Repository: xia0WT/spectrumdavit

## Checkpoint
The pre-trained SpectrumDavit model checkpoint is available on [Zenodo] [![DOI](https://zenodo.org/badge/DOI/10.5281/zenodo.17172997.svg)](https://doi.org/10.5281/zenodo.17172997)

## Data Download
The dataset used in this project is available on [Zenodo] [![DOI](https://zenodo.org/badge/DOI/10.5281/zenodo.17173064.svg)](https://doi.org/10.5281/zenodo.17173064)

File: data/xrd_icdd_PDF/PDF Card - 00-052-1687.cif
data_00-052-1687
# Copyright 2025 International Centre for Diffraction Data. All rights reserved.

_audit_creation_date                  2025-07-04
_audit_creation_method                'Generated by PDF-5+ 2025 4.25.0.2'

_chemical_name_systematic             'Strontium Gallium Tantalum Oxide Silicate'
_chemical_formula_moiety              'Sr3 Ta Ga3 Si2 O14'
_chemical_formula_sum                 'Ga3 O14 Si2 Sr3 Ta'
_chemical_formula_weight              933.14

# Atomic parameters are cross-referenced from PDF entry 04-011-3659

_cell_length_a                        8.293(2)
_cell_length_b                        8.293(2)
_cell_length_c                        5.078(2)
_cell_angle_alpha                     90
_cell_angle_beta                      90
_cell_angle_gamma                     120
_cell_formula_units_Z                 1
_cell_volume                          302.45
_symmetry_cell_setting                hexagonal
_symmetry_space_group_name_H-M        P321
_symmetry_Int_Tables_number           150

loop_
_symmetry_equiv_pos_site_id
_symmetry_equiv_pos_as_xyz
1 x,y,z
2 -y,x-y,z
3 -x+y,-x,z
4 y,x,-z
5 -x,-x+y,-z
6 x-y,-y,-z

loop_
_atom_site_label
_atom_site_type_symbol
_atom_site_fract_x
_atom_site_fract_y
_atom_site_fract_z
_atom_site_U_iso_or_equiv
_atom_site_symmetry_multiplicity
_atom_site_Wyckoff_symbol
_atom_site_occupancy
Sr1 Sr 0.4292 0.0 0.0 0.00808 3 e 1.0
Ta2 Ta 0.0 0.0 0.0 0.00533 1 a 1.0
Si3 Si 0.33333 0.66666 0.5341 0.0062 2 d 1.0
Ga4 Ga 0.7464 0.0 0.5 0.00653 3 f 1.0
O5 O 0.33333 0.66666 0.219 0.00967 2 d 1.0
O6 O 0.4742 0.3067 0.331 0.01144 6 g 1.0
O7 O 0.2208 0.0945 0.7693 0.01056 6 g 1.0

loop_
_atom_site_aniso_label
_atom_site_aniso_U_11
_atom_site_aniso_U_12
_atom_site_aniso_U_13
_atom_site_aniso_U_22
_atom_site_aniso_U_23
_atom_site_aniso_U_33
Sr1 0.0078 0.0046 5.0E-5 0.0092 1.0E-4 0.0077
Ta2 0.0058 0.0029 0.0 0.0058 0.0 0.0044
Si3 0.0068 0.0034 0.0 0.0068 0.0 0.005
Ga4 0.0068 0.0037 6.0E-4 0.0074 0.0012 0.0056
O5 0.01 0.005 0.0 0.01 0.0 0.009
O6 0.01 0.008 0.0 0.017 -0.002 0.009
O7 0.011 0.008 -0.001 0.014 -0.005 0.009

File: data/xrd_icdd_PDF/PDF Card - 00-053-0342.cif
data_00-053-0342
# Copyright 2025 International Centre for Diffraction Data. All rights reserved.

_audit_creation_date                  2025-07-04
_audit_creation_method                'Generated by PDF-5+ 2025 4.25.0.2'

_chemical_name_systematic             'Sodium Copper Antimony Oxide'
_chemical_formula_moiety              'Na3 Cu2 Sb O6'
_chemical_formula_sum                 'Cu2 Na3 O6 Sb'
_chemical_formula_weight              413.82

# Atomic parameters are cross-referenced from PDF entry 04-011-8152

_cell_length_a                        5.6759(1)
_cell_length_b                        8.8659(1)
_cell_length_c                        5.8379(1)
_cell_angle_alpha                     90
_cell_angle_beta                      113.289(1)
_cell_angle_gamma                     90
_cell_formula_units_Z                 2
_cell_volume                          269.84
_symmetry_cell_setting                monoclinic
_symmetry_space_group_name_H-M        C2/m
_symmetry_Int_Tables_number           12

loop_
_symmetry_equiv_pos_site_id
_symmetry_equiv_pos_as_xyz
1 x,y,z
2 -x,-y,-z
3 x,-y,z
4 -x,y,-z
5 x+1/2,y+1/2,z
6 -x+1/2,-y+1/2,-z
7 x+1/2,-y+1/2,z
8 -x+1/2,y+1/2,-z

loop_
_atom_site_label
_atom_site_type_symbol
_atom_site_fract_x
_atom_site_fract_y
_atom_site_fract_z
_atom_site_U_iso_or_equiv
_atom_site_symmetry_multiplicity
_atom_site_Wyckoff_symbol
_atom_site_occupancy
Cu1 Cu 0.0 0.6667 0.0 0.0054 4 g 1.0
Sb2 Sb 0.0 0.0 0.0 0.0028 2 a 1.0
O3 O 0.2931 0.334 0.775 0.0045 8 j 1.0
O4 O 0.2404 0.5 0.1774 0.0045 4 i 1.0
Na5 Na 0.0 0.5 0.5 0.00926 2 d 1.0
Na6 Na 0.5 0.328 0.5 0.00926 4 h 1.0

loop_
_atom_site_aniso_label
_atom_site_aniso_U_11
_atom_site_aniso_U_12
_atom_site_aniso_U_13
_atom_site_aniso_U_22
_atom_site_aniso_U_23
_atom_site_aniso_U_33
Na5 0.011 0.0 0.0 0.01 0.0 0.004
Na6 0.011 0.0 0.0 0.01 0.0 0.004

File: data/xrd_icdd_PDF/PDF Card - 00-054-1204.cif
data_00-054-1204
# Copyright 2025 International Centre for Diffraction Data. All rights reserved.

_audit_creation_date                  2025-07-04
_audit_creation_method                'Generated by PDF-5+ 2025 4.25.0.2'

_chemical_name_systematic             'Potassium Lutetium Tungstate'
_chemical_formula_moiety              'K Lu ( W O4 )2'
_chemical_formula_sum                 'K Lu O8 W2'
_chemical_formula_weight              709.74

# Atomic parameters are cross-referenced from PDF entry 04-012-0665

_cell_length_a                        10.591(5)
_cell_length_b                        10.244(6)
_cell_length_c                        7.500(3)
_cell_angle_alpha                     90
_cell_angle_beta                      130.73(2)
_cell_angle_gamma                     90
_cell_formula_units_Z                 4
_cell_volume                          616.62
_symmetry_cell_setting                monoclinic
_symmetry_space_group_name_H-M        C2/c
_symmetry_Int_Tables_number           15

loop_
_symmetry_equiv_pos_site_id
_symmetry_equiv_pos_as_xyz
1 x,y,z
2 -x,-y,-z
3 -x,y,-z+1/2
4 x,-y,z+1/2
5 x+1/2,y+1/2,z
6 -x+1/2,-y+1/2,-z
7 -x+1/2,y+1/2,-z+1/2
8 x+1/2,-y+1/2,z+1/2

loop_
_atom_site_label
_atom_site_type_symbol
_atom_site_fract_x
_atom_site_fract_y
_atom_site_fract_z
_atom_site_U_iso_or_equiv
_atom_site_symmetry_multiplicity
_atom_site_Wyckoff_symbol
_atom_site_occupancy
W1 W 0.19714 0.50009 0.23557 0.00451 8 f 1.0
Lu2 Lu 0.0 0.22818 0.25 0.00568 4 e 1.0
K3 K 0.5 0.299 0.25 0.01229 4 e 1.0
O4 O 0.0233 0.6106 -0.0314 0.00581 8 f 1.0
O5 O 0.2788 0.3412 0.3782 0.01112 8 f 1.0
O6 O 0.1901 0.5768 0.4421 0.0067 8 f 1.0
O7 O 0.3734 0.583 0.3109 0.01201 8 f 1.0

loop_
_atom_site_aniso_label
_atom_site_aniso_U_11
_atom_site_aniso_U_12
_atom_site_aniso_U_13
_atom_site_aniso_U_22
_atom_site_aniso_U_23
_atom_site_aniso_U_33
W1 0.0031 -7.0E-5 0.0034 0.0075 4.3E-6 0.0048
Lu2 0.006 0.0 0.005 0.0075 0.0 0.006
K3 0.008 0.0 0.009 0.019 0.0 0.014
O4 0.005 -2.0E-4 0.0046 0.007 4.0E-6 0.007
O5 0.01 0.006 0.001 0.013 -1.0E-5 0.003
O6 0.008 0.0013 0.0042 0.007 1.0E-6 0.005
O7 0.007 0.002 0.004 0.019 2.0E-5 0.008

File: data/xrd_icdd_PDF/PDF Card - 00-055-0638.cif
data_00-055-0638
# Copyright 2025 International Centre for Diffraction Data. All rights reserved.

_audit_creation_date                  2025-07-04
_audit_creation_method                'Generated by PDF-5+ 2025 4.25.0.2'

_chemical_name_systematic             'Sodium Manganese Silicate'
_chemical_formula_moiety              'Na2 Mn Si O4'
_chemical_formula_sum                 'Mn Na2 O4 Si'
_chemical_formula_weight              193.00

# Atomic parameters are cross-referenced from PDF entry 04-020-3121

_cell_length_a                        7.0395(8)
_cell_length_b                        5.5816(6)
_cell_length_c                        5.3305(5)
_cell_angle_alpha                     90
_cell_angle_beta                      89.82(3)
_cell_angle_gamma                     90
_cell_formula_units_Z                 2
_cell_volume                          209.44
_symmetry_cell_setting                monoclinic
_symmetry_space_group_name_H-M        Pn
_symmetry_Int_Tables_number           7

loop_
_symmetry_equiv_pos_site_id
_symmetry_equiv_pos_as_xyz
1 x,y,z
2 x+1/2,-y,z+1/2

loop_
_atom_site_label
_atom_site_type_symbol
_atom_site_fract_x
_atom_site_fract_y
_atom_site_fract_z
_atom_site_U_iso_or_equiv
_atom_site_symmetry_multiplicity
_atom_site_Wyckoff_symbol
_atom_site_occupancy
Mn1 Mn 0.00686 0.18164 0.00361 . 2 a 1.0
Si2 Si 0.25315 0.68307 0.00871 . 2 a 1.0
Na3 Na 0.75497 0.66966 -0.00627 . 2 a 1.0
Na4 Na 0.49965 0.18076 -0.00271 . 2 a 1.0
O5 O 0.73263 0.60055 0.42587 . 2 a 1.0
O6 O 0.55872 0.16843 0.42251 . 2 a 1.0
O7 O 0.94892 0.20455 0.37843 . 2 a 1.0
O8 O 0.2741 0.7026 0.31786 . 2 a 1.0

File: data/xrd_icdd_PDF/PDF Card - 00-055-0805.cif
data_00-055-0805
# Copyright 2025 International Centre for Diffraction Data. All rights reserved.

_audit_creation_date                  2025-07-04
_audit_creation_method                'Generated by PDF-5+ 2025 4.25.0.2'

_chemical_name_systematic             'Strontium Zinc Phosphate'
_chemical_formula_moiety              'Sr Zn P2 O7'
_chemical_formula_sum                 'O7 P2 Sr Zn'
_chemical_formula_weight              326.94

# Atomic parameters are cross-referenced from PDF entry 04-009-0529

_cell_length_a                        5.299
_cell_length_b                        8.198
_cell_length_c                        13.7796
_cell_angle_alpha                     90
_cell_angle_beta                      112.616
_cell_angle_gamma                     90
_cell_formula_units_Z                 4
_cell_volume                          552.57
_symmetry_cell_setting                monoclinic
_symmetry_space_group_name_H-M        P21/c
_symmetry_Int_Tables_number           14

loop_
_symmetry_equiv_pos_site_id
_symmetry_equiv_pos_as_xyz
1 x,y,z
2 -x,-y,-z
3 -x,y+1/2,-z+1/2
4 x,-y+1/2,z+1/2

loop_
_atom_site_label
_atom_site_type_symbol
_atom_site_fract_x
_atom_site_fract_y
_atom_site_fract_z
_atom_site_U_iso_or_equiv
_atom_site_symmetry_multiplicity
_atom_site_Wyckoff_symbol
_atom_site_occupancy
Sr1 Sr 0.01495 0.31962 0.22291 . 4 e 1.0
O2 O 0.0935 0.1759 0.395 . 4 e 1.0
O3 O 0.1541 0.0493 0.1936 . 4 e 1.0
O4 O 0.2816 0.3999 0.1049 . 4 e 1.0
Zn5 Zn 0.3159 0.6358 0.1168 . 4 e 1.0
O6 O 0.3283 0.1036 0.0368 . 4 e 1.0
P7 P 0.336 0.3093 0.0087 . 4 e 1.0
P8 P 0.4072 0.027 0.1582 . 4 e 1.0
O9 O 0.5014 0.3375 0.3474 . 4 e 1.0
O10 O 0.6412 0.3487 0.0161 . 4 e 1.0
O11 O 0.674 0.1203 0.2378 . 4 e 1.0

File: data/xrd_icdd_PDF/PDF Card - 00-056-1203.cif
data_00-056-1203
# Copyright 2025 International Centre for Diffraction Data. All rights reserved.

_audit_creation_date                  2025-07-04
_audit_creation_method                'Generated by PDF-5+ 2025 4.25.0.2'

_chemical_name_systematic             'Gadolinium Iron Silicon'
_chemical_formula_moiety              'Gd2 Fe3 Si5'
_chemical_formula_sum                 'Fe3 Gd2 Si5'
_chemical_formula_weight              622.47

# Atomic parameters are cross-referenced from PDF entry 04-019-8504

_cell_length_a                        10.47
_cell_length_b                        10.47
_cell_length_c                        5.515
_cell_angle_alpha                     90
_cell_angle_beta                      90
_cell_angle_gamma                     90
_cell_formula_units_Z                 4
_cell_volume                          604.56
_symmetry_cell_setting                tetragonal
_symmetry_space_group_name_H-M        P4/mnc
_symmetry_Int_Tables_number           128

loop_
_symmetry_equiv_pos_site_id
_symmetry_equiv_pos_as_xyz
1 x,y,z
2 -x,-y,-z
3 -x,-y,z
4 x,y,-z
5 x+1/2,-y+1/2,z+1/2
6 -x+1/2,y+1/2,-z+1/2
7 -x+1/2,y+1/2,z+1/2
8 x+1/2,-y+1/2,-z+1/2
9 -y,x,z
10 y,-x,-z
11 y,-x,z
12 -y,x,-z
13 y+1/2,x+1/2,z+1/2
14 -y+1/2,-x+1/2,-z+1/2
15 -y+1/2,-x+1/2,z+1/2
16 y+1/2,x+1/2,-z+1/2

loop_
_atom_site_label
_atom_site_type_symbol
_atom_site_fract_x
_atom_site_fract_y
_atom_site_fract_z
_atom_site_U_iso_or_equiv
_atom_site_symmetry_multiplicity
_atom_site_Wyckoff_symbol
_atom_site_occupancy
Si1 Si 0.0148 0.3091 0.0 . 8 h 1.0
Fe2 Fe 0.1599 0.1221 0.0 . 8 h 1.0
Gd3 Gd 0.2606 0.4296 0.0 . 8 h 1.0
Si4 Si 0.1839 0.6839 0.25 . 8 g 1.0
Si5 Si 0.0 0.0 0.257 . 4 e 1.0
Fe6 Fe 0.0 0.5 0.25 . 4 d 1.0

File: data/xrd_icdd_PDF/PDF Card - 00-056-1356.cif
data_00-056-1356
# Copyright 2025 International Centre for Diffraction Data. All rights reserved.

_audit_creation_date                  2025-07-04
_audit_creation_method                'Generated by PDF-5+ 2025 4.25.0.2'

_chemical_name_systematic             'Silver Calcium Vanadium Oxide'
_chemical_formula_moiety              'Ag2 Ca ( V O3 )4'
_chemical_formula_sum                 'Ag2 Ca O12 V4'
_chemical_formula_weight              651.57

# Atomic parameters are cross-referenced from PDF entry 04-016-2240

_cell_length_a                        10.44524(5)
_cell_length_b                        10.44524(5)
_cell_length_c                        4.96845(5)
_cell_angle_alpha                     90
_cell_angle_beta                      90
_cell_angle_gamma                     90
_cell_formula_units_Z                 2
_cell_volume                          542.07
_symmetry_cell_setting                tetragonal
_symmetry_space_group_name_H-M        P4/nbm
_symmetry_Int_Tables_number           125

loop_
_symmetry_equiv_pos_site_id
_symmetry_equiv_pos_as_xyz
1 x,y,z
2 -x,-y,-z
3 -x,y+1/2,z
4 x,-y+1/2,-z
5 x+1/2,-y,z
6 -x+1/2,y,-z
7 -x+1/2,-y+1/2,z
8 x+1/2,y+1/2,-z
9 y,x,-z
10 -y,-x,z
11 -y,x+1/2,-z
12 y,-x+1/2,z
13 y+1/2,-x,-z
14 -y+1/2,x,z
15 -y+1/2,-x+1/2,-z
16 y+1/2,x+1/2,z

loop_
_atom_site_label
_atom_site_type_symbol
_atom_site_fract_x
_atom_site_fract_y
_atom_site_fract_z
_atom_site_U_iso_or_equiv
_atom_site_symmetry_multiplicity
_atom_site_Wyckoff_symbol
_atom_site_occupancy
Ag1 Ag 0.0 0.0 0.5 0.0279 4 f 1.0
Ca2 Ca 0.25 0.25 0.5 0.0172 2 b 1.0
V3 V 0.5274 0.25 0.0 0.0218 8 k 1.0
O4 O 0.628 0.372 0.1446 0.0152 8 m 1.0
O5 O 0.1859 0.0604 0.2422 0.0161 16 n 1.0

File: data/xrd_icdd_PDF/PDF Card - 00-057-0166.cif
data_00-057-0166
# Copyright 2025 International Centre for Diffraction Data. All rights reserved.

_audit_creation_date                  2025-07-04
_audit_creation_method                'Generated by PDF-5+ 2025 4.25.0.2'

_chemical_name_systematic             'Lithium Aluminum Arsenate'
_chemical_formula_moiety              'Li Al As2 O7'
_chemical_formula_sum                 'Al As2 Li O7'
_chemical_formula_weight              295.76

# Atomic parameters are cross-referenced from PDF entry 04-015-2845

_cell_length_a                        6.583(1)
_cell_length_b                        8.007(1)
_cell_length_c                        4.635(1)
_cell_angle_alpha                     90
_cell_angle_beta                      104.13(3)
_cell_angle_gamma                     90
_cell_formula_units_Z                 2
_cell_volume                          236.92
_symmetry_cell_setting                monoclinic
_symmetry_space_group_name_H-M        C2
_symmetry_Int_Tables_number           5

loop_
_symmetry_equiv_pos_site_id
_symmetry_equiv_pos_as_xyz
1 x,y,z
2 -x,y,-z
3 x+1/2,y+1/2,z
4 -x+1/2,y+1/2,-z

loop_
_atom_site_label
_atom_site_type_symbol
_atom_site_fract_x
_atom_site_fract_y
_atom_site_fract_z
_atom_site_U_iso_or_equiv
_atom_site_symmetry_multiplicity
_atom_site_Wyckoff_symbol
_atom_site_occupancy
Li1 Li 0.0 0.7536 0.5 0.03434 2 b 1.0
Al2 Al 0.0 0.37783 0.5 0.0054 2 b 1.0
As3 As 0.21474 1.03645 0.90646 0.00452 4 c 1.0
O4 O 0.0 0.9453 0.0 0.00969 2 a 1.0
O5 O 0.3936 0.0556 0.2307 0.00652 4 c 1.0
O6 O 0.1515 0.2226 0.7606 0.01099 4 c 1.0
O7 O 0.2547 0.8944 0.662 0.00763 4 c 1.0

loop_
_atom_site_aniso_label
_atom_site_aniso_U_11
_atom_site_aniso_U_12
_atom_site_aniso_U_13
_atom_site_aniso_U_22
_atom_site_aniso_U_23
_atom_site_aniso_U_33
Li1 0.03 0.0 -0.004 0.018 0.0 0.048
Al2 0.0056 0.0 0.001 0.0061 0.0 0.0044
As3 0.00484 1.8E-4 6.9E-4 0.00437 8.0E-5 0.00414
O4 0.0053 0.0 0.006 0.0091 0.0 0.0164
O5 0.0072 0.0013 -0.0034 0.006 1.0E-4 0.0039
O6 0.0138 0.0021 -0.0016 0.0065 0.0037 0.0103
O7 0.0082 -0.0011 0.0038 0.0085 -0.0027 0.0072

File: data/xrd_icdd_PDF/PDF Card - 00-057-0445.cif
data_00-057-0445
# Copyright 2025 International Centre for Diffraction Data. All rights reserved.

_audit_creation_date                  2025-07-04
_audit_creation_method                'Generated by PDF-5+ 2025 4.25.0.2'

_chemical_name_systematic             'Copper Lead Holmium Selenide'
_chemical_formula_moiety              'Ho Cu Pb Se3'
_chemical_formula_sum                 'Cu Ho Pb Se3'
_chemical_formula_weight              672.55

# Atomic parameters are cross-referenced from PDF entry 04-012-7649

_cell_length_a                        10.528(1)
_cell_length_b                        4.0516(5)
_cell_length_c                        13.420(2)
_cell_angle_alpha                     90
_cell_angle_beta                      90
_cell_angle_gamma                     90
_cell_formula_units_Z                 4
_cell_volume                          572.43
_symmetry_cell_setting                orthorhombic
_symmetry_space_group_name_H-M        Pnma
_symmetry_Int_Tables_number           62

loop_
_symmetry_equiv_pos_site_id
_symmetry_equiv_pos_as_xyz
1 x,y,z
2 -x,-y,-z
3 x+1/2,-y+1/2,-z+1/2
4 -x+1/2,y+1/2,z+1/2
5 -x,y+1/2,-z
6 x,-y+1/2,z
7 -x+1/2,-y,z+1/2
8 x+1/2,y,-z+1/2

loop_
_atom_site_label
_atom_site_type_symbol
_atom_site_fract_x
_atom_site_fract_y
_atom_site_fract_z
_atom_site_B_iso_or_equiv
_atom_site_symmetry_multiplicity
_atom_site_Wyckoff_symbol
_atom_site_occupancy
Ho1 Ho 0.507 0.25 0.256 0.5 4 c 1.0
Cu2 Cu 0.752 0.25 0.787 0.5 4 c 1.0
Pb3 Pb 0.7738 0.25 0.5009 0.5 4 c 1.0
Se4 Se 0.248 0.25 0.325 0.5 4 c 1.0
Se5 Se 0.432 0.25 0.602 0.5 4 c 1.0
Se6 Se 0.057 0.25 0.617 0.5 4 c 1.0

File: data/xrd_icdd_PDF/PDF Card - 00-057-0500.cif
data_00-057-0500
# Copyright 2025 International Centre for Diffraction Data. All rights reserved.

_audit_creation_date                  2025-07-04
_audit_creation_method                'Generated by PDF-5+ 2025 4.25.0.2'

_chemical_name_systematic             'Thallium Mercury Tin Selenide'
_chemical_formula_moiety              'Tl2 Hg Sn Se4'
_chemical_formula_sum                 'Hg Se4 Sn Tl2'
_chemical_formula_weight              1043.86

# Atomic parameters are cross-referenced from PDF entry 04-019-3886

_cell_length_a                        8.0407(1)
_cell_length_b                        8.0407(1)
_cell_length_c                        6.8852(2)
_cell_angle_alpha                     90
_cell_angle_beta                      90
_cell_angle_gamma                     90
_cell_formula_units_Z                 2
_cell_volume                          445.15
_symmetry_cell_setting                tetragonal
_symmetry_space_group_name_H-M        I-42m
_symmetry_Int_Tables_number           121

loop_
_symmetry_equiv_pos_site_id
_symmetry_equiv_pos_as_xyz
1 x,y,z
2 -x,-y,z
3 -x,y,-z
4 x,-y,-z
5 -y,x,-z
6 y,-x,-z
7 y,x,z
8 -y,-x,z
9 x+1/2,y+1/2,z+1/2
10 -x+1/2,-y+1/2,z+1/2
11 -x+1/2,y+1/2,-z+1/2
12 x+1/2,-y+1/2,-z+1/2
13 -y+1/2,x+1/2,-z+1/2
14 y+1/2,-x+1/2,-z+1/2
15 y+1/2,x+1/2,z+1/2
16 -y+1/2,-x+1/2,z+1/2

loop_
_atom_site_label
_atom_site_type_symbol
_atom_site_fract_x
_atom_site_fract_y
_atom_site_fract_z
_atom_site_B_iso_or_equiv
_atom_site_symmetry_multiplicity
_atom_site_Wyckoff_symbol
_atom_site_occupancy
Tl1 Tl 0.0 0.5 0.0 1.47 4 c 1.0
Hg2 Hg 0.0 0.0 0.5 1.05 2 b 1.0
Sn3 Sn 0.0 0.0 0.0 1.47 2 a 1.0
Se4 Se 0.1712 0.1712 0.2308 0.69 8 i 1.0

File: data/xrd_icdd_PDF/PDF Card - 00-057-0836.cif
data_00-057-0836
# Copyright 2025 International Centre for Diffraction Data. All rights reserved.

_audit_creation_date                  2025-07-04
_audit_creation_method                'Generated by PDF-5+ 2025 4.25.0.2'

_chemical_name_systematic             'Lead Tungsten Oxide'
_chemical_formula_moiety              'Pb W O4'
_chemical_formula_sum                 'O4 Pb W'
_chemical_formula_weight              455.03

# Atomic parameters are cross-referenced from PDF entry 04-001-7094

_cell_length_a                        5.462
_cell_length_b                        5.462
_cell_length_c                        12.05
_cell_angle_alpha                     90
_cell_angle_beta                      90
_cell_angle_gamma                     90
_cell_formula_units_Z                 4
_cell_volume                          359.49
_symmetry_cell_setting                tetragonal
_symmetry_space_group_name_H-M        I41/a
_symmetry_Int_Tables_number           88

loop_
_symmetry_equiv_pos_site_id
_symmetry_equiv_pos_as_xyz
1 x,y,z
2 -x,-y,-z
3 -x+1/2,-y,z+1/2
4 x+1/2,y,-z+1/2
5 -y+3/4,x+1/4,z+1/4
6 y+1/4,-x+3/4,-z+3/4
7 y+3/4,-x+3/4,z+3/4
8 -y+1/4,x+1/4,-z+1/4
9 x+1/2,y+1/2,z+1/2
10 -x+1/2,-y+1/2,-z+1/2
11 -x,-y+1/2,z
12 x,y+1/2,-z
13 -y+1/4,x+3/4,z+3/4
14 y+3/4,-x+1/4,-z+1/4
15 y+1/4,-x+1/4,z+1/4
16 -y+3/4,x+3/4,-z+3/4

loop_
_atom_site_label
_atom_site_type_symbol
_atom_site_fract_x
_atom_site_fract_y
_atom_site_fract_z
_atom_site_U_iso_or_equiv
_atom_site_symmetry_multiplicity
_atom_site_Wyckoff_symbol
_atom_site_occupancy
O1 O 0.1507 0.0086 0.2106 . 16 f 1.0
Pb2 Pb 0.0 0.25 0.625 . 4 b 1.0
W3 W 0.0 0.25 0.125 . 4 a 1.0

File: data/xrd_icdd_PDF/PDF Card - 00-058-0292.cif
data_00-058-0292
# Copyright 2025 International Centre for Diffraction Data. All rights reserved.

_audit_creation_date                  2025-07-04
_audit_creation_method                'Generated by PDF-5+ 2025 4.25.0.2'

_chemical_name_systematic             'Platinum Silicon Ytterbium'
_chemical_formula_moiety              'Pt2 Si Yb'
_chemical_formula_sum                 'Pt2 Si Yb'
_chemical_formula_weight              591.31
_chemical_melting_point               1463.0

# Atomic parameters are cross-referenced from PDF entry 04-017-0059

_cell_length_a                        7.1841(2)
_cell_length_b                        6.9151(2)
_cell_length_c                        5.4098(2)
_cell_angle_alpha                     90
_cell_angle_beta                      90
_cell_angle_gamma                     90
_cell_formula_units_Z                 4
_cell_volume                          268.75
_symmetry_cell_setting                orthorhombic
_symmetry_space_group_name_H-M        Pnma
_symmetry_Int_Tables_number           62

loop_
_symmetry_equiv_pos_site_id
_symmetry_equiv_pos_as_xyz
1 x,y,z
2 -x,-y,-z
3 x+1/2,-y+1/2,-z+1/2
4 -x+1/2,y+1/2,z+1/2
5 -x,y+1/2,-z
6 x,-y+1/2,z
7 -x+1/2,-y,z+1/2
8 x+1/2,y,-z+1/2

loop_
_atom_site_label
_atom_site_type_symbol
_atom_site_fract_x
_atom_site_fract_y
_atom_site_fract_z
_atom_site_U_iso_or_equiv
_atom_site_symmetry_multiplicity
_atom_site_Wyckoff_symbol
_atom_site_occupancy
Yb1 Yb 0.0257 0.25 0.63381 0.005 4 c 1.0
Pt2 Pt 0.18212 0.05092 0.09147 0.0051 8 d 1.0
Si3 Si 0.3801 0.25 0.3655 0.005 4 c 1.0

File: data/xrd_icdd_PDF/PDF Card - 00-058-0333.cif
data_00-058-0333
# Copyright 2025 International Centre for Diffraction Data. All rights reserved.

_audit_creation_date                  2025-07-04
_audit_creation_method                'Generated by PDF-5+ 2025 4.25.0.2'

_chemical_name_systematic             'Lead Silver Terbium'
_chemical_formula_moiety              'Pb Ag Tb'
_chemical_formula_sum                 'Ag Pb Tb'
_chemical_formula_weight              473.98

# Atomic parameters are cross-referenced from PDF entry 04-019-3007

_cell_length_a                        4.7524(3)
_cell_length_b                        4.7524(3)
_cell_length_c                        7.4322(3)
_cell_angle_alpha                     90
_cell_angle_beta                      90
_cell_angle_gamma                     120
_cell_formula_units_Z                 2
_cell_volume                          145.37
_symmetry_cell_setting                hexagonal
_symmetry_space_group_name_H-M        P63mc
_symmetry_Int_Tables_number           186

loop_
_symmetry_equiv_pos_site_id
_symmetry_equiv_pos_as_xyz
1 x,y,z
2 -y,x-y,z
3 -x+y,-x,z
4 -y,-x,z
5 x,x-y,z
6 -x+y,y,z
7 -x,-y,z+1/2
8 y,-x+y,z+1/2
9 x-y,x,z+1/2
10 y,x,z+1/2
11 -x,-x+y,z+1/2
12 x-y,-y,z+1/2

loop_
_atom_site_label
_atom_site_type_symbol
_atom_site_fract_x
_atom_site_fract_y
_atom_site_fract_z
_atom_site_B_iso_or_equiv
_atom_site_symmetry_multiplicity
_atom_site_Wyckoff_symbol
_atom_site_occupancy
Tb1 Tb 0.0 0.0 0.0 0.88 2 a 1.0
Ag2 Ag 0.33333 0.66666 0.8168 1.2 2 b 1.0
Pb3 Pb 0.33333 0.66666 0.2284 0.73 2 b 1.0

File: data/xrd_icdd_PDF/PDF Card - 00-058-0377.cif
data_00-058-0377
# Copyright 2025 International Centre for Diffraction Data. All rights reserved.

_audit_creation_date                  2025-07-04
_audit_creation_method                'Generated by PDF-5+ 2025 4.25.0.2'

_chemical_name_systematic             'Antimony Gadolinium Zirconium'
_chemical_formula_moiety              'Sb Gd Zr'
_chemical_formula_sum                 'Gd Sb Zr'
_chemical_formula_weight              370.23

_cell_length_a                        4.2776(3)
_cell_length_b                        4.2776(3)
_cell_length_c                        16.5430(5)
_cell_angle_alpha                     90.0
_cell_angle_beta                      90.0
_cell_angle_gamma                     90.0
_cell_formula_units_Z                 4
_cell_volume                          302.70
_symmetry_cell_setting                tetragonal
_symmetry_space_group_name_H-M        I4/mmm
_symmetry_Int_Tables_number           139

loop_
_symmetry_equiv_pos_site_id
_symmetry_equiv_pos_as_xyz
1 x,y,z
2 -x,-y,-z
3 -x,-y,z
4 x,y,-z
5 -x,y,z
6 x,-y,-z
7 x,-y,z
8 -x,y,-z
9 -y,x,z
10 y,-x,-z
11 y,-x,z
12 -y,x,-z
13 y,x,z
14 -y,-x,-z
15 -y,-x,z
16 y,x,-z
17 x+1/2,y+1/2,z+1/2
18 -x+1/2,-y+1/2,-z+1/2
19 -x+1/2,-y+1/2,z+1/2
20 x+1/2,y+1/2,-z+1/2
21 -x+1/2,y+1/2,z+1/2
22 x+1/2,-y+1/2,-z+1/2
23 x+1/2,-y+1/2,z+1/2
24 -x+1/2,y+1/2,-z+1/2
25 -y+1/2,x+1/2,z+1/2
26 y+1/2,-x+1/2,-z+1/2
27 y+1/2,-x+1/2,z+1/2
28 -y+1/2,x+1/2,-z+1/2
29 y+1/2,x+1/2,z+1/2
30 -y+1/2,-x+1/2,-z+1/2
31 -y+1/2,-x+1/2,z+1/2
32 y+1/2,x+1/2,-z+1/2

loop_
_atom_site_label
_atom_site_type_symbol
_atom_site_fract_x
_atom_site_fract_y
_atom_site_fract_z
_atom_site_U_iso_or_equiv
_atom_site_symmetry_multiplicity
_atom_site_Wyckoff_symbol
_atom_site_occupancy
Tb1 Tb 0.0 0.0 0.3243 . 4 c 1.0
Zr2 Zr 0.0 0.5 0.0 . 4 a 1.0
Sb3 Sb 0.0 0.0 0.1349 . 4 c 1.0

File: data/xrd_icdd_PDF/PDF Card - 00-058-0850.cif
data_00-058-0850
# Copyright 2025 International Centre for Diffraction Data. All rights reserved.

_audit_creation_date                  2025-07-04
_audit_creation_method                'Generated by PDF-5+ 2025 4.25.0.2'

_chemical_name_systematic             'Praseodymium Nickel Oxide'
_chemical_formula_moiety              'Pr2 Ni O4'
_chemical_formula_sum                 'Ni O4 Pr2'
_chemical_formula_weight              404.51

_cell_length_a                        3.87766(9)
_cell_length_b                        3.87766(9)
_cell_length_c                        12.6064(4)
_cell_angle_alpha                     90.0
_cell_angle_beta                      90.0
_cell_angle_gamma                     90.0
_cell_formula_units_Z                 2
_cell_volume                          189.55
_symmetry_cell_setting                tetragonal
_symmetry_space_group_name_H-M        I4/mmm
_symmetry_Int_Tables_number           139

loop_
_symmetry_equiv_pos_site_id
_symmetry_equiv_pos_as_xyz
1 x,y,z
2 -x,-y,-z
3 -x,-y,z
4 x,y,-z
5 -x,y,z
6 x,-y,-z
7 x,-y,z
8 -x,y,-z
9 -y,x,z
10 y,-x,-z
11 y,-x,z
12 -y,x,-z
13 y,x,z
14 -y,-x,-z
15 -y,-x,z
16 y,x,-z
17 x+1/2,y+1/2,z+1/2
18 -x+1/2,-y+1/2,-z+1/2
19 -x+1/2,-y+1/2,z+1/2
20 x+1/2,y+1/2,-z+1/2
21 -x+1/2,y+1/2,z+1/2
22 x+1/2,-y+1/2,-z+1/2
23 x+1/2,-y+1/2,z+1/2
24 -x+1/2,y+1/2,-z+1/2
25 -y+1/2,x+1/2,z+1/2
26 y+1/2,-x+1/2,-z+1/2
27 y+1/2,-x+1/2,z+1/2
28 -y+1/2,x+1/2,-z+1/2
29 y+1/2,x+1/2,z+1/2
30 -y+1/2,-x+1/2,-z+1/2
31 -y+1/2,-x+1/2,z+1/2
32 y+1/2,x+1/2,-z+1/2

loop_
_atom_site_label
_atom_site_type_symbol
_atom_site_fract_x
_atom_site_fract_y
_atom_site_fract_z
_atom_site_U_iso_or_equiv
_atom_site_symmetry_multiplicity
_atom_site_Wyckoff_symbol
_atom_site_occupancy
Pr1 Pr 0.0 0.0 0.36037 . 4 e 1.0
Ni2 Ni 0.0 0.0 0.0 . 2 a 1.0
O3 O 0.0 0.5 0.0 . 4 c 1.0
O4 O 0.0 0.0 0.1752 . 4 e 1.0

File: data/xrd_icdd_PDF/PDF Card - 00-059-0205.cif
data_00-059-0205
# Copyright 2025 International Centre for Diffraction Data. All rights reserved.

_audit_creation_date                  2025-07-04
_audit_creation_method                'Generated by PDF-5+ 2025 4.25.0.2'

_chemical_name_systematic             'Cerium Indium Palladium'
_chemical_formula_moiety              'Ce2 In8 Pd'
_chemical_formula_sum                 'Ce2 In8 Pd'
_chemical_formula_weight              1305.20
_chemical_melting_point               963.0

# Atomic parameters are cross-referenced from PDF entry 04-014-5330

_cell_length_a                        4.6977(2)
_cell_length_b                        4.6977(2)
_cell_length_c                        12.2125(8)
_cell_angle_alpha                     90
_cell_angle_beta                      90
_cell_angle_gamma                     90
_cell_formula_units_Z                 1
_cell_volume                          269.51
_symmetry_cell_setting                tetragonal
_symmetry_space_group_name_H-M        P4/mmm
_symmetry_Int_Tables_number           123

loop_
_symmetry_equiv_pos_site_id
_symmetry_equiv_pos_as_xyz
1 x,y,z
2 -x,-y,-z
3 -x,-y,z
4 x,y,-z
5 -x,y,z
6 x,-y,-z
7 x,-y,z
8 -x,y,-z
9 -y,x,z
10 y,-x,-z
11 y,-x,z
12 -y,x,-z
13 y,x,z
14 -y,-x,-z
15 -y,-x,z
16 y,x,-z

loop_
_atom_site_label
_atom_site_type_symbol
_atom_site_fract_x
_atom_site_fract_y
_atom_site_fract_z
_atom_site_U_iso_or_equiv
_atom_site_symmetry_multiplicity
_atom_site_Wyckoff_symbol
_atom_site_occupancy
Ce1 Ce 0.0 0.0 0.3084 . 2 g 1.0
Pd2 Pd 0.0 0.0 0.0 . 1 a 1.0
In3 In 0.0 0.5 0.1213 . 4 i 1.0
In4 In 0.0 0.5 0.5 . 2 e 1.0
In5 In 0.5 0.5 0.3076 . 2 h 1.0

File: data/xrd_icdd_PDF/PDF Card - 00-059-0231.cif
data_00-059-0231
# Copyright 2025 International Centre for Diffraction Data. All rights reserved.

_audit_creation_date                  2025-07-04
_audit_creation_method                'Generated by PDF-5+ 2025 4.25.0.2'

_chemical_name_systematic             'Copper Zinc Germanium Telluride'
_chemical_formula_moiety              'Cu2 Zn Ge Te4'
_chemical_formula_sum                 'Cu2 Ge Te4 Zn'
_chemical_formula_weight              775.50

# Atomic parameters are cross-referenced from PDF entry 04-012-7673

_cell_length_a                        5.9540(4)
_cell_length_b                        5.9540(4)
_cell_length_c                        11.848(1)
_cell_angle_alpha                     90
_cell_angle_beta                      90
_cell_angle_gamma                     90
_cell_formula_units_Z                 2
_cell_volume                          420.01
_symmetry_cell_setting                tetragonal
_symmetry_space_group_name_H-M        I-42m
_symmetry_Int_Tables_number           121

loop_
_symmetry_equiv_pos_site_id
_symmetry_equiv_pos_as_xyz
1 x,y,z
2 -x,-y,z
3 -x,y,-z
4 x,-y,-z
5 -y,x,-z
6 y,-x,-z
7 y,x,z
8 -y,-x,z
9 x+1/2,y+1/2,z+1/2
10 -x+1/2,-y+1/2,z+1/2
11 -x+1/2,y+1/2,-z+1/2
12 x+1/2,-y+1/2,-z+1/2
13 -y+1/2,x+1/2,-z+1/2
14 y+1/2,-x+1/2,-z+1/2
15 y+1/2,x+1/2,z+1/2
16 -y+1/2,-x+1/2,z+1/2

loop_
_atom_site_label
_atom_site_type_symbol
_atom_site_fract_x
_atom_site_fract_y
_atom_site_fract_z
_atom_site_B_iso_or_equiv
_atom_site_symmetry_multiplicity
_atom_site_Wyckoff_symbol
_atom_site_occupancy
Cu1 Cu 0.0 0.5 0.25 0.8 4 d 1.0
Zn2 Zn 0.0 0.0 0.0 1.2 2 a 1.0
Ge3 Ge 0.0 0.0 0.5 1.0 2 b 1.0
Te4 Te 0.2499 0.2499 0.1249 0.82 8 i 1.0

File: data/xrd_icdd_PDF/PDF Card - 00-059-0244.cif
data_00-059-0244
# Copyright 2025 International Centre for Diffraction Data. All rights reserved.

_audit_creation_date                  2025-07-04
_audit_creation_method                'Generated by PDF-5+ 2025 4.25.0.2'

_chemical_name_systematic             'Gallium Nickel Ytterbium'
_chemical_formula_moiety              'Ga4 Ni Yb'
_chemical_formula_sum                 'Ga4 Ni Yb'
_chemical_formula_weight              510.64

_cell_length_a                        4.0869(1)
_cell_length_b                        15.2822(3)
_cell_length_c                        6.5046(2)
_cell_angle_alpha                     90.0
_cell_angle_beta                      90.0
_cell_angle_gamma                     90.0
_cell_formula_units_Z                 4
_cell_volume                          406.26
_symmetry_cell_setting                orthorhombic
_symmetry_space_group_name_H-M        Cmcm
_symmetry_Int_Tables_number           63

loop_
_symmetry_equiv_pos_site_id
_symmetry_equiv_pos_as_xyz
1 x,y,z
2 -x,-y,-z
3 x,-y,-z
4 -x,y,z
5 x,y,-z+1/2
6 -x,-y,z+1/2
7 x,-y,z+1/2
8 -x,y,-z+1/2
9 x+1/2,y+1/2,z
10 -x+1/2,-y+1/2,-z
11 x+1/2,-y+1/2,-z
12 -x+1/2,y+1/2,z
13 x+1/2,y+1/2,-z+1/2
14 -x+1/2,-y+1/2,z+1/2
15 x+1/2,-y+1/2,z+1/2
16 -x+1/2,y+1/2,-z+1/2

loop_
_atom_site_label
_atom_site_type_symbol
_atom_site_fract_x
_atom_site_fract_y
_atom_site_fract_z
_atom_site_B_iso_or_equiv
_atom_site_symmetry_multiplicity
_atom_site_Wyckoff_symbol
_atom_site_occupancy
Yb1 Yb 0.0 0.12109 0.25 0.69 4 c 1.0
Ni2 Ni 0.0 0.777 0.25 1.05 4 c 1.0
Ga3 Ga 0.0 0.5 0.0 1.02 4 b 1.0
Ga4 Ga 0.0 0.9258 0.25 0.91 4 c 1.0
Ga5 Ga 0.0 0.31507 0.4489 0.72 8 f 1.0

File: data/xrd_icdd_PDF/PDF Card - 00-059-0769.cif
data_00-059-0769
# Copyright 2025 International Centre for Diffraction Data. All rights reserved.

_audit_creation_date                  2025-07-04
_audit_creation_method                'Generated by PDF-5+ 2025 4.25.0.2'

_chemical_name_systematic             'Barium Yttrium Silicate'
_chemical_formula_moiety              'Ba Y2 Si3 O10'
_chemical_formula_sum                 'Ba O10 Si3 Y2'
_chemical_formula_weight              559.39

# Atomic parameters are cross-referenced from PDF entry 04-014-1064

_cell_length_a                        5.399(1)
_cell_length_b                        12.179(2)
_cell_length_c                        6.852(1)
_cell_angle_alpha                     90
_cell_angle_beta                      106.37(3)
_cell_angle_gamma                     90
_cell_formula_units_Z                 2
_cell_volume                          432.28
_symmetry_cell_setting                monoclinic
_symmetry_space_group_name_H-M        P21/m
_symmetry_Int_Tables_number           11

loop_
_symmetry_equiv_pos_site_id
_symmetry_equiv_pos_as_xyz
1 x,y,z
2 -x,-y,-z
3 -x,y+1/2,-z
4 x,-y+1/2,z

loop_
_atom_site_label
_atom_site_type_symbol
_atom_site_fract_x
_atom_site_fract_y
_atom_site_fract_z
_atom_site_U_iso_or_equiv
_atom_site_symmetry_multiplicity
_atom_site_Wyckoff_symbol
_atom_site_occupancy
Ba1 Ba 0.76082 0.25 0.01992 0.00954 2 e 1.0
Y2 Y 0.15801 0.098858 0.68431 0.00637 4 f 1.0
Si3 Si 0.58242 0.25 0.48917 0.00571 2 e 1.0
Si4 Si 0.30379 0.06205 0.21344 0.00581 4 f 1.0
O5 O 0.3723 0.25 0.6158 0.00783 2 e 1.0
O6 O 0.8766 0.25 0.6344 0.00694 2 e 1.0
O7 O 0.5483 0.14287 0.3397 0.01052 4 f 1.0
O8 O 0.4308 -0.05455 0.1907 0.01055 4 f 1.0
O9 O 0.1652 0.12347 0.003 0.01071 4 f 1.0
O10 O 0.1002 0.05192 0.3511 0.00881 4 f 1.0

loop_
_atom_site_aniso_label
_atom_site_aniso_U_11
_atom_site_aniso_U_12
_atom_site_aniso_U_13
_atom_site_aniso_U_22
_atom_site_aniso_U_23
_atom_site_aniso_U_33
Ba1 0.01005 0.0 0.00344 0.01136 0.0 0.00778
Y2 0.0076 -0.00103 0.00167 0.00671 -5.3E-4 0.00475
Si3 0.005 0.0 0.0015 0.0074 0.0 0.0048
Si4 0.0062 3.9E-4 0.00165 0.0067 1.5E-4 0.0046
O5 0.0075 0.0 0.005 0.0071 0.0 0.0104
O6 0.0058 0.0 -4.0E-4 0.0069 0.0 0.0068
O7 0.0087 -0.0034 0.0036 0.0129 -0.0051 0.0105
O8 0.0102 0.002 0.0015 0.009 -7.0E-4 0.0115
O9 0.0138 0.0047 0.0016 0.0127 0.0015 0.005
O10 0.0094 -0.0038 0.0042 0.0112 -0.0023 0.007

File: data/xrd_icdd_PDF/PDF Card - 00-060-0213.cif
data_00-060-0213
# Copyright 2025 International Centre for Diffraction Data. All rights reserved.

_audit_creation_date                  2025-07-04
_audit_creation_method                'Generated by PDF-5+ 2025 4.25.0.2'

_chemical_name_systematic             'Gallium Lutetium Nickel'
_chemical_formula_moiety              'Ga2 Lu Ni'
_chemical_formula_sum                 'Ga2 Lu Ni'
_chemical_formula_weight              373.11

_cell_length_a                        4.0933(2)
_cell_length_b                        9.8210(5)
_cell_length_c                        6.5808(3)
_cell_angle_alpha                     90.0
_cell_angle_beta                      90.0
_cell_angle_gamma                     90.0
_cell_formula_units_Z                 4
_cell_volume                          264.55
_symmetry_cell_setting                orthorhombic
_symmetry_space_group_name_H-M        Cmcm
_symmetry_Int_Tables_number           63

loop_
_symmetry_equiv_pos_site_id
_symmetry_equiv_pos_as_xyz
1 x,y,z
2 -x,-y,-z
3 x,-y,-z
4 -x,y,z
5 x,y,-z+1/2
6 -x,-y,z+1/2
7 x,-y,z+1/2
8 -x,y,-z+1/2
9 x+1/2,y+1/2,z
10 -x+1/2,-y+1/2,-z
11 x+1/2,-y+1/2,-z
12 -x+1/2,y+1/2,z
13 x+1/2,y+1/2,-z+1/2
14 -x+1/2,-y+1/2,z+1/2
15 x+1/2,-y+1/2,z+1/2
16 -x+1/2,y+1/2,-z+1/2

loop_
_atom_site_label
_atom_site_type_symbol
_atom_site_fract_x
_atom_site_fract_y
_atom_site_fract_z
_atom_site_B_iso_or_equiv
_atom_site_symmetry_multiplicity
_atom_site_Wyckoff_symbol
_atom_site_occupancy
Lu1 Lu 0.0 0.0736 0.25 0.54 4 c 1.0
Ni2 Ni 0.0 0.7922 0.25 0.94 4 c 1.0
Ga3 Ga 0.0 0.3597 0.0522 0.57 8 f 1.0

File: data/xrd_icdd_PDF/PDF Card - 00-061-0054.cif
data_00-061-0054
# Copyright 2025 International Centre for Diffraction Data. All rights reserved.

_audit_creation_date                  2025-07-04
_audit_creation_method                'Generated by PDF-5+ 2025 4.25.0.2'

_chemical_name_systematic             'Gallium Nickel Yttrium'
_chemical_formula_moiety              'Ga2 Ni6 Y3'
_chemical_formula_sum                 'Ga2 Ni6 Y3'
_chemical_formula_weight              758.32

_cell_length_a                        8.91432(9)
_cell_length_b                        8.91432(9)
_cell_length_c                        8.91432(9)
_cell_angle_alpha                     90.0
_cell_angle_beta                      90.0
_cell_angle_gamma                     90.0
_cell_formula_units_Z                 4
_cell_volume                          708.38
_symmetry_cell_setting                cubic
_symmetry_space_group_name_H-M        Im-3m
_symmetry_Int_Tables_number           229

loop_
_symmetry_equiv_pos_site_id
_symmetry_equiv_pos_as_xyz
1 x,y,z
2 -x,-y,-z
3 z,x,y
4 -z,-x,-y
5 y,z,x
6 -y,-z,-x
7 x,z,y
8 -x,-z,-y
9 y,x,z
10 -y,-x,-z
11 z,y,x
12 -z,-y,-x
13 x,-y,-z
14 -x,y,z
15 z,-x,-y
16 -z,x,y
17 y,-z,-x
18 -y,z,x
19 x,-z,-y
20 -x,z,y
21 y,-x,-z
22 -y,x,z
23 z,-y,-x
24 -z,y,x
25 -x,y,-z
26 x,-y,z
27 -z,x,-y
28 z,-x,y
29 -y,z,-x
30 y,-z,x
31 -x,z,-y
32 x,-z,y
33 -y,x,-z
34 y,-x,z
35 -z,y,-x
36 z,-y,x
37 -x,-y,z
38 x,y,-z
39 -z,-x,y
40 z,x,-y
41 -y,-z,x
42 y,z,-x
43 -x,-z,y
44 x,z,-y
45 -y,-x,z
46 y,x,-z
47 -z,-y,x
48 z,y,-x
49 x+1/2,y+1/2,z+1/2
50 -x+1/2,-y+1/2,-z+1/2
51 z+1/2,x+1/2,y+1/2
52 -z+1/2,-x+1/2,-y+1/2
53 y+1/2,z+1/2,x+1/2
54 -y+1/2,-z+1/2,-x+1/2
55 x+1/2,z+1/2,y+1/2
56 -x+1/2,-z+1/2,-y+1/2
57 y+1/2,x+1/2,z+1/2
58 -y+1/2,-x+1/2,-z+1/2
59 z+1/2,y+1/2,x+1/2
60 -z+1/2,-y+1/2,-x+1/2
61 x+1/2,-y+1/2,-z+1/2
62 -x+1/2,y+1/2,z+1/2
63 z+1/2,-x+1/2,-y+1/2
64 -z+1/2,x+1/2,y+1/2
65 y+1/2,-z+1/2,-x+1/2
66 -y+1/2,z+1/2,x+1/2
67 x+1/2,-z+1/2,-y+1/2
68 -x+1/2,z+1/2,y+1/2
69 y+1/2,-x+1/2,-z+1/2
70 -y+1/2,x+1/2,z+1/2
71 z+1/2,-y+1/2,-x+1/2
72 -z+1/2,y+1/2,x+1/2
73 -x+1/2,y+1/2,-z+1/2
74 x+1/2,-y+1/2,z+1/2
75 -z+1/2,x+1/2,-y+1/2
76 z+1/2,-x+1/2,y+1/2
77 -y+1/2,z+1/2,-x+1/2
78 y+1/2,-z+1/2,x+1/2
79 -x+1/2,z+1/2,-y+1/2
80 x+1/2,-z+1/2,y+1/2
81 -y+1/2,x+1/2,-z+1/2
82 y+1/2,-x+1/2,z+1/2
83 -z+1/2,y+1/2,-x+1/2
84 z+1/2,-y+1/2,x+1/2
85 -x+1/2,-y+1/2,z+1/2
86 x+1/2,y+1/2,-z+1/2
87 -z+1/2,-x+1/2,y+1/2
88 z+1/2,x+1/2,-y+1/2
89 -y+1/2,-z+1/2,x+1/2
90 y+1/2,z+1/2,-x+1/2
91 -x+1/2,-z+1/2,y+1/2
92 x+1/2,z+1/2,-y+1/2
93 -y+1/2,-x+1/2,z+1/2
94 y+1/2,x+1/2,-z+1/2
95 -z+1/2,-y+1/2,x+1/2
96 z+1/2,y+1/2,-x+1/2

loop_
_atom_site_label
_atom_site_type_symbol
_atom_site_fract_x
_atom_site_fract_y
_atom_site_fract_z
_atom_site_B_iso_or_equiv
_atom_site_symmetry_multiplicity
_atom_site_Wyckoff_symbol
_atom_site_occupancy
Y1 Y 0.2901 0.0 0.0 0.76 12 e 1.0
Ni2 Ni 0.0 0.666 0.666 1.0 24 h 1.0
Ga3 Ga 0.25 0.25 0.25 1.1 8 c 1.0

File: data/xrd_icdd_PDF/PDF Card - 00-061-0124.cif
data_00-061-0124
# Copyright 2025 International Centre for Diffraction Data. All rights reserved.

_audit_creation_date                  2025-07-04
_audit_creation_method                'Generated by PDF-5+ 2025 4.25.0.2'

_chemical_name_systematic             'Antimony Cobalt Dysprosium'
_chemical_formula_moiety              'Co Dy5 Sb2'
_chemical_formula_sum                 'Co Dy5 Sb2'
_chemical_formula_weight              1114.95

_cell_length_a                        11.9935(7)
_cell_length_b                        8.8370(5)
_cell_length_c                        7.8288(5)
_cell_angle_alpha                     90.0
_cell_angle_beta                      90.0
_cell_angle_gamma                     90.0
_cell_formula_units_Z                 4
_cell_volume                          829.75
_symmetry_cell_setting                orthorhombic
_symmetry_space_group_name_H-M        Pnma
_symmetry_Int_Tables_number           62

loop_
_symmetry_equiv_pos_site_id
_symmetry_equiv_pos_as_xyz
1 x,y,z
2 -x,-y,-z
3 x+1/2,-y+1/2,-z+1/2
4 -x+1/2,y+1/2,z+1/2
5 -x,y+1/2,-z
6 x,-y+1/2,z
7 -x+1/2,-y,z+1/2
8 x+1/2,y,-z+1/2

loop_
_atom_site_label
_atom_site_type_symbol
_atom_site_fract_x
_atom_site_fract_y
_atom_site_fract_z
_atom_site_U_iso_or_equiv
_atom_site_symmetry_multiplicity
_atom_site_Wyckoff_symbol
_atom_site_occupancy
Dy1 Dy 0.2148 0.25 0.8369 . 4 c 1.0
Dy2 Dy -0.0077 0.25 0.531 . 4 c 1.0
Dy3 Dy 0.3045 0.25 0.3698 . 4 c 1.0
Dy4 Dy 0.0673 0.0404 0.1795 . 8 d 1.0
Co5 Co 0.48 0.25 0.582 . 4 c 1.0
Sb6 Sb 0.3278 0.0056 0.0693 . 8 d 1.0
