Repository: xia0WT/spectrumdavit

## Checkpoint
The pre-trained SpectrumDavit model checkpoint is available on [Zenodo] [![DOI](https://zenodo.org/badge/DOI/10.5281/zenodo.17172997.svg)](https://doi.org/10.5281/zenodo.17172997)

## Data Download
The dataset used in this project is available on [Zenodo] [![DOI](https://zenodo.org/badge/DOI/10.5281/zenodo.17173064.svg)](https://doi.org/10.5281/zenodo.17173064)

File: data/xrd_icdd_PDF/PDF Card - 00-061-0134.cif
data_00-061-0134
# Copyright 2025 International Centre for Diffraction Data. All rights reserved.

_audit_creation_date                  2025-07-04
_audit_creation_method                'Generated by PDF-5+ 2025 4.25.0.2'

_chemical_name_systematic             'Cobalt Terbium Telluride'
_chemical_formula_moiety              'Co Tb6 Te2'
_chemical_formula_sum                 'Co Tb6 Te2'
_chemical_formula_weight              1267.68

_cell_length_a                        8.3089(3)
_cell_length_b                        8.3089(3)
_cell_length_c                        3.9628(1)
_cell_angle_alpha                     90.0
_cell_angle_beta                      90.0
_cell_angle_gamma                     120.0
_cell_formula_units_Z                 1
_cell_volume                          236.93
_symmetry_cell_setting                hexagonal
_symmetry_space_group_name_H-M        P-62m
_symmetry_Int_Tables_number           189

loop_
_symmetry_equiv_pos_site_id
_symmetry_equiv_pos_as_xyz
1 x,y,z
2 -y,x-y,z
3 -x+y,-x,z
4 x,y,-z
5 -y,x-y,-z
6 -x+y,-x,-z
7 y,x,z
8 -x,-x+y,z
9 x-y,-y,z
10 y,x,-z
11 -x,-x+y,-z
12 x-y,-y,-z

loop_
_atom_site_label
_atom_site_type_symbol
_atom_site_fract_x
_atom_site_fract_y
_atom_site_fract_z
_atom_site_U_iso_or_equiv
_atom_site_symmetry_multiplicity
_atom_site_Wyckoff_symbol
_atom_site_occupancy
Tb1 Tb 0.5975 0.0 0.5 . 3 g 1.0
Tb2 Tb 0.2382 0.0 0.0 . 3 f 1.0
Co3 Co 0.0 0.0 0.5 . 1 b 1.0
Te4 Te 0.33333 0.66666 0.0 . 2 c 1.0

File: data/xrd_icdd_PDF/PDF Card - 00-061-0146.cif
data_00-061-0146
# Copyright 2025 International Centre for Diffraction Data. All rights reserved.

_audit_creation_date                  2025-07-04
_audit_creation_method                'Generated by PDF-5+ 2025 4.25.0.2'

_chemical_name_systematic             'Silver Cerium Silicon Selenide'
_chemical_formula_moiety              'Ag Ce3 Si Se7'
_chemical_formula_sum                 'Ag Ce3 Se7 Si'
_chemical_formula_weight              1109.02

_cell_length_a                        10.7236(1)
_cell_length_b                        10.7236(1)
_cell_length_c                        6.0285(1)
_cell_angle_alpha                     90.0
_cell_angle_beta                      90.0
_cell_angle_gamma                     120.0
_cell_formula_units_Z                 2
_cell_volume                          600.37
_symmetry_cell_setting                hexagonal
_symmetry_space_group_name_H-M        P63
_symmetry_Int_Tables_number           173

loop_
_symmetry_equiv_pos_site_id
_symmetry_equiv_pos_as_xyz
1 x,y,z
2 -y,x-y,z
3 -x+y,-x,z
4 -x,-y,z+1/2
5 y,-x+y,z+1/2
6 x-y,x,z+1/2

loop_
_atom_site_label
_atom_site_type_symbol
_atom_site_fract_x
_atom_site_fract_y
_atom_site_fract_z
_atom_site_B_iso_or_equiv
_atom_site_symmetry_multiplicity
_atom_site_Wyckoff_symbol
_atom_site_occupancy
Ce1 Ce 0.8732 0.6401 0.262 0.131 6 c 1.0
Ag2 Ag 0.0 0.0 0.688 0.3 2 a 1.0
Si3 Si 0.33333 0.66666 0.337 0.24 2 b 1.0
Se4 Se 0.33333 0.66666 0.979 0.2 2 b 1.0
Se5 Se 0.9055 0.7281 0.744 0.164 6 c 1.0
Se6 Se 0.589 0.4757 0.994 0.112 6 c 1.0

File: data/xrd_icdd_PDF/PDF Card - 00-061-0796.cif
data_00-061-0796
# Copyright 2025 International Centre for Diffraction Data. All rights reserved.

_audit_creation_date                  2025-07-04
_audit_creation_method                'Generated by PDF-5+ 2025 4.25.0.2'

_chemical_name_systematic             'Cobalt Tantalum Oxide'
_chemical_formula_moiety              'Co Ta2 O6'
_chemical_formula_sum                 'Co O6 Ta2'
_chemical_formula_weight              516.82

# Atomic parameters are cross-referenced from PDF entry 04-007-8172

_cell_length_a                        4.7358(3)
_cell_length_b                        4.7358(3)
_cell_length_c                        9.1708(7)
_cell_angle_alpha                     90
_cell_angle_beta                      90
_cell_angle_gamma                     90
_cell_formula_units_Z                 2
_cell_volume                          205.68
_symmetry_cell_setting                tetragonal
_symmetry_space_group_name_H-M        P42/mnm
_symmetry_Int_Tables_number           136

loop_
_symmetry_equiv_pos_site_id
_symmetry_equiv_pos_as_xyz
1 x,y,z
2 -x,-y,-z
3 -x,-y,z
4 x,y,-z
5 x+1/2,-y+1/2,z+1/2
6 -x+1/2,y+1/2,-z+1/2
7 -x+1/2,y+1/2,z+1/2
8 x+1/2,-y+1/2,-z+1/2
9 y,x,z
10 -y,-x,-z
11 -y,-x,z
12 y,x,-z
13 y+1/2,-x+1/2,z+1/2
14 -y+1/2,x+1/2,-z+1/2
15 -y+1/2,x+1/2,z+1/2
16 y+1/2,-x+1/2,-z+1/2

loop_
_atom_site_label
_atom_site_type_symbol
_atom_site_fract_x
_atom_site_fract_y
_atom_site_fract_z
_atom_site_B_iso_or_equiv
_atom_site_symmetry_multiplicity
_atom_site_Wyckoff_symbol
_atom_site_occupancy
Co1 Co 0.0 0.0 0.0 0.9 2 a 1.0
Ta2 Ta 0.0 0.0 0.3304 0.48 4 e 1.0
O3 O 0.3109 0.3109 0.0 0.48 4 f 1.0
O4 O 0.2967 0.2967 0.3255 0.92 8 j 1.0

File: data/xrd_icdd_PDF/PDF Card - 00-062-0119.cif
data_00-062-0119
# Copyright 2025 International Centre for Diffraction Data. All rights reserved.

_audit_creation_date                  2025-07-06
_audit_creation_method                'Generated by PDF-5+ 2025 4.25.0.2'

_chemical_name_systematic             'Lanthanum Cobalt Oxide Selenide'
_chemical_formula_moiety              'La2 Co2 O3 Se2'
_chemical_formula_sum                 'Co2 La2 O3 Se2'
_chemical_formula_weight              601.59

# Atomic parameters are cross-referenced from PDF entry 04-017-3006

_cell_length_a                        4.06096(5)
_cell_length_b                        4.06096(5)
_cell_length_c                        18.3843(3)
_cell_angle_alpha                     90
_cell_angle_beta                      90
_cell_angle_gamma                     90
_cell_formula_units_Z                 2
_cell_volume                          303.18
_symmetry_cell_setting                tetragonal
_symmetry_space_group_name_H-M        I4/mmm
_symmetry_Int_Tables_number           139

loop_
_symmetry_equiv_pos_site_id
_symmetry_equiv_pos_as_xyz
1 x,y,z
2 -x,-y,-z
3 -x,-y,z
4 x,y,-z
5 -x,y,z
6 x,-y,-z
7 x,-y,z
8 -x,y,-z
9 -y,x,z
10 y,-x,-z
11 y,-x,z
12 -y,x,-z
13 y,x,z
14 -y,-x,-z
15 -y,-x,z
16 y,x,-z
17 x+1/2,y+1/2,z+1/2
18 -x+1/2,-y+1/2,-z+1/2
19 -x+1/2,-y+1/2,z+1/2
20 x+1/2,y+1/2,-z+1/2
21 -x+1/2,y+1/2,z+1/2
22 x+1/2,-y+1/2,-z+1/2
23 x+1/2,-y+1/2,z+1/2
24 -x+1/2,y+1/2,-z+1/2
25 -y+1/2,x+1/2,z+1/2
26 y+1/2,-x+1/2,-z+1/2
27 y+1/2,-x+1/2,z+1/2
28 -y+1/2,x+1/2,-z+1/2
29 y+1/2,x+1/2,z+1/2
30 -y+1/2,-x+1/2,-z+1/2
31 -y+1/2,-x+1/2,z+1/2
32 y+1/2,x+1/2,-z+1/2

loop_
_atom_site_label
_atom_site_type_symbol
_atom_site_fract_x
_atom_site_fract_y
_atom_site_fract_z
_atom_site_U_iso_or_equiv
_atom_site_symmetry_multiplicity
_atom_site_Wyckoff_symbol
_atom_site_occupancy
La1 La 0.5 0.5 0.18344 0.0046 4 e 1.0
Co2 Co 0.5 0.0 0.0 0.0128 4 c 1.0
O3 O 0.5 0.0 0.25 0.0087 4 d 1.0
O4 O 0.5 0.5 0.0 0.0177 2 b 1.0
Se5 Se 0.0 0.0 0.09516 0.0063 4 e 1.0

File: data/xrd_icdd_PDF/PDF Card - 00-062-0163.cif
data_00-062-0163
# Copyright 2025 International Centre for Diffraction Data. All rights reserved.

_audit_creation_date                  2025-07-06
_audit_creation_method                'Generated by PDF-5+ 2025 4.25.0.2'

_chemical_name_systematic             'Silver Iron Phosphate'
_chemical_formula_moiety              'Ag Fe P2 O7'
_chemical_formula_sum                 'Ag Fe O7 P2'
_chemical_formula_weight              337.65

_cell_length_a                        7.33380(10)
_cell_length_b                        7.97310(10)
_cell_length_c                        9.5665(2)
_cell_angle_alpha                     90.0
_cell_angle_beta                      111.823(2)
_cell_angle_gamma                     90.0
_cell_formula_units_Z                 4
_cell_volume                          518.73
_symmetry_cell_setting                monoclinic
_symmetry_space_group_name_H-M        P121/c1
_symmetry_Int_Tables_number           14

loop_
_symmetry_equiv_pos_site_id
_symmetry_equiv_pos_as_xyz
1 x,y,z
2 -x,-y,-z
3 -x,y+1/2,-z+1/2
4 x,-y+1/2,z+1/2

loop_
_atom_site_label
_atom_site_type_symbol
_atom_site_fract_x
_atom_site_fract_y
_atom_site_fract_z
_atom_site_U_iso_or_equiv
_atom_site_symmetry_multiplicity
_atom_site_Wyckoff_symbol
_atom_site_occupancy
Ag1 Ag 0.20603 0.52623 0.190013 0.02157 . . 1.0
Fe2 Fe -0.23945 0.49146 0.25065 0.00466 . . 1.0
P3 P 0.42541 0.74656 0.04423 0.00375 . . 1.0
P4 P 0.82574 0.79124 0.04625 0.00408 . . 1.0
O5 O 0.61892 0.84715 0.05373 0.00858 . . 1.0
O6 O -0.14019 0.61013 0.10257 0.0077 . . 1.0
O7 O -0.31815 0.36631 0.39243 0.00929 . . 1.0
O8 O -0.18684 0.69738 0.38515 0.00819 . . 1.0
O9 O -0.30805 0.29007 0.11975 0.00954 . . 1.0
O10 O 0.03411 0.41434 0.34703 0.00855 . . 1.0
O11 O 0.49228 0.58832 0.13977 0.00748 . . 1.0

File: data/xrd_icdd_PDF/PDF Card - 00-062-0305.cif
data_00-062-0305
# Copyright 2025 International Centre for Diffraction Data. All rights reserved.

_audit_creation_date                  2025-07-06
_audit_creation_method                'Generated by PDF-5+ 2025 4.25.0.2'

_chemical_name_systematic             'Copper Magnesium Yttrium'
_chemical_formula_moiety              'Cu4 Mg Y'
_chemical_formula_sum                 'Cu4 Mg Y'
_chemical_formula_weight              367.39

_cell_length_a                        7.23445(34)
_cell_length_b                        7.23445(34)
_cell_length_c                        7.23445(34)
_cell_angle_alpha                     90.0
_cell_angle_beta                      90.0
_cell_angle_gamma                     90.0
_cell_formula_units_Z                 4
_cell_volume                          378.63
_symmetry_cell_setting                cubic
_symmetry_space_group_name_H-M        F-43m
_symmetry_Int_Tables_number           216

loop_
_symmetry_equiv_pos_site_id
_symmetry_equiv_pos_as_xyz
1 x,y,z
2 z,x,y
3 y,z,x
4 x,z,y
5 y,x,z
6 z,y,x
7 x,-y,-z
8 z,-x,-y
9 y,-z,-x
10 x,-z,-y
11 y,-x,-z
12 z,-y,-x
13 -x,y,-z
14 -z,x,-y
15 -y,z,-x
16 -x,z,-y
17 -y,x,-z
18 -z,y,-x
19 -x,-y,z
20 -z,-x,y
21 -y,-z,x
22 -x,-z,y
23 -y,-x,z
24 -z,-y,x
25 x,y+1/2,z+1/2
26 z,x+1/2,y+1/2
27 y,z+1/2,x+1/2
28 x,z+1/2,y+1/2
29 y,x+1/2,z+1/2
30 z,y+1/2,x+1/2
31 x,-y+1/2,-z+1/2
32 z,-x+1/2,-y+1/2
33 y,-z+1/2,-x+1/2
34 x,-z+1/2,-y+1/2
35 y,-x+1/2,-z+1/2
36 z,-y+1/2,-x+1/2
37 -x,y+1/2,-z+1/2
38 -z,x+1/2,-y+1/2
39 -y,z+1/2,-x+1/2
40 -x,z+1/2,-y+1/2
41 -y,x+1/2,-z+1/2
42 -z,y+1/2,-x+1/2
43 -x,-y+1/2,z+1/2
44 -z,-x+1/2,y+1/2
45 -y,-z+1/2,x+1/2
46 -x,-z+1/2,y+1/2
47 -y,-x+1/2,z+1/2
48 -z,-y+1/2,x+1/2
49 x+1/2,y,z+1/2
50 z+1/2,x,y+1/2
51 y+1/2,z,x+1/2
52 x+1/2,z,y+1/2
53 y+1/2,x,z+1/2
54 z+1/2,y,x+1/2
55 x+1/2,-y,-z+1/2
56 z+1/2,-x,-y+1/2
57 y+1/2,-z,-x+1/2
58 x+1/2,-z,-y+1/2
59 y+1/2,-x,-z+1/2
60 z+1/2,-y,-x+1/2
61 -x+1/2,y,-z+1/2
62 -z+1/2,x,-y+1/2
63 -y+1/2,z,-x+1/2
64 -x+1/2,z,-y+1/2
65 -y+1/2,x,-z+1/2
66 -z+1/2,y,-x+1/2
67 -x+1/2,-y,z+1/2
68 -z+1/2,-x,y+1/2
69 -y+1/2,-z,x+1/2
70 -x+1/2,-z,y+1/2
71 -y+1/2,-x,z+1/2
72 -z+1/2,-y,x+1/2
73 x+1/2,y+1/2,z
74 z+1/2,x+1/2,y
75 y+1/2,z+1/2,x
76 x+1/2,z+1/2,y
77 y+1/2,x+1/2,z
78 z+1/2,y+1/2,x
79 x+1/2,-y+1/2,-z
80 z+1/2,-x+1/2,-y
81 y+1/2,-z+1/2,-x
82 x+1/2,-z+1/2,-y
83 y+1/2,-x+1/2,-z
84 z+1/2,-y+1/2,-x
85 -x+1/2,y+1/2,-z
86 -z+1/2,x+1/2,-y
87 -y+1/2,z+1/2,-x
88 -x+1/2,z+1/2,-y
89 -y+1/2,x+1/2,-z
90 -z+1/2,y+1/2,-x
91 -x+1/2,-y+1/2,z
92 -z+1/2,-x+1/2,y
93 -y+1/2,-z+1/2,x
94 -x+1/2,-z+1/2,y
95 -y+1/2,-x+1/2,z
96 -z+1/2,-y+1/2,x

loop_
_atom_site_label
_atom_site_type_symbol
_atom_site_fract_x
_atom_site_fract_y
_atom_site_fract_z
_atom_site_B_iso_or_equiv
_atom_site_symmetry_multiplicity
_atom_site_Wyckoff_symbol
_atom_site_occupancy
Y1 Y 0.0 0.0 0.0 2.04 4 a 1.0
Mg2 Mg 0.25 0.25 0.25 2.02 4 c 1.0
Cu3 Cu 0.62453 0.62453 0.62453 2.24 16 e 1.0

File: data/xrd_icdd_PDF/PDF Card - 00-062-0722.cif
data_00-062-0722
# Copyright 2025 International Centre for Diffraction Data. All rights reserved.

_audit_creation_date                  2025-07-06
_audit_creation_method                'Generated by PDF-5+ 2025 4.25.0.2'

_chemical_name_systematic             'Calcium Copper Iron Oxide Sulfide'
_chemical_formula_moiety              'Ca2 Cu Fe O3 S'
_chemical_formula_sum                 'Ca2 Cu Fe O3 S'
_chemical_formula_weight              279.61

# Atomic parameters are cross-referenced from PDF entry 04-018-2074

_cell_length_a                        3.8269(1)
_cell_length_b                        3.8269(1)
_cell_length_c                        14.9482(3)
_cell_angle_alpha                     90
_cell_angle_beta                      90
_cell_angle_gamma                     90
_cell_formula_units_Z                 2
_cell_volume                          218.92
_symmetry_cell_setting                tetragonal
_symmetry_space_group_name_H-M        P4/nmm
_symmetry_Int_Tables_number           129

loop_
_symmetry_equiv_pos_site_id
_symmetry_equiv_pos_as_xyz
1 x,y,z
2 -x,-y,-z
3 -x+1/2,y,z
4 x+1/2,-y,-z
5 x,-y+1/2,z
6 -x,y+1/2,-z
7 -x+1/2,-y+1/2,z
8 x+1/2,y+1/2,-z
9 y,x,z
10 -y,-x,-z
11 -y+1/2,x,z
12 y+1/2,-x,-z
13 y,-x+1/2,z
14 -y,x+1/2,-z
15 -y+1/2,-x+1/2,z
16 y+1/2,x+1/2,-z

loop_
_atom_site_label
_atom_site_type_symbol
_atom_site_fract_x
_atom_site_fract_y
_atom_site_fract_z
_atom_site_B_iso_or_equiv
_atom_site_symmetry_multiplicity
_atom_site_Wyckoff_symbol
_atom_site_occupancy
Ca1 Ca 0.75 0.75 0.189 0.52 2 c 1.0
Ca2 Ca 0.75 0.75 0.413 0.52 2 c 1.0
Fe3 Fe 0.25 0.25 0.3099 0.51 2 c 1.0
Cu4 Cu 0.25 0.75 0.0 1.53 2 a 1.0
S5 S 0.25 0.25 0.0981 0.5 2 c 1.0
O6 O 0.25 0.75 0.2889 1.0 4 f 1.0
O7 O 0.25 0.25 0.4392 1.0 2 c 1.0

File: data/xrd_icdd_PDF/PDF Card - 00-062-0897.cif
data_00-062-0897
# Copyright 2025 International Centre for Diffraction Data. All rights reserved.

_audit_creation_date                  2025-07-06
_audit_creation_method                'Generated by PDF-5+ 2025 4.25.0.2'

_chemical_name_systematic             'Copper Molybdenum Selenium Oxide'
_chemical_formula_moiety              'Cu2 ( Se O3 ) ( Mo O4 )'
_chemical_formula_sum                 'Cu2 Mo O7 Se'
_chemical_formula_weight              414.00

_cell_length_a                        8.148(5)
_cell_length_b                        9.023(5)
_cell_length_c                        8.392(5)
_cell_angle_alpha                     90.0
_cell_angle_beta                      104.675(12)
_cell_angle_gamma                     90.0
_cell_formula_units_Z                 4
_cell_volume                          596.85
_symmetry_cell_setting                monoclinic
_symmetry_space_group_name_H-M        P121/c1
_symmetry_Int_Tables_number           14

loop_
_symmetry_equiv_pos_site_id
_symmetry_equiv_pos_as_xyz
1 x,y,z
2 -x,-y,-z
3 -x,y+1/2,-z+1/2
4 x,-y+1/2,z+1/2

loop_
_atom_site_label
_atom_site_type_symbol
_atom_site_fract_x
_atom_site_fract_y
_atom_site_fract_z
_atom_site_U_iso_or_equiv
_atom_site_symmetry_multiplicity
_atom_site_Wyckoff_symbol
_atom_site_occupancy
Cu1 Cu 0.31351 -0.00693 0.3813 0.00999 . . 1.0
Cu2 Cu 0.31612 -0.00682 0.02771 0.01051 . . 1.0
Mo3 Mo 0.12193 0.29123 0.15752 0.00742 . . 1.0
Se4 Se 0.31824 -0.32792 0.20537 0.00728 . . 1.0
O5 O 0.3807 -0.1445 0.2197 0.0105 . . 1.0
O6 O 0.4346 -0.3865 0.392 0.0109 . . 1.0
O7 O 0.4339 -0.3919 0.0789 0.0106 . . 1.0
O8 O 0.2189 0.1061 0.1805 0.0115 . . 1.0
O9 O 0.1753 0.3902 -0.001 0.0162 . . 1.0
O10 O -0.0963 0.2712 0.1073 0.0188 . . 1.0
O11 O 0.183 0.3949 0.3387 0.0188 . . 1.0

File: data/xrd_icdd_PDF/PDF Card - 00-063-0370.cif
data_00-063-0370
# Copyright 2025 International Centre for Diffraction Data. All rights reserved.

_audit_creation_date                  2025-07-06
_audit_creation_method                'Generated by PDF-5+ 2025 4.25.0.2'

_chemical_name_systematic             'Lanthanum Manganese Selenium Oxide'
_chemical_formula_moiety              'La2 Mn2 O3 Se2'
_chemical_formula_structural          'Mn2 O Se2 ( La O )2'
_chemical_formula_sum                 'La2 Mn2 O3 Se2'
_chemical_formula_weight              593.60

# Atomic parameters are cross-referenced from PDF entry 04-017-7211

_cell_length_a                        4.12956(3)
_cell_length_b                        4.12956(3)
_cell_length_c                        18.7793(2)
_cell_angle_alpha                     90
_cell_angle_beta                      90
_cell_angle_gamma                     90
_cell_formula_units_Z                 2
_cell_volume                          320.25
_symmetry_cell_setting                tetragonal
_symmetry_space_group_name_H-M        I4/mmm
_symmetry_Int_Tables_number           139

loop_
_symmetry_equiv_pos_site_id
_symmetry_equiv_pos_as_xyz
1 x,y,z
2 -x,-y,-z
3 -x,-y,z
4 x,y,-z
5 -x,y,z
6 x,-y,-z
7 x,-y,z
8 -x,y,-z
9 -y,x,z
10 y,-x,-z
11 y,-x,z
12 -y,x,-z
13 y,x,z
14 -y,-x,-z
15 -y,-x,z
16 y,x,-z
17 x+1/2,y+1/2,z+1/2
18 -x+1/2,-y+1/2,-z+1/2
19 -x+1/2,-y+1/2,z+1/2
20 x+1/2,y+1/2,-z+1/2
21 -x+1/2,y+1/2,z+1/2
22 x+1/2,-y+1/2,-z+1/2
23 x+1/2,-y+1/2,z+1/2
24 -x+1/2,y+1/2,-z+1/2
25 -y+1/2,x+1/2,z+1/2
26 y+1/2,-x+1/2,-z+1/2
27 y+1/2,-x+1/2,z+1/2
28 -y+1/2,x+1/2,-z+1/2
29 y+1/2,x+1/2,z+1/2
30 -y+1/2,-x+1/2,-z+1/2
31 -y+1/2,-x+1/2,z+1/2
32 y+1/2,x+1/2,-z+1/2

loop_
_atom_site_label
_atom_site_type_symbol
_atom_site_fract_x
_atom_site_fract_y
_atom_site_fract_z
_atom_site_U_iso_or_equiv
_atom_site_symmetry_multiplicity
_atom_site_Wyckoff_symbol
_atom_site_occupancy
La1 La 0.5 0.5 0.18651 . 4 e 1.0
Mn2 Mn 0.5 0.0 0.0 . 4 c 1.0
Se3 Se 0.0 0.0 0.10039 . 4 e 1.0
O4 O 0.5 0.0 0.25 . 4 d 1.0
O5 O 0.5 0.5 0.0 . 2 b 1.0

File: data/xrd_icdd_PDF/PDF Card - 00-063-0411.cif
data_00-063-0411
# Copyright 2025 International Centre for Diffraction Data. All rights reserved.

_audit_creation_date                  2025-07-06
_audit_creation_method                'Generated by PDF-5+ 2025 4.25.0.2'

_chemical_name_systematic             'Cobalt Dysprosium Germanium'
_chemical_name_common                 'dysprosium cobalt germanide'
_chemical_formula_moiety              'Co Dy2 Ge2'
_chemical_formula_sum                 'Co Dy2 Ge2'
_chemical_formula_weight              529.19

_cell_length_a                        10.4622(8)
_cell_length_b                        4.1792(4)
_cell_length_c                        10.1246(7)
_cell_angle_alpha                     90.0
_cell_angle_beta                      117.902(5)
_cell_angle_gamma                     90.0
_cell_formula_units_Z                 4
_cell_volume                          391.22
_symmetry_cell_setting                monoclinic
_symmetry_space_group_name_H-M        C12/m1
_symmetry_Int_Tables_number           12

loop_
_symmetry_equiv_pos_site_id
_symmetry_equiv_pos_as_xyz
1 x,y,z
2 -x,-y,-z
3 x,-y,z
4 -x,y,-z
5 x+1/2,y+1/2,z
6 -x+1/2,-y+1/2,-z
7 x+1/2,-y+1/2,z
8 -x+1/2,y+1/2,-z

loop_
_atom_site_label
_atom_site_type_symbol
_atom_site_fract_x
_atom_site_fract_y
_atom_site_fract_z
_atom_site_U_iso_or_equiv
_atom_site_symmetry_multiplicity
_atom_site_Wyckoff_symbol
_atom_site_occupancy
Dy1 Dy 7.0E-4 0.0 0.3223 . 4 i 1.0
Dy2 Dy 0.1908 0.0 0.1128 . 4 i 1.0
Co3 Co 0.2796 0.0 0.6395 . 4 i 1.0
Ge4 Ge 0.3393 0.0 0.4344 . 4 i 1.0
Ge5 Ge 0.4648 0.0 0.1132 . 4 i 1.0

File: data/xrd_icdd_PDF/PDF Card - 00-063-0412.cif
data_00-063-0412
# Copyright 2025 International Centre for Diffraction Data. All rights reserved.

_audit_creation_date                  2025-07-06
_audit_creation_method                'Generated by PDF-5+ 2025 4.25.0.2'

_chemical_name_systematic             'Cobalt Erbium Germanium'
_chemical_name_common                 'erbium cobalt germanide'
_chemical_formula_moiety              'Co Er2 Ge2'
_chemical_formula_sum                 'Co Er2 Ge2'
_chemical_formula_weight              538.71

_cell_length_a                        10.3690(8)
_cell_length_b                        4.1447(6)
_cell_length_c                        10.0292(7)
_cell_angle_alpha                     90.0
_cell_angle_beta                      117.611(5)
_cell_angle_gamma                     90.0
_cell_formula_units_Z                 4
_cell_volume                          381.93
_symmetry_cell_setting                monoclinic
_symmetry_space_group_name_H-M        C12/m1
_symmetry_Int_Tables_number           12

loop_
_symmetry_equiv_pos_site_id
_symmetry_equiv_pos_as_xyz
1 x,y,z
2 -x,-y,-z
3 x,-y,z
4 -x,y,-z
5 x+1/2,y+1/2,z
6 -x+1/2,-y+1/2,-z
7 x+1/2,-y+1/2,z
8 -x+1/2,y+1/2,-z

loop_
_atom_site_label
_atom_site_type_symbol
_atom_site_fract_x
_atom_site_fract_y
_atom_site_fract_z
_atom_site_U_iso_or_equiv
_atom_site_symmetry_multiplicity
_atom_site_Wyckoff_symbol
_atom_site_occupancy
Er1 Er 0.0063 0.0 0.3228 . 4 i 1.0
Er2 Er 0.2029 0.0 0.1205 . 4 i 1.0
Co3 Co 0.2684 0.0 0.6532 . 4 i 1.0
Ge4 Ge 0.3469 0.0 0.4465 . 4 i 1.0
Ge5 Ge 0.4822 0.0 0.1112 . 4 i 1.0

File: data/xrd_icdd_PDF/PDF Card - 00-063-0698.cif
data_00-063-0698
# Copyright 2025 International Centre for Diffraction Data. All rights reserved.

_audit_creation_date                  2025-07-06
_audit_creation_method                'Generated by PDF-5+ 2025 4.25.0.2'

_chemical_name_systematic             'Strontium Samarium Niobium Oxide'
_chemical_formula_moiety              'Sr2 Sm Nb O6'
_chemical_formula_sum                 'Nb O6 Sm Sr2'
_chemical_formula_weight              514.50

_cell_length_a                        5.84647(9)
_cell_length_b                        5.93168(12)
_cell_length_c                        8.31430(17)
_cell_angle_alpha                     90.0
_cell_angle_beta                      90.2129(15)
_cell_angle_gamma                     90.0
_cell_formula_units_Z                 2
_cell_volume                          288.33
_symmetry_cell_setting                monoclinic
_symmetry_space_group_name_H-M        P121/n1
_symmetry_Int_Tables_number           14

loop_
_symmetry_equiv_pos_site_id
_symmetry_equiv_pos_as_xyz
1 x,y,z
2 -x,-y,-z
3 x+1/2,-y+1/2,z+1/2
4 -x+1/2,y+1/2,-z+1/2

loop_
_atom_site_label
_atom_site_type_symbol
_atom_site_fract_x
_atom_site_fract_y
_atom_site_fract_z
_atom_site_U_iso_or_equiv
_atom_site_symmetry_multiplicity
_atom_site_Wyckoff_symbol
_atom_site_occupancy
Sm1 Sm 0.0 0.0 0.0 0.004 . . 1.0
Nb2 Nb 0.0 0.0 0.5 0.0046 . . 1.0
Sr3 Sr 0.0099 0.5374 0.752 0.0071 . . 1.0
O4 O 0.1991 0.3303 -0.0397 0.0156 . . 1.0
O5 O 0.4009 0.5316 0.2356 0.0156 . . 1.0
O6 O 0.1842 0.2855 0.5519 0.0156 . . 1.0

File: data/xrd_icdd_PDF/PDF Card - 00-064-0241.cif
data_00-064-0241
# Copyright 2025 International Centre for Diffraction Data. All rights reserved.

_audit_creation_date                  2025-07-06
_audit_creation_method                'Generated by PDF-5+ 2025 4.25.0.2'

_chemical_name_systematic             'Manganese Phosphide'
_chemical_formula_moiety              'Mn3 P'
_chemical_formula_sum                 'Mn3 P'
_chemical_formula_weight              195.79

# Atomic parameters are cross-referenced from PDF entry 04-004-7351

_cell_length_a                        9.178
_cell_length_b                        9.178
_cell_length_c                        4.608
_cell_angle_alpha                     90
_cell_angle_beta                      90
_cell_angle_gamma                     90
_cell_formula_units_Z                 8
_cell_volume                          388.16
_symmetry_cell_setting                tetragonal
_symmetry_space_group_name_H-M        I-4
_symmetry_Int_Tables_number           82

loop_
_symmetry_equiv_pos_site_id
_symmetry_equiv_pos_as_xyz
1 x,y,z
2 -x,-y,z
3 y,-x,-z
4 -y,x,-z
5 x+1/2,y+1/2,z+1/2
6 -x+1/2,-y+1/2,z+1/2
7 y+1/2,-x+1/2,-z+1/2
8 -y+1/2,x+1/2,-z+1/2

loop_
_atom_site_label
_atom_site_type_symbol
_atom_site_fract_x
_atom_site_fract_y
_atom_site_fract_z
_atom_site_U_iso_or_equiv
_atom_site_symmetry_multiplicity
_atom_site_Wyckoff_symbol
_atom_site_occupancy
Mn1 Mn 0.0775 0.1117 0.2609 . 8 g 1.0
Mn2 Mn 0.1351 0.4679 0.0235 . 8 g 1.0
P3 P 0.2862 0.0487 0.0193 . 8 g 1.0
Mn4 Mn 0.3311 0.28 0.2476 . 8 g 1.0

File: data/xrd_icdd_PDF/PDF Card - 00-065-0380.cif
data_00-065-0380
# Copyright 2025 International Centre for Diffraction Data. All rights reserved.

_audit_creation_date                  2025-07-06
_audit_creation_method                'Generated by PDF-5+ 2025 4.25.0.2'

_chemical_name_systematic             'Nickel Silicon Yttrium'
_chemical_formula_moiety              'Ni4 Si Y'
_chemical_formula_sum                 'Ni4 Si Y'
_chemical_formula_weight              351.77

_cell_length_a                        5.04531(9)
_cell_length_b                        8.2098(2)
_cell_length_c                        3.95306(7)
_cell_angle_alpha                     90.0
_cell_angle_beta                      90.0
_cell_angle_gamma                     90.0
_cell_formula_units_Z                 2
_cell_volume                          163.74
_symmetry_cell_setting                orthorhombic
_symmetry_space_group_name_H-M        Cmmm
_symmetry_Int_Tables_number           65

loop_
_symmetry_equiv_pos_site_id
_symmetry_equiv_pos_as_xyz
1 x,y,z
2 -x,-y,-z
3 -x,-y,z
4 x,y,-z
5 x,-y,-z
6 -x,y,z
7 -x,y,-z
8 x,-y,z
9 x+1/2,y+1/2,z
10 -x+1/2,-y+1/2,-z
11 -x+1/2,-y+1/2,z
12 x+1/2,y+1/2,-z
13 x+1/2,-y+1/2,-z
14 -x+1/2,y+1/2,z
15 -x+1/2,y+1/2,-z
16 x+1/2,-y+1/2,z

loop_
_atom_site_label
_atom_site_type_symbol
_atom_site_fract_x
_atom_site_fract_y
_atom_site_fract_z
_atom_site_B_iso_or_equiv
_atom_site_symmetry_multiplicity
_atom_site_Wyckoff_symbol
_atom_site_occupancy
Y1 Y 0.5 0.0 0.5 0.56 2 c 1.0
Ni2 Ni 0.0 0.1588 0.5 0.45 4 j 1.0
Ni3 Ni 0.25 0.25 0.0 0.66 4 e 1.0
Si4 Si 0.0 0.0 0.0 0.23 2 a 1.0

File: data/xrd_icdd_PDF/PDF Card - 00-065-0725.cif
data_00-065-0725
# Copyright 2025 International Centre for Diffraction Data. All rights reserved.

_audit_creation_date                  2025-07-06
_audit_creation_method                'Generated by PDF-5+ 2025 4.25.0.2'

_chemical_name_systematic             'Zinc Oxide'
_chemical_name_common                 'zinc white, nano; chinese white, nano, zincite, syn'
_chemical_formula_moiety              'Zn O'
_chemical_formula_sum                 'O Zn'
_chemical_formula_weight              81.38

# Atomic parameters are cross-referenced from PDF entry 04-015-4060

_cell_length_a                        3.2459(2)
_cell_length_b                        3.2459(2)
_cell_length_c                        5.1999(4)
_cell_angle_alpha                     90
_cell_angle_beta                      90
_cell_angle_gamma                     120
_cell_formula_units_Z                 2
_cell_volume                          47.45
_symmetry_cell_setting                hexagonal
_symmetry_space_group_name_H-M        P63mc
_symmetry_Int_Tables_number           186

loop_
_symmetry_equiv_pos_site_id
_symmetry_equiv_pos_as_xyz
1 x,y,z
2 -y,x-y,z
3 -x+y,-x,z
4 -y,-x,z
5 x,x-y,z
6 -x+y,y,z
7 -x,-y,z+1/2
8 y,-x+y,z+1/2
9 x-y,x,z+1/2
10 y,x,z+1/2
11 -x,-x+y,z+1/2
12 x-y,-y,z+1/2

loop_
_atom_site_label
_atom_site_type_symbol
_atom_site_fract_x
_atom_site_fract_y
_atom_site_fract_z
_atom_site_U_iso_or_equiv
_atom_site_symmetry_multiplicity
_atom_site_Wyckoff_symbol
_atom_site_occupancy
Zn1 Zn 0.33333 0.66666 0.0 . 2 b 1.0
O2 O 0.33333 0.66666 0.375 . 2 b 1.0

File: data/xrd_icdd_PDF/PDF Card - 00-065-0729.cif
data_00-065-0729
# Copyright 2025 International Centre for Diffraction Data. All rights reserved.

_audit_creation_date                  2025-07-06
_audit_creation_method                'Generated by PDF-5+ 2025 4.25.0.2'

_chemical_name_systematic             'Zirconium Oxide'
_chemical_name_common                 'tazheranite, syn, tetragonal zirconia, nano'
_chemical_formula_moiety              'Zr O2'
_chemical_formula_sum                 'O2 Zr'
_chemical_formula_weight              123.22

# Atomic parameters are cross-referenced from PDF entry 04-016-1792

_cell_length_a                        3.598(1)
_cell_length_b                        3.598(1)
_cell_length_c                        5.185(3)
_cell_angle_alpha                     90
_cell_angle_beta                      90
_cell_angle_gamma                     90
_cell_formula_units_Z                 2
_cell_volume                          67.12
_symmetry_cell_setting                tetragonal
_symmetry_space_group_name_H-M        P42/nmc
_symmetry_Int_Tables_number           137

loop_
_symmetry_equiv_pos_site_id
_symmetry_equiv_pos_as_xyz
1 x,y,z
2 -x,-y,-z
3 -x+1/2,y,z
4 x+1/2,-y,-z
5 x,-y+1/2,z
6 -x,y+1/2,-z
7 -x+1/2,-y+1/2,z
8 x+1/2,y+1/2,-z
9 y,x,z+1/2
10 -y,-x,-z+1/2
11 -y+1/2,x,z+1/2
12 y+1/2,-x,-z+1/2
13 y,-x+1/2,z+1/2
14 -y,x+1/2,-z+1/2
15 -y+1/2,-x+1/2,z+1/2
16 y+1/2,x+1/2,-z+1/2

loop_
_atom_site_label
_atom_site_type_symbol
_atom_site_fract_x
_atom_site_fract_y
_atom_site_fract_z
_atom_site_B_iso_or_equiv
_atom_site_symmetry_multiplicity
_atom_site_Wyckoff_symbol
_atom_site_occupancy
O1 O 0.25 0.25 0.4465 0.82 4 d 1.0
Zr2 Zr 0.75 0.25 0.75 0.96 2 a 1.0

File: data/xrd_icdd_PDF/PDF Card - 00-066-0091.cif
data_00-066-0091
# Copyright 2025 International Centre for Diffraction Data. All rights reserved.

_audit_creation_date                  2025-07-06
_audit_creation_method                'Generated by PDF-5+ 2025 4.25.0.2'

_chemical_name_systematic             Gold
_chemical_name_common                 'gold, nano'
_chemical_formula_moiety              Au
_chemical_formula_sum                 Au
_chemical_formula_weight              196.97

# Atomic parameters are cross-referenced from PDF entry 04-016-6157

_cell_length_a                        4.075
_cell_length_b                        4.075
_cell_length_c                        4.075
_cell_angle_alpha                     90
_cell_angle_beta                      90
_cell_angle_gamma                     90
_cell_formula_units_Z                 4
_cell_volume                          67.67
_symmetry_cell_setting                cubic
_symmetry_space_group_name_H-M        Fm-3m
_symmetry_Int_Tables_number           225

loop_
_symmetry_equiv_pos_site_id
_symmetry_equiv_pos_as_xyz
1 x,y,z
2 -x,-y,-z
3 z,x,y
4 -z,-x,-y
5 y,z,x
6 -y,-z,-x
7 x,z,y
8 -x,-z,-y
9 y,x,z
10 -y,-x,-z
11 z,y,x
12 -z,-y,-x
13 x,-y,-z
14 -x,y,z
15 z,-x,-y
16 -z,x,y
17 y,-z,-x
18 -y,z,x
19 x,-z,-y
20 -x,z,y
21 y,-x,-z
22 -y,x,z
23 z,-y,-x
24 -z,y,x
25 -x,y,-z
26 x,-y,z
27 -z,x,-y
28 z,-x,y
29 -y,z,-x
30 y,-z,x
31 -x,z,-y
32 x,-z,y
33 -y,x,-z
34 y,-x,z
35 -z,y,-x
36 z,-y,x
37 -x,-y,z
38 x,y,-z
39 -z,-x,y
40 z,x,-y
41 -y,-z,x
42 y,z,-x
43 -x,-z,y
44 x,z,-y
45 -y,-x,z
46 y,x,-z
47 -z,-y,x
48 z,y,-x
49 x,y+1/2,z+1/2
50 -x,-y+1/2,-z+1/2
51 z,x+1/2,y+1/2
52 -z,-x+1/2,-y+1/2
53 y,z+1/2,x+1/2
54 -y,-z+1/2,-x+1/2
55 x,z+1/2,y+1/2
56 -x,-z+1/2,-y+1/2
57 y,x+1/2,z+1/2
58 -y,-x+1/2,-z+1/2
59 z,y+1/2,x+1/2
60 -z,-y+1/2,-x+1/2
61 x,-y+1/2,-z+1/2
62 -x,y+1/2,z+1/2
63 z,-x+1/2,-y+1/2
64 -z,x+1/2,y+1/2
65 y,-z+1/2,-x+1/2
66 -y,z+1/2,x+1/2
67 x,-z+1/2,-y+1/2
68 -x,z+1/2,y+1/2
69 y,-x+1/2,-z+1/2
70 -y,x+1/2,z+1/2
71 z,-y+1/2,-x+1/2
72 -z,y+1/2,x+1/2
73 -x,y+1/2,-z+1/2
74 x,-y+1/2,z+1/2
75 -z,x+1/2,-y+1/2
76 z,-x+1/2,y+1/2
77 -y,z+1/2,-x+1/2
78 y,-z+1/2,x+1/2
79 -x,z+1/2,-y+1/2
80 x,-z+1/2,y+1/2
81 -y,x+1/2,-z+1/2
82 y,-x+1/2,z+1/2
83 -z,y+1/2,-x+1/2
84 z,-y+1/2,x+1/2
85 -x,-y+1/2,z+1/2
86 x,y+1/2,-z+1/2
87 -z,-x+1/2,y+1/2
88 z,x+1/2,-y+1/2
89 -y,-z+1/2,x+1/2
90 y,z+1/2,-x+1/2
91 -x,-z+1/2,y+1/2
92 x,z+1/2,-y+1/2
93 -y,-x+1/2,z+1/2
94 y,x+1/2,-z+1/2
95 -z,-y+1/2,x+1/2
96 z,y+1/2,-x+1/2
97 x+1/2,y,z+1/2
98 -x+1/2,-y,-z+1/2
99 z+1/2,x,y+1/2
100 -z+1/2,-x,-y+1/2
101 y+1/2,z,x+1/2
102 -y+1/2,-z,-x+1/2
103 x+1/2,z,y+1/2
104 -x+1/2,-z,-y+1/2
105 y+1/2,x,z+1/2
106 -y+1/2,-x,-z+1/2
107 z+1/2,y,x+1/2
108 -z+1/2,-y,-x+1/2
109 x+1/2,-y,-z+1/2
110 -x+1/2,y,z+1/2
111 z+1/2,-x,-y+1/2
112 -z+1/2,x,y+1/2
113 y+1/2,-z,-x+1/2
114 -y+1/2,z,x+1/2
115 x+1/2,-z,-y+1/2
116 -x+1/2,z,y+1/2
117 y+1/2,-x,-z+1/2
118 -y+1/2,x,z+1/2
119 z+1/2,-y,-x+1/2
120 -z+1/2,y,x+1/2
121 -x+1/2,y,-z+1/2
122 x+1/2,-y,z+1/2
123 -z+1/2,x,-y+1/2
124 z+1/2,-x,y+1/2
125 -y+1/2,z,-x+1/2
126 y+1/2,-z,x+1/2
127 -x+1/2,z,-y+1/2
128 x+1/2,-z,y+1/2
129 -y+1/2,x,-z+1/2
130 y+1/2,-x,z+1/2
131 -z+1/2,y,-x+1/2
132 z+1/2,-y,x+1/2
133 -x+1/2,-y,z+1/2
134 x+1/2,y,-z+1/2
135 -z+1/2,-x,y+1/2
136 z+1/2,x,-y+1/2
137 -y+1/2,-z,x+1/2
138 y+1/2,z,-x+1/2
139 -x+1/2,-z,y+1/2
140 x+1/2,z,-y+1/2
141 -y+1/2,-x,z+1/2
142 y+1/2,x,-z+1/2
143 -z+1/2,-y,x+1/2
144 z+1/2,y,-x+1/2
145 x+1/2,y+1/2,z
146 -x+1/2,-y+1/2,-z
147 z+1/2,x+1/2,y
148 -z+1/2,-x+1/2,-y
149 y+1/2,z+1/2,x
150 -y+1/2,-z+1/2,-x
151 x+1/2,z+1/2,y
152 -x+1/2,-z+1/2,-y
153 y+1/2,x+1/2,z
154 -y+1/2,-x+1/2,-z
155 z+1/2,y+1/2,x
156 -z+1/2,-y+1/2,-x
157 x+1/2,-y+1/2,-z
158 -x+1/2,y+1/2,z
159 z+1/2,-x+1/2,-y
160 -z+1/2,x+1/2,y
161 y+1/2,-z+1/2,-x
162 -y+1/2,z+1/2,x
163 x+1/2,-z+1/2,-y
164 -x+1/2,z+1/2,y
165 y+1/2,-x+1/2,-z
166 -y+1/2,x+1/2,z
167 z+1/2,-y+1/2,-x
168 -z+1/2,y+1/2,x
169 -x+1/2,y+1/2,-z
170 x+1/2,-y+1/2,z
171 -z+1/2,x+1/2,-y
172 z+1/2,-x+1/2,y
173 -y+1/2,z+1/2,-x
174 y+1/2,-z+1/2,x
175 -x+1/2,z+1/2,-y
176 x+1/2,-z+1/2,y
177 -y+1/2,x+1/2,-z
178 y+1/2,-x+1/2,z
179 -z+1/2,y+1/2,-x
180 z+1/2,-y+1/2,x
181 -x+1/2,-y+1/2,z
182 x+1/2,y+1/2,-z
183 -z+1/2,-x+1/2,y
184 z+1/2,x+1/2,-y
185 -y+1/2,-z+1/2,x
186 y+1/2,z+1/2,-x
187 -x+1/2,-z+1/2,y
188 x+1/2,z+1/2,-y
189 -y+1/2,-x+1/2,z
190 y+1/2,x+1/2,-z
191 -z+1/2,-y+1/2,x
192 z+1/2,y+1/2,-x

loop_
_atom_site_label
_atom_site_type_symbol
_atom_site_fract_x
_atom_site_fract_y
_atom_site_fract_z
_atom_site_U_iso_or_equiv
_atom_site_symmetry_multiplicity
_atom_site_Wyckoff_symbol
_atom_site_occupancy
Au1 Au 0.0 0.0 0.0 . 4 a 1.0

File: data/xrd_icdd_PDF/PDF Card - 00-066-0133.cif
data_00-066-0133
# Copyright 2025 International Centre for Diffraction Data. All rights reserved.

_audit_creation_date                  2025-07-06
_audit_creation_method                'Generated by PDF-5+ 2025 4.25.0.2'

_chemical_name_systematic             'Copper Gallium Oxide'
_chemical_formula_moiety              'Cu Ga O2'
_chemical_formula_sum                 'Cu Ga O2'
_chemical_formula_weight              165.27

_cell_length_a                        5.46338
_cell_length_b                        6.61505
_cell_length_c                        5.27774
_cell_angle_alpha                     90.0
_cell_angle_beta                      90.0
_cell_angle_gamma                     90.0
_cell_formula_units_Z                 4
_cell_volume                          190.74
_symmetry_cell_setting                orthorhombic
_symmetry_space_group_name_H-M        Pna21
_symmetry_Int_Tables_number           33

loop_
_symmetry_equiv_pos_site_id
_symmetry_equiv_pos_as_xyz
1 x,y,z
2 -x,-y,z+1/2
3 -x+1/2,y+1/2,z+1/2
4 x+1/2,-y+1/2,z

loop_
_atom_site_label
_atom_site_type_symbol
_atom_site_fract_x
_atom_site_fract_y
_atom_site_fract_z
_atom_site_B_iso_or_equiv
_atom_site_symmetry_multiplicity
_atom_site_Wyckoff_symbol
_atom_site_occupancy
Cu1 Cu 0.42619 0.12396 0.49896 0.91187 . . 1.0
Ga2 Ga 0.06598 0.12071 0.02404 0.91187 . . 1.0
O3 O 0.40303 0.13362 0.90962 0.51425 . . 1.0
O4 O 0.07042 0.11257 0.36328 0.51425 . . 1.0

File: data/xrd_icdd_PDF/PDF Card - 00-066-0497.cif
data_00-066-0497
# Copyright 2025 International Centre for Diffraction Data. All rights reserved.

_audit_creation_date                  2025-07-06
_audit_creation_method                'Generated by PDF-5+ 2025 4.25.0.2'

_chemical_name_systematic             'Neodymium Nickel Silicide'
_chemical_formula_moiety              'Nd Ni4 Si'
_chemical_formula_sum                 'Nd Ni4 Si'
_chemical_formula_weight              407.10

_cell_length_a                        5.1377(1)
_cell_length_b                        8.3004(1)
_cell_length_c                        3.9704(1)
_cell_angle_alpha                     90.0
_cell_angle_beta                      90.0
_cell_angle_gamma                     90.0
_cell_formula_units_Z                 2
_cell_volume                          169.32
_symmetry_cell_setting                orthorhombic
_symmetry_space_group_name_H-M        Cmmm
_symmetry_Int_Tables_number           65

loop_
_symmetry_equiv_pos_site_id
_symmetry_equiv_pos_as_xyz
1 x,y,z
2 -x,-y,-z
3 -x,-y,z
4 x,y,-z
5 x,-y,-z
6 -x,y,z
7 -x,y,-z
8 x,-y,z
9 x+1/2,y+1/2,z
10 -x+1/2,-y+1/2,-z
11 -x+1/2,-y+1/2,z
12 x+1/2,y+1/2,-z
13 x+1/2,-y+1/2,-z
14 -x+1/2,y+1/2,z
15 -x+1/2,y+1/2,-z
16 x+1/2,-y+1/2,z

loop_
_atom_site_label
_atom_site_type_symbol
_atom_site_fract_x
_atom_site_fract_y
_atom_site_fract_z
_atom_site_U_iso_or_equiv
_atom_site_symmetry_multiplicity
_atom_site_Wyckoff_symbol
_atom_site_occupancy
Nd1 Nd 0.0 0.0 0.0 . . . 1.0
Ni2 Ni 0.0 0.3421 0.0 . . . 1.0
Ni3 Ni 0.25 0.25 0.5 . . . 1.0
Si4 Si 0.5 0.0 0.5 . . . 1.0

File: data/xrd_icdd_PDF/PDF Card - 00-066-0829.cif
data_00-066-0829
# Copyright 2025 International Centre for Diffraction Data. All rights reserved.

_audit_creation_date                  2025-07-06
_audit_creation_method                'Generated by PDF-5+ 2025 4.25.0.2'

_chemical_name_systematic             'Barium Titanium Oxide'
_chemical_formula_moiety              'Ba Ti O3'
_chemical_formula_sum                 'Ba O3 Ti'
_chemical_formula_weight              233.19

# Atomic parameters are cross-referenced from PDF entry 00-071-0482

_cell_length_a                        3.9946(6)
_cell_length_b                        3.9946(6)
_cell_length_c                        4.0338(1)
_cell_angle_alpha                     90.00000
_cell_angle_beta                      90.00000
_cell_angle_gamma                     90.00000
_cell_formula_units_Z                 1
_cell_volume                          64.37
_symmetry_cell_setting                tetragonal
_symmetry_space_group_name_H-M        P4mm
_symmetry_Int_Tables_number           99

loop_
_symmetry_equiv_pos_site_id
_symmetry_equiv_pos_as_xyz
1 x,y,z
2 -x,-y,z
3 -x,y,z
4 x,-y,z
5 y,x,z
6 -y,-x,z
7 -y,x,z
8 y,-x,z

loop_
_atom_site_label
_atom_site_type_symbol
_atom_site_fract_x
_atom_site_fract_y
_atom_site_fract_z
_atom_site_U_iso_or_equiv
_atom_site_symmetry_multiplicity
_atom_site_Wyckoff_symbol
_atom_site_occupancy
Ba1 Ba 0.0 0.0 0.0 0.0045 . . 1.0
Ti2 Ti 0.5 0.5 0.488 0.0022 . . 1.0
O3 O 0.5 0.5 -0.01 0.00424 . . 1.0
O4 O 0.5 0.0 0.529 0.00424 . . 1.0

File: data/xrd_icdd_PDF/PDF Card - 00-066-0866.cif
data_00-066-0866
# Copyright 2025 International Centre for Diffraction Data. All rights reserved.

_audit_creation_date                  2025-07-06
_audit_creation_method                'Generated by PDF-5+ 2025 4.25.0.2'

_chemical_name_systematic             'Copper Scandium Oxide'
_chemical_formula_moiety              'Cu Sc O2'
_chemical_formula_sum                 'Cu O2 Sc'
_chemical_formula_weight              140.50

# Atomic parameters are cross-referenced from PDF entry 04-015-7071

_cell_length_a                        3.2187(1)
_cell_length_b                        3.2187(1)
_cell_length_c                        11.4037(1)
_cell_angle_alpha                     90
_cell_angle_beta                      90
_cell_angle_gamma                     120
_cell_formula_units_Z                 2
_cell_volume                          102.31
_symmetry_cell_setting                hexagonal
_symmetry_space_group_name_H-M        P63/mmc
_symmetry_Int_Tables_number           194

loop_
_symmetry_equiv_pos_site_id
_symmetry_equiv_pos_as_xyz
1 x,y,z
2 -x,-y,-z
3 -y,x-y,z
4 y,-x+y,-z
5 -x+y,-x,z
6 x-y,x,-z
7 -y,-x,z
8 y,x,-z
9 x,x-y,z
10 -x,-x+y,-z
11 -x+y,y,z
12 x-y,-y,-z
13 -x,-y,z+1/2
14 x,y,-z+1/2
15 y,-x+y,z+1/2
16 -y,x-y,-z+1/2
17 x-y,x,z+1/2
18 -x+y,-x,-z+1/2
19 y,x,z+1/2
20 -y,-x,-z+1/2
21 -x,-x+y,z+1/2
22 x,x-y,-z+1/2
23 x-y,-y,z+1/2
24 -x+y,y,-z+1/2

loop_
_atom_site_label
_atom_site_type_symbol
_atom_site_fract_x
_atom_site_fract_y
_atom_site_fract_z
_atom_site_U_iso_or_equiv
_atom_site_symmetry_multiplicity
_atom_site_Wyckoff_symbol
_atom_site_occupancy
Cu1 Cu 0.33333 0.66666 0.25 0.01057 2 c 1.0
Sc2 Sc 0.0 0.0 0.0 0.0054 2 a 1.0
O3 O 0.33333 0.66666 0.08954 0.00427 4 f 1.0

loop_
_atom_site_aniso_label
_atom_site_aniso_U_11
_atom_site_aniso_U_12
_atom_site_aniso_U_13
_atom_site_aniso_U_22
_atom_site_aniso_U_23
_atom_site_aniso_U_33
Cu1 0.0156 0.0078 0.0 0.0156 0.0 5.0E-4
Sc2 0.0048 0.0024 0.0 0.0048 0.0 0.0066
O3 0.0052 0.0026 0.0 0.0052 0.0 0.0024
