Repository: xia0WT/spectrumdavit

## Checkpoint
The pre-trained SpectrumDavit model checkpoint is available on [Zenodo] [![DOI](https://zenodo.org/badge/DOI/10.5281/zenodo.17172997.svg)](https://doi.org/10.5281/zenodo.17172997)

## Data Download
The dataset used in this project is available on [Zenodo] [![DOI](https://zenodo.org/badge/DOI/10.5281/zenodo.17173064.svg)](https://doi.org/10.5281/zenodo.17173064)

File: data/xrd_icdd_PDF/PDF Card - 00-049-0499.cif
data_00-049-0499
# Copyright 2025 International Centre for Diffraction Data. All rights reserved.

_audit_creation_date                  2025-07-04
_audit_creation_method                'Generated by PDF-5+ 2025 4.25.0.2'

_chemical_name_systematic             'Cobalt Chromium Phosphate'
_chemical_formula_moiety              'Co3 Cr4 ( P O4 )6'
_chemical_formula_sum                 'Co3 Cr4 O24 P6'
_chemical_formula_weight              954.60

# Atomic parameters are cross-referenced from PDF entry 04-015-6708

_cell_length_a                        7.8561(3)
_cell_length_b                        9.2350(5)
_cell_length_c                        6.2785(3)
_cell_angle_alpha                     108.173(3)
_cell_angle_beta                      101.808(3)
_cell_angle_gamma                     105.329(3)
_cell_formula_units_Z                 1
_cell_volume                          396.38
_symmetry_cell_setting                triclinic
_symmetry_space_group_name_H-M        P-1
_symmetry_Int_Tables_number           2

loop_
_symmetry_equiv_pos_site_id
_symmetry_equiv_pos_as_xyz
1 x,y,z
2 -x,-y,-z

loop_
_atom_site_label
_atom_site_type_symbol
_atom_site_fract_x
_atom_site_fract_y
_atom_site_fract_z
_atom_site_B_iso_or_equiv
_atom_site_symmetry_multiplicity
_atom_site_Wyckoff_symbol
_atom_site_occupancy
Co1 Co 0.0 0.0 0.0 0.7 1 a 1.0
Cr2 Cr 0.4556 0.1093 0.382 0.4 2 i 1.0
Co3 Co -0.1884 0.2918 0.294 1.5 2 i 1.0
Cr4 Cr -0.2808 -0.4739 0.054 1.2 2 i 1.0
P5 P -0.399 -0.161 0.102 0.8 2 i 1.0
P6 P 0.242 0.372 0.399 0.8 2 i 1.0
P7 P 0.146 -0.235 0.224 0.7 2 i 1.0
O8 O 0.026 0.24 0.261 0.8 2 i 1.0
O9 O -0.452 -0.088 0.317 0.8 2 i 1.0
O10 O 0.298 0.474 0.263 0.8 2 i 1.0
O11 O 0.369 0.276 0.439 0.8 2 i 1.0
O12 O 0.261 -0.238 0.445 0.8 2 i 1.0
O13 O -0.464 -0.352 0.063 0.8 2 i 1.0
O14 O -0.198 -0.075 0.136 0.8 2 i 1.0
O15 O -0.46 0.172 0.136 0.8 2 i 1.0
O16 O -0.185 0.354 0.0 0.8 2 i 1.0
O17 O -0.24 -0.499 0.352 0.8 2 i 1.0
O18 O 0.192 -0.054 0.233 0.8 2 i 1.0
O19 O -0.074 -0.302 0.197 0.8 2 i 1.0

File: data/xrd_icdd_PDF/PDF Card - 00-049-1085.cif
data_00-049-1085
# Copyright 2025 International Centre for Diffraction Data. All rights reserved.

_audit_creation_date                  2025-07-04
_audit_creation_method                'Generated by PDF-5+ 2025 4.25.0.2'

_chemical_name_systematic             'Potassium Gadolinium Phosphate'
_chemical_formula_moiety              'K3 Gd ( P O4 )2'
_chemical_formula_sum                 'Gd K3 O8 P2'
_chemical_formula_weight              464.48

# Atomic parameters are cross-referenced from PDF entry 04-016-8399

_cell_length_a                        7.4153(15)
_cell_length_b                        5.6206(11)
_cell_length_c                        9.445(2)
_cell_angle_alpha                     90
_cell_angle_beta                      90.723(14)
_cell_angle_gamma                     90
_cell_formula_units_Z                 2
_cell_volume                          393.62
_symmetry_cell_setting                monoclinic
_symmetry_space_group_name_H-M        P21/m
_symmetry_Int_Tables_number           11

loop_
_symmetry_equiv_pos_site_id
_symmetry_equiv_pos_as_xyz
1 x,y,z
2 -x,-y,-z
3 -x,y+1/2,-z
4 x,-y+1/2,z

loop_
_atom_site_label
_atom_site_type_symbol
_atom_site_fract_x
_atom_site_fract_y
_atom_site_fract_z
_atom_site_U_iso_or_equiv
_atom_site_symmetry_multiplicity
_atom_site_Wyckoff_symbol
_atom_site_occupancy
Gd1 Gd 0.00699 0.25 0.29011 0.00731 2 e 1.0
P2 P 0.80967 0.25 0.5735 0.00758 2 e 1.0
P3 P 0.2303 0.25 0.91166 0.00661 2 e 1.0
K4 K 0.20438 0.75 0.0816 0.01184 2 e 1.0
K5 K 0.50495 0.25 0.19219 0.01419 2 e 1.0
K6 K 0.36353 0.25 0.59102 0.01424 2 e 1.0
O7 O 1.0137 0.25 0.5478 0.01669 2 e 1.0
O8 O 0.7564 0.4735 0.6577 0.01226 4 f 1.0
O9 O 0.7177 0.25 0.4266 0.01158 2 e 1.0
O10 O 0.8481 -0.0269 0.1623 0.01285 4 f 1.0
O11 O 0.4337 0.25 0.8991 0.01632 2 e 1.0
O12 O 0.1744 0.25 1.0689 0.01152 2 e 1.0

loop_
_atom_site_aniso_label
_atom_site_aniso_U_11
_atom_site_aniso_U_12
_atom_site_aniso_U_13
_atom_site_aniso_U_22
_atom_site_aniso_U_23
_atom_site_aniso_U_33
Gd1 0.0066 0.0 -9.7E-4 0.0068 0.0 0.0085
P2 0.0065 0.0 -0.0012 0.0086 0.0 0.0076
P3 0.007 0.0 -9.0E-4 0.0052 0.0 0.0076
K4 0.0137 0.0 -1.0E-4 0.01 0.0 0.0118
K5 0.0101 0.0 -0.0021 0.0186 0.0 0.0138
K6 0.0126 0.0 -2.0E-4 0.0136 0.0 0.0165
O7 0.007 0.0 -0.0023 0.031 0.0 0.012
O8 0.0176 -0.0023 7.0E-4 0.0087 -0.0019 0.0105
O9 0.0087 0.0 -0.001 0.015 0.0 0.011
O10 0.0152 -0.0033 -0.0016 0.0081 -0.0018 0.0152
O11 0.01 0.0 0.0017 0.021 0.0 0.018
O12 0.013 0.0 0.0012 0.014 0.0 0.0076

File: data/xrd_icdd_PDF/PDF Card - 00-051-0137.cif
data_00-051-0137
# Copyright 2025 International Centre for Diffraction Data. All rights reserved.

_audit_creation_date                  2025-07-04
_audit_creation_method                'Generated by PDF-5+ 2025 4.25.0.2'

_chemical_name_systematic             'Barium Gallium Niobium Oxide Silicate'
_chemical_formula_moiety              'Ba3 Nb Ga3 Si2 O14'
_chemical_formula_sum                 'Ba3 Ga3 Nb O14 Si2'
_chemical_formula_weight              994.21

# Atomic parameters are cross-referenced from PDF entry 04-020-9089

_cell_length_a                        8.505
_cell_length_b                        8.505
_cell_length_c                        5.194
_cell_angle_alpha                     90
_cell_angle_beta                      90
_cell_angle_gamma                     120
_cell_formula_units_Z                 1
_cell_volume                          325.37
_symmetry_cell_setting                hexagonal
_symmetry_space_group_name_H-M        P321
_symmetry_Int_Tables_number           150

loop_
_symmetry_equiv_pos_site_id
_symmetry_equiv_pos_as_xyz
1 x,y,z
2 -y,x-y,z
3 -x+y,-x,z
4 y,x,-z
5 -x,-x+y,-z
6 x-y,-y,-z

loop_
_atom_site_label
_atom_site_type_symbol
_atom_site_fract_x
_atom_site_fract_y
_atom_site_fract_z
_atom_site_U_iso_or_equiv
_atom_site_symmetry_multiplicity
_atom_site_Wyckoff_symbol
_atom_site_occupancy
O1 O 0.122 0.212 0.217 . 6 g 1.0
O2 O 0.467 0.2 0.339 . 6 g 1.0
Ga3 Ga 0.2466 0.0 0.5 . 3 f 1.0
Ba4 Ba 0.59472 0.0 0.0 . 3 e 1.0
O5 O 0.33333 0.66666 0.239 . 2 d 1.0
Si6 Si 0.33333 0.66666 0.5294 . 2 d 1.0
Nb7 Nb 0.0 0.0 0.0 . 1 a 1.0

File: data/xrd_icdd_PDF/PDF Card - 00-052-1682.cif
data_00-052-1682
# Copyright 2025 International Centre for Diffraction Data. All rights reserved.

_audit_creation_date                  2025-07-04
_audit_creation_method                'Generated by PDF-5+ 2025 4.25.0.2'

_chemical_name_systematic             'Calcium Gallium Tantalum Oxide Silicate'
_chemical_formula_moiety              'Ca3 Ta Ga3 Si2 O14'
_chemical_formula_sum                 'Ca3 Ga3 O14 Si2 Ta'
_chemical_formula_weight              790.51

# Atomic parameters are cross-referenced from PDF entry 04-010-9907

_cell_length_a                        8.1081(4)
_cell_length_b                        8.1081(4)
_cell_length_c                        4.9850(4)
_cell_angle_alpha                     90
_cell_angle_beta                      90
_cell_angle_gamma                     120
_cell_formula_units_Z                 1
_cell_volume                          283.81
_symmetry_cell_setting                hexagonal
_symmetry_space_group_name_H-M        P321
_symmetry_Int_Tables_number           150

loop_
_symmetry_equiv_pos_site_id
_symmetry_equiv_pos_as_xyz
1 x,y,z
2 -y,x-y,z
3 -x+y,-x,z
4 y,x,-z
5 -x,-x+y,-z
6 x-y,-y,-z

loop_
_atom_site_label
_atom_site_type_symbol
_atom_site_fract_x
_atom_site_fract_y
_atom_site_fract_z
_atom_site_U_iso_or_equiv
_atom_site_symmetry_multiplicity
_atom_site_Wyckoff_symbol
_atom_site_occupancy
Ta1 Ta 0.0 0.0 0.0 0.01253 1 a 1.0
Ga2 Ga 0.74569 0.0 0.5 0.01402 3 f 1.0
Ca3 Ca 0.4241 0.0 0.0 0.01773 3 e 1.0
Si4 Si 0.66666 0.33333 0.4498 0.0134 2 d 1.0
O5 O 0.66666 0.33333 0.7695 0.02 2 d 1.0
O6 O 0.775 -0.1401 0.2367 0.0172 6 g 1.0
O7 O 0.6806 0.1572 0.3129 0.019 6 g 1.0

loop_
_atom_site_aniso_label
_atom_site_aniso_U_11
_atom_site_aniso_U_12
_atom_site_aniso_U_13
_atom_site_aniso_U_22
_atom_site_aniso_U_23
_atom_site_aniso_U_33
Ta1 0.0136 0.0068 0.0 0.0136 0.0 0.0104
Ga2 0.015 0.00755 -5.7E-4 0.0151 -0.00114 0.012
Ca3 0.0171 0.01275 -0.0011 0.0255 -0.0022 0.0134
Si4 0.0143 0.00715 0.0 0.0143 0.0 0.0116
O5 0.024 0.012 0.0 0.024 0.0 0.012
O6 0.017 0.0077 0.0034 0.018 -0.0015 0.0152
O7 0.025 0.013 -0.004 0.018 0.004 0.017

File: data/xrd_icdd_PDF/PDF Card - 00-054-0562.cif
data_00-054-0562
# Copyright 2025 International Centre for Diffraction Data. All rights reserved.

_audit_creation_date                  2025-07-04
_audit_creation_method                'Generated by PDF-5+ 2025 4.25.0.2'

_chemical_name_systematic             'Cerium Platinum Silicon'
_chemical_formula_moiety              'Ce Pt Si'
_chemical_formula_sum                 'Ce Pt Si'
_chemical_formula_weight              363.29
_chemical_melting_point               2013.0

# Atomic parameters are cross-referenced from PDF entry 04-002-8827

_cell_length_a                        4.198
_cell_length_b                        4.198
_cell_length_c                        14.49
_cell_angle_alpha                     90
_cell_angle_beta                      90
_cell_angle_gamma                     90
_cell_formula_units_Z                 4
_cell_volume                          255.36
_symmetry_cell_setting                tetragonal
_symmetry_space_group_name_H-M        I41md
_symmetry_Int_Tables_number           109

loop_
_symmetry_equiv_pos_site_id
_symmetry_equiv_pos_as_xyz
1 x,y,z
2 -x+1/2,-y+1/2,z+1/2
3 y+1/2,x,z+3/4
4 -y,-x+1/2,z+1/4
5 -x+1/2,y+1/2,z+1/2
6 x,-y,z
7 -y,x+1/2,z+1/4
8 y+1/2,-x,z+3/4
9 x+1/2,y+1/2,z+1/2
10 -x,-y,z
11 y,x+1/2,z+1/4
12 -y+1/2,-x,z+3/4
13 -x,y,z
14 x+1/2,-y+1/2,z+1/2
15 -y+1/2,x,z+3/4
16 y,-x+1/2,z+1/4

loop_
_atom_site_label
_atom_site_type_symbol
_atom_site_fract_x
_atom_site_fract_y
_atom_site_fract_z
_atom_site_U_iso_or_equiv
_atom_site_symmetry_multiplicity
_atom_site_Wyckoff_symbol
_atom_site_occupancy
Si1 Si 0.0 0.0 0.0 . 4 a 1.0
Pt2 Pt 0.0 0.0 0.166 . 4 a 1.0
Ce3 Ce 0.0 0.0 0.581 . 4 a 1.0

File: data/xrd_icdd_PDF/PDF Card - 00-054-0563.cif
data_00-054-0563
# Copyright 2025 International Centre for Diffraction Data. All rights reserved.

_audit_creation_date                  2025-07-04
_audit_creation_method                'Generated by PDF-5+ 2025 4.25.0.2'

_chemical_name_systematic             'Cerium Platinum'
_chemical_formula_moiety              'Ce7 Pt3'
_chemical_formula_sum                 'Ce7 Pt3'
_chemical_formula_weight              1566.06
_chemical_melting_point               1133.0

# Atomic parameters are cross-referenced from PDF entry 04-001-1148

_cell_length_a                        10.204
_cell_length_b                        10.204
_cell_length_c                        6.399
_cell_angle_alpha                     90
_cell_angle_beta                      90
_cell_angle_gamma                     120
_cell_formula_units_Z                 2
_cell_volume                          577.01
_symmetry_cell_setting                hexagonal
_symmetry_space_group_name_H-M        P63mc
_symmetry_Int_Tables_number           186

loop_
_symmetry_equiv_pos_site_id
_symmetry_equiv_pos_as_xyz
1 x,y,z
2 -y,x-y,z
3 -x+y,-x,z
4 -y,-x,z
5 x,x-y,z
6 -x+y,y,z
7 -x,-y,z+1/2
8 y,-x+y,z+1/2
9 x-y,x,z+1/2
10 y,x,z+1/2
11 -x,-x+y,z+1/2
12 x-y,-y,z+1/2

loop_
_atom_site_label
_atom_site_type_symbol
_atom_site_fract_x
_atom_site_fract_y
_atom_site_fract_z
_atom_site_U_iso_or_equiv
_atom_site_symmetry_multiplicity
_atom_site_Wyckoff_symbol
_atom_site_occupancy
Ce1 Ce 0.126 0.874 0.19 . 6 c 1.0
Ce2 Ce 0.456 0.544 0.47 . 6 c 1.0
Pt3 Pt 0.815 0.185 0.25 . 6 c 1.0
Ce4 Ce 0.33333 0.66666 0.0 . 2 b 1.0

File: data/xrd_icdd_PDF/PDF Card - 00-055-0622.cif
data_00-055-0622
# Copyright 2025 International Centre for Diffraction Data. All rights reserved.

_audit_creation_date                  2025-07-04
_audit_creation_method                'Generated by PDF-5+ 2025 4.25.0.2'

_chemical_name_systematic             'Thallium Aluminum Molybdenum Oxide'
_chemical_formula_moiety              'Tl Al ( Mo O4 )2'
_chemical_formula_sum                 'Al Mo2 O8 Tl'
_chemical_formula_weight              551.25
_chemical_melting_point               963.0

# Atomic parameters are cross-referenced from PDF entry 04-011-9680

_cell_length_a                        5.5437(1)
_cell_length_b                        5.5437(1)
_cell_length_c                        7.3903(1)
_cell_angle_alpha                     90
_cell_angle_beta                      90
_cell_angle_gamma                     120
_cell_formula_units_Z                 1
_cell_volume                          196.69
_symmetry_cell_setting                hexagonal
_symmetry_space_group_name_H-M        P-3m1
_symmetry_Int_Tables_number           164

loop_
_symmetry_equiv_pos_site_id
_symmetry_equiv_pos_as_xyz
1 x,y,z
2 -x,-y,-z
3 -y,x-y,z
4 y,-x+y,-z
5 -x+y,-x,z
6 x-y,x,-z
7 -y,-x,z
8 y,x,-z
9 x,x-y,z
10 -x,-x+y,-z
11 -x+y,y,z
12 x-y,-y,-z

loop_
_atom_site_label
_atom_site_type_symbol
_atom_site_fract_x
_atom_site_fract_y
_atom_site_fract_z
_atom_site_B_iso_or_equiv
_atom_site_symmetry_multiplicity
_atom_site_Wyckoff_symbol
_atom_site_occupancy
Tl1 Tl 0.0 0.0 0.5 2.81 1 b 1.0
Al2 Al 0.0 0.0 0.0 1.61 1 a 1.0
Mo3 Mo 0.33333 0.66666 0.778 1.39 2 d 1.0
O4 O 0.33333 0.66666 0.535 3.9 2 d 1.0
O5 O 0.1615 -0.1615 0.8529 2.4 6 i 1.0

File: data/xrd_icdd_PDF/PDF Card - 00-055-0961.cif
data_00-055-0961
# Copyright 2025 International Centre for Diffraction Data. All rights reserved.

_audit_creation_date                  2025-07-04
_audit_creation_method                'Generated by PDF-5+ 2025 4.25.0.2'

_chemical_name_systematic             'Aluminum Cerium Oxide'
_chemical_formula_moiety              'Ce Al O3'
_chemical_formula_sum                 'Al Ce O3'
_chemical_formula_weight              215.09

# Atomic parameters are cross-referenced from PDF entry 04-013-4067

_cell_length_a                        5.32358(1)
_cell_length_b                        5.32358(1)
_cell_length_c                        7.58849(4)
_cell_angle_alpha                     90
_cell_angle_beta                      90
_cell_angle_gamma                     90
_cell_formula_units_Z                 4
_cell_volume                          215.06
_symmetry_cell_setting                tetragonal
_symmetry_space_group_name_H-M        I4/mcm
_symmetry_Int_Tables_number           140

loop_
_symmetry_equiv_pos_site_id
_symmetry_equiv_pos_as_xyz
1 x,y,z
2 -x,-y,-z
3 x,-y,z+1/2
4 -x,y,-z+1/2
5 x,y,-z
6 -x,-y,z
7 x,-y,-z+1/2
8 -x,y,z+1/2
9 -y,x,z
10 y,-x,-z
11 y,x,z+1/2
12 -y,-x,-z+1/2
13 -y,x,-z
14 y,-x,z
15 y,x,-z+1/2
16 -y,-x,z+1/2
17 x+1/2,y+1/2,z+1/2
18 -x+1/2,-y+1/2,-z+1/2
19 x+1/2,-y+1/2,z
20 -x+1/2,y+1/2,-z
21 x+1/2,y+1/2,-z+1/2
22 -x+1/2,-y+1/2,z+1/2
23 x+1/2,-y+1/2,-z
24 -x+1/2,y+1/2,z
25 -y+1/2,x+1/2,z+1/2
26 y+1/2,-x+1/2,-z+1/2
27 y+1/2,x+1/2,z
28 -y+1/2,-x+1/2,-z
29 -y+1/2,x+1/2,-z+1/2
30 y+1/2,-x+1/2,z+1/2
31 y+1/2,x+1/2,-z
32 -y+1/2,-x+1/2,z

loop_
_atom_site_label
_atom_site_type_symbol
_atom_site_fract_x
_atom_site_fract_y
_atom_site_fract_z
_atom_site_U_iso_or_equiv
_atom_site_symmetry_multiplicity
_atom_site_Wyckoff_symbol
_atom_site_occupancy
Al1 Al 0.0 0.0 0.0 0.0096 4 c 1.0
Ce2 Ce 0.5 0.0 0.25 0.0095 4 b 1.0
O3 O 0.0 0.0 0.25 0.0117 4 a 1.0
O4 O 0.28119 0.78119 0.0 0.0105 8 h 1.0

File: data/xrd_icdd_PDF/PDF Card - 00-057-0158.cif
data_00-057-0158
# Copyright 2025 International Centre for Diffraction Data. All rights reserved.

_audit_creation_date                  2025-07-04
_audit_creation_method                'Generated by PDF-5+ 2025 4.25.0.2'

_chemical_name_systematic             'Lithium Gallium Arsenate'
_chemical_formula_moiety              'Li Ga As2 O7'
_chemical_formula_sum                 'As2 Ga Li O7'
_chemical_formula_weight              338.50

# Atomic parameters are cross-referenced from PDF entry 04-015-2843

_cell_length_a                        6.638(1)
_cell_length_b                        8.181(2)
_cell_length_c                        4.696(1)
_cell_angle_alpha                     90
_cell_angle_beta                      104.01(3)
_cell_angle_gamma                     90
_cell_formula_units_Z                 2
_cell_volume                          247.43
_symmetry_cell_setting                monoclinic
_symmetry_space_group_name_H-M        C2
_symmetry_Int_Tables_number           5

loop_
_symmetry_equiv_pos_site_id
_symmetry_equiv_pos_as_xyz
1 x,y,z
2 -x,y,-z
3 x+1/2,y+1/2,z
4 -x+1/2,y+1/2,-z

loop_
_atom_site_label
_atom_site_type_symbol
_atom_site_fract_x
_atom_site_fract_y
_atom_site_fract_z
_atom_site_U_iso_or_equiv
_atom_site_symmetry_multiplicity
_atom_site_Wyckoff_symbol
_atom_site_occupancy
Li1 Li 0.0 0.7497 0.5 0.03884 2 b 1.0
Ga2 Ga 0.0 0.37576 0.5 0.00457 2 b 1.0
As3 As 0.21572 1.03658 0.90703 0.00424 4 c 1.0
O4 O 0.0 0.9529 0.0 0.01094 2 a 1.0
O5 O 0.3927 0.0562 0.2266 0.00666 4 c 1.0
O6 O 0.1655 0.2198 0.7602 0.01291 4 c 1.0
O7 O 0.251 0.8929 0.6697 0.00741 4 c 1.0

loop_
_atom_site_aniso_label
_atom_site_aniso_U_11
_atom_site_aniso_U_12
_atom_site_aniso_U_13
_atom_site_aniso_U_22
_atom_site_aniso_U_23
_atom_site_aniso_U_33
Li1 0.037 0.0 -0.012 0.019 0.0 0.049
Ga2 0.00516 0.0 7.4E-4 0.0049 0.0 0.00348
As3 0.0044 2.7E-4 6.9E-4 0.00494 3.7E-4 0.00327
O4 0.0058 0.0 0.0072 0.0105 0.0 0.0187
O5 0.008 6.0E-4 -0.002 0.0061 5.0E-4 0.0041
O6 0.0179 0.0021 -0.0041 0.0055 0.003 0.0114
O7 0.0081 -0.0012 0.0038 0.0075 -0.0032 0.0076

File: data/xrd_icdd_PDF/PDF Card - 00-057-0167.cif
data_00-057-0167
# Copyright 2025 International Centre for Diffraction Data. All rights reserved.

_audit_creation_date                  2025-07-04
_audit_creation_method                'Generated by PDF-5+ 2025 4.25.0.2'

_chemical_name_systematic             'Sodium Scandium Arsenate'
_chemical_formula_moiety              'Na Sc As2 O7'
_chemical_formula_sum                 'As2 Na O7 Sc'
_chemical_formula_weight              329.78

# Atomic parameters are cross-referenced from PDF entry 04-015-2842

_cell_length_a                        6.959(1)
_cell_length_b                        8.712(2)
_cell_length_c                        4.817(1)
_cell_angle_alpha                     90
_cell_angle_beta                      102.05(3)
_cell_angle_gamma                     90
_cell_formula_units_Z                 2
_cell_volume                          285.60
_symmetry_cell_setting                monoclinic
_symmetry_space_group_name_H-M        C2
_symmetry_Int_Tables_number           5

loop_
_symmetry_equiv_pos_site_id
_symmetry_equiv_pos_as_xyz
1 x,y,z
2 -x,y,-z
3 x+1/2,y+1/2,z
4 -x+1/2,y+1/2,-z

loop_
_atom_site_label
_atom_site_type_symbol
_atom_site_fract_x
_atom_site_fract_y
_atom_site_fract_z
_atom_site_U_iso_or_equiv
_atom_site_symmetry_multiplicity
_atom_site_Wyckoff_symbol
_atom_site_occupancy
Na1 Na 0.0 0.7541 0.5 0.0294 2 b 1.0
Sc2 Sc 0.0 0.36848 0.5 0.00704 2 b 1.0
As3 As 0.21296 1.037048 0.91451 0.00676 4 c 1.0
O4 O 0.0 0.9613 0.0 0.01502 2 a 1.0
O5 O 0.3752 0.0477 0.2212 0.00831 4 c 1.0
O6 O 0.1665 0.2053 0.7554 0.01414 4 c 1.0
O7 O 0.2607 0.9014 0.6964 0.00987 4 c 1.0

loop_
_atom_site_aniso_label
_atom_site_aniso_U_11
_atom_site_aniso_U_12
_atom_site_aniso_U_13
_atom_site_aniso_U_22
_atom_site_aniso_U_23
_atom_site_aniso_U_33
Na1 0.0232 0.0 -0.016 0.0145 0.0 0.0406
Sc2 0.0081 0.0 0.0022 0.0067 0.0 0.0066
As3 0.00721 6.9E-4 0.0013 0.00664 5.1E-4 0.00637
O4 0.0092 0.0 0.0096 0.0135 0.0 0.025
O5 0.01 -1.0E-4 -0.0021 0.0057 0.0012 0.0075
O6 0.0181 0.003 2.0E-4 0.0081 0.0038 0.0148
O7 0.0101 -0.0021 0.0049 0.01 -0.0034 0.0107

File: data/xrd_icdd_PDF/PDF Card - 00-057-0441.cif
data_00-057-0441
# Copyright 2025 International Centre for Diffraction Data. All rights reserved.

_audit_creation_date                  2025-07-04
_audit_creation_method                'Generated by PDF-5+ 2025 4.25.0.2'

_chemical_name_systematic             'Copper Lead Ytterbium Selenide'
_chemical_formula_moiety              'Yb Cu Pb Se3'
_chemical_formula_sum                 'Cu Pb Se3 Yb'
_chemical_formula_weight              680.67

# Atomic parameters are cross-referenced from PDF entry 04-012-7652

_cell_length_a                        10.3988(5)
_cell_length_b                        4.0285(2)
_cell_length_c                        13.4089(5)
_cell_angle_alpha                     90
_cell_angle_beta                      90
_cell_angle_gamma                     90
_cell_formula_units_Z                 4
_cell_volume                          561.72
_symmetry_cell_setting                orthorhombic
_symmetry_space_group_name_H-M        Pnma
_symmetry_Int_Tables_number           62

loop_
_symmetry_equiv_pos_site_id
_symmetry_equiv_pos_as_xyz
1 x,y,z
2 -x,-y,-z
3 x+1/2,-y+1/2,-z+1/2
4 -x+1/2,y+1/2,z+1/2
5 -x,y+1/2,-z
6 x,-y+1/2,z
7 -x+1/2,-y,z+1/2
8 x+1/2,y,-z+1/2

loop_
_atom_site_label
_atom_site_type_symbol
_atom_site_fract_x
_atom_site_fract_y
_atom_site_fract_z
_atom_site_B_iso_or_equiv
_atom_site_symmetry_multiplicity
_atom_site_Wyckoff_symbol
_atom_site_occupancy
Yb1 Yb 0.5066 0.25 0.2545 0.5 4 c 1.0
Cu2 Cu 0.743 0.25 0.7796 1.6 4 c 1.0
Pb3 Pb 0.7622 0.25 0.4973 1.7 4 c 1.0
Se4 Se 0.251 0.25 0.3296 0.6 4 c 1.0
Se5 Se 0.429 0.25 0.6085 0.6 4 c 1.0
Se6 Se 0.054 0.25 0.6098 0.8 4 c 1.0

File: data/xrd_icdd_PDF/PDF Card - 00-057-0698.cif
data_00-057-0698
# Copyright 2025 International Centre for Diffraction Data. All rights reserved.

_audit_creation_date                  2025-07-04
_audit_creation_method                'Generated by PDF-5+ 2025 4.25.0.2'

_chemical_name_systematic             'Dysprosium Vanadium Oxide'
_chemical_formula_moiety              'Dy V O4'
_chemical_formula_sum                 'Dy O4 V'
_chemical_formula_weight              277.44

# Atomic parameters are cross-referenced from PDF entry 04-017-5863

_cell_length_a                        7.153
_cell_length_b                        7.118
_cell_length_c                        6.310
_cell_angle_alpha                     90
_cell_angle_beta                      90
_cell_angle_gamma                     90
_cell_formula_units_Z                 4
_cell_volume                          321.27
_symmetry_cell_setting                orthorhombic
_symmetry_space_group_name_H-M        Imma
_symmetry_Int_Tables_number           74

loop_
_symmetry_equiv_pos_site_id
_symmetry_equiv_pos_as_xyz
1 x,y,z
2 -x,-y,-z
3 x,-y,-z
4 -x,y,z
5 x,y+1/2,-z
6 -x,-y+1/2,z
7 x,-y+1/2,z
8 -x,y+1/2,-z
9 x+1/2,y+1/2,z+1/2
10 -x+1/2,-y+1/2,-z+1/2
11 x+1/2,-y+1/2,-z+1/2
12 -x+1/2,y+1/2,z+1/2
13 x+1/2,y,-z+1/2
14 -x+1/2,-y,z+1/2
15 x+1/2,-y,z+1/2
16 -x+1/2,y,-z+1/2

loop_
_atom_site_label
_atom_site_type_symbol
_atom_site_fract_x
_atom_site_fract_y
_atom_site_fract_z
_atom_site_U_iso_or_equiv
_atom_site_symmetry_multiplicity
_atom_site_Wyckoff_symbol
_atom_site_occupancy
Dy1 Dy 0.0 0.25 -0.125 . 4 e 1.0
V2 V 0.0 0.25 0.375 . 4 e 1.0
O3 O 0.32 0.25 -0.07 . 8 i 1.0
O4 O 0.0 -0.07 -0.18 . 8 h 1.0

File: data/xrd_icdd_PDF/PDF Card - 00-058-0204.cif
data_00-058-0204
# Copyright 2025 International Centre for Diffraction Data. All rights reserved.

_audit_creation_date                  2025-07-04
_audit_creation_method                'Generated by PDF-5+ 2025 4.25.0.2'

_chemical_name_systematic             'Indium Palladium'
_chemical_formula_moiety              'In7 Pd3'
_chemical_formula_sum                 'In7 Pd3'
_chemical_formula_weight              1122.99
_chemical_melting_point               1080.0

# Atomic parameters are cross-referenced from PDF entry 04-010-6205

_cell_length_a                        9.4359(4)
_cell_length_b                        9.4359(4)
_cell_length_c                        9.4359(4)
_cell_angle_alpha                     90
_cell_angle_beta                      90
_cell_angle_gamma                     90
_cell_formula_units_Z                 4
_cell_volume                          840.14
_symmetry_cell_setting                cubic
_symmetry_space_group_name_H-M        Im-3m
_symmetry_Int_Tables_number           229

loop_
_symmetry_equiv_pos_site_id
_symmetry_equiv_pos_as_xyz
1 x,y,z
2 -x,-y,-z
3 z,x,y
4 -z,-x,-y
5 y,z,x
6 -y,-z,-x
7 x,z,y
8 -x,-z,-y
9 y,x,z
10 -y,-x,-z
11 z,y,x
12 -z,-y,-x
13 x,-y,-z
14 -x,y,z
15 z,-x,-y
16 -z,x,y
17 y,-z,-x
18 -y,z,x
19 x,-z,-y
20 -x,z,y
21 y,-x,-z
22 -y,x,z
23 z,-y,-x
24 -z,y,x
25 -x,y,-z
26 x,-y,z
27 -z,x,-y
28 z,-x,y
29 -y,z,-x
30 y,-z,x
31 -x,z,-y
32 x,-z,y
33 -y,x,-z
34 y,-x,z
35 -z,y,-x
36 z,-y,x
37 -x,-y,z
38 x,y,-z
39 -z,-x,y
40 z,x,-y
41 -y,-z,x
42 y,z,-x
43 -x,-z,y
44 x,z,-y
45 -y,-x,z
46 y,x,-z
47 -z,-y,x
48 z,y,-x
49 x+1/2,y+1/2,z+1/2
50 -x+1/2,-y+1/2,-z+1/2
51 z+1/2,x+1/2,y+1/2
52 -z+1/2,-x+1/2,-y+1/2
53 y+1/2,z+1/2,x+1/2
54 -y+1/2,-z+1/2,-x+1/2
55 x+1/2,z+1/2,y+1/2
56 -x+1/2,-z+1/2,-y+1/2
57 y+1/2,x+1/2,z+1/2
58 -y+1/2,-x+1/2,-z+1/2
59 z+1/2,y+1/2,x+1/2
60 -z+1/2,-y+1/2,-x+1/2
61 x+1/2,-y+1/2,-z+1/2
62 -x+1/2,y+1/2,z+1/2
63 z+1/2,-x+1/2,-y+1/2
64 -z+1/2,x+1/2,y+1/2
65 y+1/2,-z+1/2,-x+1/2
66 -y+1/2,z+1/2,x+1/2
67 x+1/2,-z+1/2,-y+1/2
68 -x+1/2,z+1/2,y+1/2
69 y+1/2,-x+1/2,-z+1/2
70 -y+1/2,x+1/2,z+1/2
71 z+1/2,-y+1/2,-x+1/2
72 -z+1/2,y+1/2,x+1/2
73 -x+1/2,y+1/2,-z+1/2
74 x+1/2,-y+1/2,z+1/2
75 -z+1/2,x+1/2,-y+1/2
76 z+1/2,-x+1/2,y+1/2
77 -y+1/2,z+1/2,-x+1/2
78 y+1/2,-z+1/2,x+1/2
79 -x+1/2,z+1/2,-y+1/2
80 x+1/2,-z+1/2,y+1/2
81 -y+1/2,x+1/2,-z+1/2
82 y+1/2,-x+1/2,z+1/2
83 -z+1/2,y+1/2,-x+1/2
84 z+1/2,-y+1/2,x+1/2
85 -x+1/2,-y+1/2,z+1/2
86 x+1/2,y+1/2,-z+1/2
87 -z+1/2,-x+1/2,y+1/2
88 z+1/2,x+1/2,-y+1/2
89 -y+1/2,-z+1/2,x+1/2
90 y+1/2,z+1/2,-x+1/2
91 -x+1/2,-z+1/2,y+1/2
92 x+1/2,z+1/2,-y+1/2
93 -y+1/2,-x+1/2,z+1/2
94 y+1/2,x+1/2,-z+1/2
95 -z+1/2,-y+1/2,x+1/2
96 z+1/2,y+1/2,-x+1/2

loop_
_atom_site_label
_atom_site_type_symbol
_atom_site_fract_x
_atom_site_fract_y
_atom_site_fract_z
_atom_site_U_iso_or_equiv
_atom_site_symmetry_multiplicity
_atom_site_Wyckoff_symbol
_atom_site_occupancy
Pd1 Pd 0.3481 0.0 0.0 0.012 12 e 1.0
In2 In 0.25 0.0 0.5 0.009 12 d 1.0
In3 In 0.1622 0.1622 0.1622 0.006 16 f 1.0

File: data/xrd_icdd_PDF/PDF Card - 00-058-0246.cif
data_00-058-0246
# Copyright 2025 International Centre for Diffraction Data. All rights reserved.

_audit_creation_date                  2025-07-04
_audit_creation_method                'Generated by PDF-5+ 2025 4.25.0.2'

_chemical_name_systematic             'Aluminum Dysprosium Germanium'
_chemical_formula_moiety              'Al Dy Ge'
_chemical_formula_sum                 'Al Dy Ge'
_chemical_formula_weight              262.11

# Atomic parameters are cross-referenced from PDF entry 04-007-7326

_cell_length_a                        4.035
_cell_length_b                        10.396
_cell_length_c                        5.752
_cell_angle_alpha                     90
_cell_angle_beta                      90
_cell_angle_gamma                     90
_cell_formula_units_Z                 4
_cell_volume                          241.28
_symmetry_cell_setting                orthorhombic
_symmetry_space_group_name_H-M        Cmcm
_symmetry_Int_Tables_number           63

loop_
_symmetry_equiv_pos_site_id
_symmetry_equiv_pos_as_xyz
1 x,y,z
2 -x,-y,-z
3 x,-y,-z
4 -x,y,z
5 x,y,-z+1/2
6 -x,-y,z+1/2
7 x,-y,z+1/2
8 -x,y,-z+1/2
9 x+1/2,y+1/2,z
10 -x+1/2,-y+1/2,-z
11 x+1/2,-y+1/2,-z
12 -x+1/2,y+1/2,z
13 x+1/2,y+1/2,-z+1/2
14 -x+1/2,-y+1/2,z+1/2
15 x+1/2,-y+1/2,z+1/2
16 -x+1/2,y+1/2,-z+1/2

loop_
_atom_site_label
_atom_site_type_symbol
_atom_site_fract_x
_atom_site_fract_y
_atom_site_fract_z
_atom_site_U_iso_or_equiv
_atom_site_symmetry_multiplicity
_atom_site_Wyckoff_symbol
_atom_site_occupancy
Dy1 Dy 0.0 0.3099 0.25 . 4 c 1.0
Ge2 Ge 0.0 0.6058 0.25 . 4 c 1.0
Al3 Al 0.0 0.0 0.0 . 4 a 1.0

File: data/xrd_icdd_PDF/PDF Card - 00-058-0342.cif
data_00-058-0342
# Copyright 2025 International Centre for Diffraction Data. All rights reserved.

_audit_creation_date                  2025-07-04
_audit_creation_method                'Generated by PDF-5+ 2025 4.25.0.2'

_chemical_name_systematic             'Aluminum Cerium Rhodium'
_chemical_formula_moiety              'Al Ce Rh'
_chemical_formula_sum                 'Al Ce Rh'
_chemical_formula_weight              270.00
_chemical_melting_point               2075.0

# Atomic parameters are cross-referenced from PDF entry 04-009-4389

_cell_length_a                        7.1141(6)
_cell_length_b                        4.2293(9)
_cell_length_c                        15.979(1)
_cell_angle_alpha                     90
_cell_angle_beta                      90
_cell_angle_gamma                     90
_cell_formula_units_Z                 8
_cell_volume                          480.77
_symmetry_cell_setting                orthorhombic
_symmetry_space_group_name_H-M        Pnma
_symmetry_Int_Tables_number           62

loop_
_symmetry_equiv_pos_site_id
_symmetry_equiv_pos_as_xyz
1 x,y,z
2 -x,-y,-z
3 x+1/2,-y+1/2,-z+1/2
4 -x+1/2,y+1/2,z+1/2
5 -x,y+1/2,-z
6 x,-y+1/2,z
7 -x+1/2,-y,z+1/2
8 x+1/2,y,-z+1/2

loop_
_atom_site_label
_atom_site_type_symbol
_atom_site_fract_x
_atom_site_fract_y
_atom_site_fract_z
_atom_site_U_iso_or_equiv
_atom_site_symmetry_multiplicity
_atom_site_Wyckoff_symbol
_atom_site_occupancy
Ce1 Ce 0.02366 0.25 0.22063 0.0092 4 c 1.0
Ce2 Ce 0.15391 0.25 0.44035 0.0097 4 c 1.0
Rh3 Rh 0.21605 0.25 0.07369 0.0096 4 c 1.0
Rh4 Rh 0.76549 0.25 0.68452 0.0118 4 c 1.0
Al5 Al 0.0068 0.25 0.9375 0.0087 4 c 1.0
Al6 Al 0.1496 0.25 0.6497 0.0094 4 c 1.0

File: data/xrd_icdd_PDF/PDF Card - 00-058-0386.cif
data_00-058-0386
# Copyright 2025 International Centre for Diffraction Data. All rights reserved.

_audit_creation_date                  2025-07-04
_audit_creation_method                'Generated by PDF-5+ 2025 4.25.0.2'

_chemical_name_systematic             'Rhodium Samarium Silicon'
_chemical_formula_moiety              'Rh Sm Si3'
_chemical_formula_sum                 'Rh Si3 Sm'
_chemical_formula_weight              337.52

_cell_length_a                        4.1844(1)
_cell_length_b                        4.1844(1)
_cell_length_c                        9.7636(1)
_cell_angle_alpha                     90.0
_cell_angle_beta                      90.0
_cell_angle_gamma                     90.0
_cell_formula_units_Z                 2
_cell_volume                          170.95
_symmetry_cell_setting                tetragonal
_symmetry_space_group_name_H-M        I4mm
_symmetry_Int_Tables_number           107

loop_
_symmetry_equiv_pos_site_id
_symmetry_equiv_pos_as_xyz
1 x,y,z
2 -x,-y,z
3 -x,y,z
4 x,-y,z
5 y,x,z
6 -y,-x,z
7 y,-x,z
8 -y,x,z
9 x+1/2,y+1/2,z+1/2
10 -x+1/2,-y+1/2,z+1/2
11 -x+1/2,y+1/2,z+1/2
12 x+1/2,-y+1/2,z+1/2
13 y+1/2,x+1/2,z+1/2
14 -y+1/2,-x+1/2,z+1/2
15 y+1/2,-x+1/2,z+1/2
16 -y+1/2,x+1/2,z+1/2

loop_
_atom_site_label
_atom_site_type_symbol
_atom_site_fract_x
_atom_site_fract_y
_atom_site_fract_z
_atom_site_U_iso_or_equiv
_atom_site_symmetry_multiplicity
_atom_site_Wyckoff_symbol
_atom_site_occupancy
Sm1 Sm 0.0 0.0 0.0 . 2 c 1.0
Rh2 Rh 0.0 0.0 0.6622 . 2 c 1.0
Si3 Si 0.0 0.0 0.42 . 2 c 1.0
Si4 Si 0.0 0.5 0.2688 . 4 d 1.0

File: data/xrd_icdd_PDF/PDF Card - 00-059-0227.cif
data_00-059-0227
# Copyright 2025 International Centre for Diffraction Data. All rights reserved.

_audit_creation_date                  2025-07-04
_audit_creation_method                'Generated by PDF-5+ 2025 4.25.0.2'

_chemical_name_systematic             'Silver Indium Silicon Selenide'
_chemical_formula_moiety              'Ag2 In2 Si Se6'
_chemical_formula_sum                 'Ag2 In2 Se6 Si'
_chemical_formula_weight              947.22

# Atomic parameters are cross-referenced from PDF entry 04-013-5184

_cell_length_a                        12.6683(4)
_cell_length_b                        7.4565(3)
_cell_length_c                        12.6133(4)
_cell_angle_alpha                     90
_cell_angle_beta                      109.286(2)
_cell_angle_gamma                     90
_cell_formula_units_Z                 4
_cell_volume                          1124.60
_symmetry_cell_setting                monoclinic
_symmetry_space_group_name_H-M        Cc
_symmetry_Int_Tables_number           9

loop_
_symmetry_equiv_pos_site_id
_symmetry_equiv_pos_as_xyz
1 x,y,z
2 x,-y,z+1/2
3 x+1/2,y+1/2,z
4 x+1/2,-y+1/2,z+1/2

loop_
_atom_site_label
_atom_site_type_symbol
_atom_site_fract_x
_atom_site_fract_y
_atom_site_fract_z
_atom_site_B_iso_or_equiv
_atom_site_symmetry_multiplicity
_atom_site_Wyckoff_symbol
_atom_site_occupancy
Ag1 Ag 0.3978 0.5899 0.2528 3.33 4 a 1.0
Ag2 Ag 0.6005 0.2042 0.4148 2.88 4 a 1.0
In3 In 0.4179 0.0945 0.0615 1.34 4 a 1.0
In4 In 0.2333 0.0587 0.2576 0.74 4 a 1.0
Si5 Si 0.162 0.763 0.001 0.7 4 a 1.0
Se6 Se 0.356 0.7532 0.051 0.33 4 a 1.0
Se7 Se 0.405 0.2353 0.246 1.6 4 a 1.0
Se8 Se 0.0956 0.009 0.0563 1.57 4 a 1.0
Se9 Se 0.0982 0.269 0.3115 1.16 4 a 1.0
Se10 Se 0.2882 0.2379 0.8703 0.59 4 a 1.0
Se11 Se 0.6283 0.0185 0.0901 1.5 4 a 1.0

File: data/xrd_icdd_PDF/PDF Card - 00-059-0269.cif
data_00-059-0269
# Copyright 2025 International Centre for Diffraction Data. All rights reserved.

_audit_creation_date                  2025-07-04
_audit_creation_method                'Generated by PDF-5+ 2025 4.25.0.2'

_chemical_name_systematic             'Bismuth Gadolinium'
_chemical_formula_moiety              'Bi3 Gd4'
_chemical_formula_sum                 'Bi3 Gd4'
_chemical_formula_weight              1255.94

_cell_length_a                        9.3891(5)
_cell_length_b                        9.3891(5)
_cell_length_c                        9.3891(5)
_cell_angle_alpha                     90.0
_cell_angle_beta                      90.0
_cell_angle_gamma                     90.0
_cell_formula_units_Z                 4
_cell_volume                          827.70
_symmetry_cell_setting                cubic
_symmetry_space_group_name_H-M        I-43d
_symmetry_Int_Tables_number           220

loop_
_symmetry_equiv_pos_site_id
_symmetry_equiv_pos_as_xyz
1 x,y,z
2 z,x,y
3 y,z,x
4 x+1/2,-y+1/2,-z
5 z+1/2,-x+1/2,-y
6 y+1/2,-z+1/2,-x
7 -x,y+1/2,-z+1/2
8 -z,x+1/2,-y+1/2
9 -y,z+1/2,-x+1/2
10 -x+1/2,-y,z+1/2
11 -z+1/2,-x,y+1/2
12 -y+1/2,-z,x+1/2
13 x+1/4,z+1/4,y+1/4
14 y+1/4,x+1/4,z+1/4
15 z+1/4,y+1/4,x+1/4
16 x+3/4,-z+1/4,-y+3/4
17 y+3/4,-x+1/4,-z+3/4
18 z+3/4,-y+1/4,-x+3/4
19 -x+3/4,z+3/4,-y+1/4
20 -y+3/4,x+3/4,-z+1/4
21 -z+3/4,y+3/4,-x+1/4
22 -x+1/4,-z+3/4,y+3/4
23 -y+1/4,-x+3/4,z+3/4
24 -z+1/4,-y+3/4,x+3/4
25 x+1/2,y+1/2,z+1/2
26 z+1/2,x+1/2,y+1/2
27 y+1/2,z+1/2,x+1/2
28 x,-y,-z+1/2
29 z,-x,-y+1/2
30 y,-z,-x+1/2
31 -x+1/2,y,-z
32 -z+1/2,x,-y
33 -y+1/2,z,-x
34 -x,-y+1/2,z
35 -z,-x+1/2,y
36 -y,-z+1/2,x
37 x+3/4,z+3/4,y+3/4
38 y+3/4,x+3/4,z+3/4
39 z+3/4,y+3/4,x+3/4
40 x+1/4,-z+3/4,-y+1/4
41 y+1/4,-x+3/4,-z+1/4
42 z+1/4,-y+3/4,-x+1/4
43 -x+1/4,z+1/4,-y+3/4
44 -y+1/4,x+1/4,-z+3/4
45 -z+1/4,y+1/4,-x+3/4
46 -x+3/4,-z+1/4,y+1/4
47 -y+3/4,-x+1/4,z+1/4
48 -z+3/4,-y+1/4,x+1/4

loop_
_atom_site_label
_atom_site_type_symbol
_atom_site_fract_x
_atom_site_fract_y
_atom_site_fract_z
_atom_site_B_iso_or_equiv
_atom_site_symmetry_multiplicity
_atom_site_Wyckoff_symbol
_atom_site_occupancy
Gd1 Gd 0.5725 0.5725 0.5725 . 16 c 1.0
Bi2 Bi 0.375 0.0 0.25 . 12 a 1.0

File: data/xrd_icdd_PDF/PDF Card - 00-059-0581.cif
data_00-059-0581
# Copyright 2025 International Centre for Diffraction Data. All rights reserved.

_audit_creation_date                  2025-07-04
_audit_creation_method                'Generated by PDF-5+ 2025 4.25.0.2'

_chemical_name_systematic             'Cadmium Vanadium Oxide'
_chemical_formula_moiety              'Cd V2 O6'
_chemical_formula_sum                 'Cd O6 V2'
_chemical_formula_weight              310.29

_cell_length_a                        4.9456(3)
_cell_length_b                        5.6962(3)
_cell_length_c                        14.1673(9)
_cell_angle_alpha                     90.0
_cell_angle_beta                      90.0
_cell_angle_gamma                     90.0
_cell_formula_units_Z                 4
_cell_volume                          399.11
_symmetry_cell_setting                orthorhombic
_symmetry_space_group_name_H-M        Pnab
_symmetry_Int_Tables_number           60

loop_
_symmetry_equiv_pos_site_id
_symmetry_equiv_pos_as_xyz
1 x,y,z
2 -x,-y,-z
3 x+1/2,-y+1/2,-z+1/2
4 -x+1/2,y+1/2,z+1/2
5 -x,-y+1/2,z+1/2
6 x,y+1/2,-z+1/2
7 -x+1/2,y,-z
8 x+1/2,-y,z

loop_
_atom_site_label
_atom_site_type_symbol
_atom_site_fract_x
_atom_site_fract_y
_atom_site_fract_z
_atom_site_U_iso_or_equiv
_atom_site_symmetry_multiplicity
_atom_site_Wyckoff_symbol
_atom_site_occupancy
Cd1 Cd 0.75 0.7723 1.0 0.00857 . . 1.0
V2 V 0.72263 0.31327 0.833072 0.00574 . . 1.0
O3 O 0.5083 0.57752 0.89624 0.00838 . . 1.0
O4 O 0.3843 0.35145 0.75452 0.0083 . . 1.0
O5 O 0.6127 0.11338 0.90865 0.00938 . . 1.0

File: data/xrd_icdd_PDF/PDF Card - 00-059-0768.cif
data_00-059-0768
# Copyright 2025 International Centre for Diffraction Data. All rights reserved.

_audit_creation_date                  2025-07-04
_audit_creation_method                'Generated by PDF-5+ 2025 4.25.0.2'

_chemical_name_systematic             'Barium Gadolinium Silicate'
_chemical_formula_moiety              'Ba Gd2 Si3 O10'
_chemical_formula_sum                 'Ba Gd2 O10 Si3'
_chemical_formula_weight              696.08

# Atomic parameters are cross-referenced from PDF entry 04-017-9227

_cell_length_a                        5.435(1)
_cell_length_b                        12.241(2)
_cell_length_c                        6.932(1)
_cell_angle_alpha                     90
_cell_angle_beta                      106.26(3)
_cell_angle_gamma                     90
_cell_formula_units_Z                 2
_cell_volume                          442.74
_symmetry_cell_setting                monoclinic
_symmetry_space_group_name_H-M        P21/m
_symmetry_Int_Tables_number           11

loop_
_symmetry_equiv_pos_site_id
_symmetry_equiv_pos_as_xyz
1 x,y,z
2 -x,-y,-z
3 -x,y+1/2,-z
4 x,-y+1/2,z

loop_
_atom_site_label
_atom_site_type_symbol
_atom_site_fract_x
_atom_site_fract_y
_atom_site_fract_z
_atom_site_U_iso_or_equiv
_atom_site_symmetry_multiplicity
_atom_site_Wyckoff_symbol
_atom_site_occupancy
Ba1 Ba 0.76309 0.25 0.0195 0.01043 2 e 1.0
Gd2 Gd 0.16111 0.097282 0.68786 0.0071 4 f 1.0
Si3 Si 0.5857 0.25 0.49058 0.00606 2 e 1.0
Si4 Si 0.30424 0.0648 0.21522 0.00634 4 f 1.0
O5 O 0.3802 0.25 0.6184 0.00839 2 e 1.0
O6 O 0.8778 0.25 0.6341 0.00716 2 e 1.0
O7 O 0.5502 0.1427 0.3423 0.01141 4 f 1.0
O8 O 0.4235 -0.0528 0.1889 0.01229 4 f 1.0
O9 O 0.1715 0.1272 0.0083 0.0119 4 f 1.0
O10 O 0.0993 0.0557 0.3489 0.01028 4 f 1.0

loop_
_atom_site_aniso_label
_atom_site_aniso_U_11
_atom_site_aniso_U_12
_atom_site_aniso_U_13
_atom_site_aniso_U_22
_atom_site_aniso_U_23
_atom_site_aniso_U_33
Ba1 0.01082 0.0 0.00353 0.01265 0.0 0.00833
Gd2 0.00864 -0.00145 0.00171 0.00756 -7.2E-4 0.00498
Si3 0.0053 0.0 0.0015 0.0089 0.0 0.0041
Si4 0.0072 6.0E-4 0.0018 0.0073 4.0E-4 0.0046
O5 0.0087 0.0 0.0044 0.0069 0.0 0.0106
O6 0.004 0.0 -0.0028 0.0073 0.0 0.0075
O7 0.0086 -0.0029 0.0034 0.0148 -0.0055 0.0112
O8 0.0123 0.0031 0.0019 0.0097 -9.0E-4 0.0138
O9 0.0149 0.0042 0.0033 0.0148 0.0015 0.0062
O10 0.0099 -0.0037 0.0038 0.0146 -0.0027 0.0072

File: data/xrd_icdd_PDF/PDF Card - 00-060-0117.cif
data_00-060-0117
# Copyright 2025 International Centre for Diffraction Data. All rights reserved.

_audit_creation_date                  2025-07-04
_audit_creation_method                'Generated by PDF-5+ 2025 4.25.0.2'

_chemical_name_systematic             'Erbium Lead Nickel'
_chemical_formula_moiety              'Er5 Ni Pb3'
_chemical_formula_sum                 'Er5 Ni Pb3'
_chemical_formula_weight              1516.56

# Atomic parameters are cross-referenced from PDF entry 04-012-7619

_cell_length_a                        8.9065(7)
_cell_length_b                        8.9065(7)
_cell_length_c                        6.5631(3)
_cell_angle_alpha                     90
_cell_angle_beta                      90
_cell_angle_gamma                     120
_cell_formula_units_Z                 2
_cell_volume                          450.87
_symmetry_cell_setting                hexagonal
_symmetry_space_group_name_H-M        P63/mcm
_symmetry_Int_Tables_number           193

loop_
_symmetry_equiv_pos_site_id
_symmetry_equiv_pos_as_xyz
1 x,y,z
2 -x,-y,-z
3 -y,x-y,z
4 y,-x+y,-z
5 -x+y,-x,z
6 x-y,x,-z
7 y,x,z
8 -y,-x,-z
9 -x,-x+y,z
10 x,x-y,-z
11 x-y,-y,z
12 -x+y,y,-z
13 -x,-y,z+1/2
14 x,y,-z+1/2
15 y,-x+y,z+1/2
16 -y,x-y,-z+1/2
17 x-y,x,z+1/2
18 -x+y,-x,-z+1/2
19 -y,-x,z+1/2
20 y,x,-z+1/2
21 x,x-y,z+1/2
22 -x,-x+y,-z+1/2
23 -x+y,y,z+1/2
24 x-y,-y,-z+1/2

loop_
_atom_site_label
_atom_site_type_symbol
_atom_site_fract_x
_atom_site_fract_y
_atom_site_fract_z
_atom_site_B_iso_or_equiv
_atom_site_symmetry_multiplicity
_atom_site_Wyckoff_symbol
_atom_site_occupancy
Er1 Er 0.2365 0.0 0.25 1.17 6 g 1.0
Er2 Er 0.33333 0.66666 0.0 0.5 4 d 1.0
Ni3 Ni 0.0 0.0 0.0 1.7 2 b 1.0
Pb4 Pb 0.6019 0.0 0.25 0.52 6 g 1.0
