Repository: xia0WT/spectrumdavit

## Checkpoint
The pre-trained SpectrumDavit model checkpoint is available on [Zenodo] [![DOI](https://zenodo.org/badge/DOI/10.5281/zenodo.17172997.svg)](https://doi.org/10.5281/zenodo.17172997)

## Data Download
The dataset used in this project is available on [Zenodo] [![DOI](https://zenodo.org/badge/DOI/10.5281/zenodo.17173064.svg)](https://doi.org/10.5281/zenodo.17173064)

File: data/xrd_icdd_PDF/PDF Card - 00-060-0180.cif
data_00-060-0180
# Copyright 2025 International Centre for Diffraction Data. All rights reserved.

_audit_creation_date                  2025-07-04
_audit_creation_method                'Generated by PDF-5+ 2025 4.25.0.2'

_chemical_name_systematic             'Gadolinium Indium Sulfide'
_chemical_formula_moiety              'Gd3 In S6'
_chemical_formula_sum                 'Gd3 In S6'
_chemical_formula_weight              778.95

# Atomic parameters are cross-referenced from PDF entry 04-015-6783

_cell_length_a                        13.544(1)
_cell_length_b                        16.502(1)
_cell_length_c                        3.8686(4)
_cell_angle_alpha                     90
_cell_angle_beta                      90
_cell_angle_gamma                     90
_cell_formula_units_Z                 4
_cell_volume                          864.64
_symmetry_cell_setting                orthorhombic
_symmetry_space_group_name_H-M        Pnnm
_symmetry_Int_Tables_number           58

loop_
_symmetry_equiv_pos_site_id
_symmetry_equiv_pos_as_xyz
1 x,y,z
2 -x,-y,-z
3 -x,-y,z
4 x,y,-z
5 x+1/2,-y+1/2,-z+1/2
6 -x+1/2,y+1/2,z+1/2
7 -x+1/2,y+1/2,-z+1/2
8 x+1/2,-y+1/2,z+1/2

loop_
_atom_site_label
_atom_site_type_symbol
_atom_site_fract_x
_atom_site_fract_y
_atom_site_fract_z
_atom_site_U_iso_or_equiv
_atom_site_symmetry_multiplicity
_atom_site_Wyckoff_symbol
_atom_site_occupancy
Gd1 Gd 0.54024 0.22296 0.0 0.00877 4 g 1.0
Gd2 Gd 0.31158 0.35398 0.0 0.0092 4 g 1.0
Gd3 Gd 0.75151 0.39365 0.0 0.0104 4 g 1.0
In4 In 0.0 0.0 0.0 0.0102 2 a 1.0
In5 In 0.0 0.5 0.0 0.01453 2 c 1.0
S6 S 0.113 0.385 0.0 0.00967 4 g 1.0
S7 S 0.4045 0.0851 0.0 0.009 4 g 1.0
S8 S 0.1817 0.2134 0.0 0.008 4 g 1.0
S9 S 0.8091 0.02 0.0 0.009 4 g 1.0
S10 S 0.5213 0.3958 0.0 0.01067 4 g 1.0
S11 S 0.8884 0.2473 0.0 0.00933 4 g 1.0

loop_
_atom_site_aniso_label
_atom_site_aniso_U_11
_atom_site_aniso_U_12
_atom_site_aniso_U_13
_atom_site_aniso_U_22
_atom_site_aniso_U_23
_atom_site_aniso_U_33
Gd1 0.0097 5.0E-4 0.0 0.0104 0.0 0.0062
Gd2 0.0104 5.0E-4 0.0 0.0107 0.0 0.0065
Gd3 0.013 -9.0E-4 0.0 0.012 0.0 0.0062
In4 0.0115 0.001 0.0 0.013 0.0 0.0061
In5 0.0135 0.0017 0.0 0.0102 0.0 0.0199
S6 0.012 0.003 0.0 0.009 0.0 0.008
S7 0.011 0.0 0.0 0.01 0.0 0.006
S8 0.007 0.003 0.0 0.009 0.0 0.008
S9 0.011 0.0 0.0 0.007 0.0 0.009
S10 0.013 0.001 0.0 0.01 0.0 0.009
S11 0.013 0.0 0.0 0.008 0.0 0.007

File: data/xrd_icdd_PDF/PDF Card - 00-060-0507.cif
data_00-060-0507
# Copyright 2025 International Centre for Diffraction Data. All rights reserved.

_audit_creation_date                  2025-07-04
_audit_creation_method                'Generated by PDF-5+ 2025 4.25.0.2'

_chemical_name_systematic             'Lithium Calcium Tantalum Oxide'
_chemical_formula_moiety              'Li2 Ca Ta2 O7'
_chemical_formula_sum                 'Ca Li2 O7 Ta2'
_chemical_formula_weight              527.85

_cell_length_a                        5.5153(1)
_cell_length_b                        5.4646(1)
_cell_length_c                        18.2375(3)
_cell_angle_alpha                     90.0
_cell_angle_beta                      90.0
_cell_angle_gamma                     90.0
_cell_formula_units_Z                 4
_cell_volume                          549.66
_symmetry_cell_setting                orthorhombic
_symmetry_space_group_name_H-M        Fmmm
_symmetry_Int_Tables_number           69

loop_
_symmetry_equiv_pos_site_id
_symmetry_equiv_pos_as_xyz
1 x,y,z
2 -x,-y,-z
3 x,-y,-z
4 -x,y,z
5 -x,y,-z
6 x,-y,z
7 -x,-y,z
8 x,y,-z
9 x,y+1/2,z+1/2
10 -x,-y+1/2,-z+1/2
11 x,-y+1/2,-z+1/2
12 -x,y+1/2,z+1/2
13 -x,y+1/2,-z+1/2
14 x,-y+1/2,z+1/2
15 -x,-y+1/2,z+1/2
16 x,y+1/2,-z+1/2
17 x+1/2,y,z+1/2
18 -x+1/2,-y,-z+1/2
19 x+1/2,-y,-z+1/2
20 -x+1/2,y,z+1/2
21 -x+1/2,y,-z+1/2
22 x+1/2,-y,z+1/2
23 -x+1/2,-y,z+1/2
24 x+1/2,y,-z+1/2
25 x+1/2,y+1/2,z
26 -x+1/2,-y+1/2,-z
27 x+1/2,-y+1/2,-z
28 -x+1/2,y+1/2,z
29 -x+1/2,y+1/2,-z
30 x+1/2,-y+1/2,z
31 -x+1/2,-y+1/2,z
32 x+1/2,y+1/2,-z

loop_
_atom_site_label
_atom_site_type_symbol
_atom_site_fract_x
_atom_site_fract_y
_atom_site_fract_z
_atom_site_B_iso_or_equiv
_atom_site_symmetry_multiplicity
_atom_site_Wyckoff_symbol
_atom_site_occupancy
Ta1 Ta 0.0 0.0 0.38773 0.815 8 i 1.0
Ca2 Ca 0.0 0.0 0.0 2.157 4 a 1.0
O3 O 0.25 0.25 0.10036 6.143 16 j 1.0
O4 O 0.0 0.0 0.29004 6.143 8 i 1.0
O5 O 0.0 0.0 0.5 6.143 4 b 1.0
Li6 Li 0.25 0.25 0.25 2.838 8 f 1.0

File: data/xrd_icdd_PDF/PDF Card - 00-060-0761.cif
data_00-060-0761
# Copyright 2025 International Centre for Diffraction Data. All rights reserved.

_audit_creation_date                  2025-07-04
_audit_creation_method                'Generated by PDF-5+ 2025 4.25.0.2'

_chemical_name_systematic             'Barium Holmium Cobalt Oxide'
_chemical_formula_moiety              'Ba Ho Co4 O7'
_chemical_formula_sum                 'Ba Co4 Ho O7'
_chemical_formula_weight              649.98

_cell_length_a                        6.30584(3)
_cell_length_b                        6.30584(3)
_cell_length_c                        10.23209(7)
_cell_angle_alpha                     90.0
_cell_angle_beta                      90.0
_cell_angle_gamma                     120.0
_cell_formula_units_Z                 2
_cell_volume                          352.36
_symmetry_cell_setting                hexagonal
_symmetry_space_group_name_H-M        P31c
_symmetry_Int_Tables_number           159

loop_
_symmetry_equiv_pos_site_id
_symmetry_equiv_pos_as_xyz
1 x,y,z
2 -y,x-y,z
3 -x+y,-x,z
4 y,x,z+1/2
5 -x,-x+y,z+1/2
6 x-y,-y,z+1/2

loop_
_atom_site_label
_atom_site_type_symbol
_atom_site_fract_x
_atom_site_fract_y
_atom_site_fract_z
_atom_site_U_iso_or_equiv
_atom_site_symmetry_multiplicity
_atom_site_Wyckoff_symbol
_atom_site_occupancy
Ho1 Ho 0.66667 0.33333 0.87303 0.002 . . 1.0
Ba2 Ba 0.66667 0.33333 0.5 0.0085 . . 1.0
Co3 Co 0.0 0.0 0.4427 0.002 . . 1.0
Co4 Co 0.1765 0.8368 0.6867 0.002 . . 1.0
O5 O 0.4913 0.4837 0.7546 0.0097 . . 1.0
O6 O 0.0 0.0 0.2533 0.0097 . . 1.0
O7 O 0.1316 0.7912 0.5001 0.0097 . . 1.0

File: data/xrd_icdd_PDF/PDF Card - 00-061-0389.cif
data_00-061-0389
# Copyright 2025 International Centre for Diffraction Data. All rights reserved.

_audit_creation_date                  2025-07-04
_audit_creation_method                'Generated by PDF-5+ 2025 4.25.0.2'

_chemical_name_systematic             'Iron Strontium Scandium Oxide Arsenide'
_chemical_formula_moiety              'Fe2 Sr3 Sc2 O5 As2'
_chemical_formula_structural          '( Sr3 Sc2 O5 ) Fe2 As2'
_chemical_formula_sum                 'As2 Fe2 O5 Sc2 Sr3'
_chemical_formula_weight              694.30

_cell_length_a                        4.069
_cell_length_b                        4.069
_cell_length_c                        26.876
_cell_angle_alpha                     90.0
_cell_angle_beta                      90.0
_cell_angle_gamma                     90.0
_cell_formula_units_Z                 2
_cell_volume                          444.98
_symmetry_cell_setting                tetragonal
_symmetry_space_group_name_H-M        I4/mmm
_symmetry_Int_Tables_number           139

loop_
_symmetry_equiv_pos_site_id
_symmetry_equiv_pos_as_xyz
1 x,y,z
2 -x,-y,-z
3 -x,-y,z
4 x,y,-z
5 -x,y,z
6 x,-y,-z
7 x,-y,z
8 -x,y,-z
9 -y,x,z
10 y,-x,-z
11 y,-x,z
12 -y,x,-z
13 y,x,z
14 -y,-x,-z
15 -y,-x,z
16 y,x,-z
17 x+1/2,y+1/2,z+1/2
18 -x+1/2,-y+1/2,-z+1/2
19 -x+1/2,-y+1/2,z+1/2
20 x+1/2,y+1/2,-z+1/2
21 -x+1/2,y+1/2,z+1/2
22 x+1/2,-y+1/2,-z+1/2
23 x+1/2,-y+1/2,z+1/2
24 -x+1/2,y+1/2,-z+1/2
25 -y+1/2,x+1/2,z+1/2
26 y+1/2,-x+1/2,-z+1/2
27 y+1/2,-x+1/2,z+1/2
28 -y+1/2,x+1/2,-z+1/2
29 y+1/2,x+1/2,z+1/2
30 -y+1/2,-x+1/2,-z+1/2
31 -y+1/2,-x+1/2,z+1/2
32 y+1/2,x+1/2,-z+1/2

loop_
_atom_site_label
_atom_site_type_symbol
_atom_site_fract_x
_atom_site_fract_y
_atom_site_fract_z
_atom_site_B_iso_or_equiv
_atom_site_symmetry_multiplicity
_atom_site_Wyckoff_symbol
_atom_site_occupancy
Sc1 Sc 0.0 0.0 0.07399 0.28 4 e 1.0
Fe2 Fe 0.5 0.0 0.25 0.46 4 d 1.0
Sr3 Sr 0.5 0.5 0.0 1.2 2 b 1.0
Sr4 Sr 0.5 0.5 0.14006 0.51 4 e 1.0
As5 As 0.0 0.0 0.20018 0.62 4 e 1.0
O6 O 0.5 0.0 0.08323 0.54 8 g 1.0
O7 O 0.0 0.0 0.0 0.82 2 a 1.0

File: data/xrd_icdd_PDF/PDF Card - 00-063-0342.cif
data_00-063-0342
# Copyright 2025 International Centre for Diffraction Data. All rights reserved.

_audit_creation_date                  2025-07-06
_audit_creation_method                'Generated by PDF-5+ 2025 4.25.0.2'

_chemical_name_systematic             'Gadolinium Barium Cobalt Oxide'
_chemical_formula_moiety              'Gd Ba Co2 O5.57'
_chemical_formula_sum                 'Ba Co2 Gd O5.57'
_chemical_formula_weight              501.56

_cell_length_a                        3.877
_cell_length_b                        7.825
_cell_length_c                        7.542
_cell_angle_alpha                     90.0
_cell_angle_beta                      90.0
_cell_angle_gamma                     90.0
_cell_formula_units_Z                 2
_cell_volume                          228.81
_symmetry_cell_setting                orthorhombic
_symmetry_space_group_name_H-M        Pmmm
_symmetry_Int_Tables_number           47

loop_
_symmetry_equiv_pos_site_id
_symmetry_equiv_pos_as_xyz
1 x,y,z
2 -x,-y,-z
3 -x,-y,z
4 x,y,-z
5 x,-y,-z
6 -x,y,z
7 -x,y,-z
8 x,-y,z

loop_
_atom_site_label
_atom_site_type_symbol
_atom_site_fract_x
_atom_site_fract_y
_atom_site_fract_z
_atom_site_U_iso_or_equiv
_atom_site_symmetry_multiplicity
_atom_site_Wyckoff_symbol
_atom_site_occupancy
Gd1 Gd 0.5 0.272 0.5 . 2 p 1.0
Ba2 Ba 0.5 0.25 0.0 . 2 o 1.0
Co3 Co 0.0 0.5 0.25 . 2 r 1.0
Co4 Co 0.0 0.0 0.25 . 2 q 1.0
O5 O 0.0 0.0 0.0 . 1 a 1.0
O6 O 0.0 0.5 0.0 . 1 e 1.0
O7 O 0.0 0.5 0.5 . 1 g 1.0
O8 O 0.0 0.0 0.5 . 1 c 1.0
O9 O 0.5 0.0 0.307 . 2 s 1.0
O10 O 0.5 0.5 0.266 . 2 t 1.0
O11 O 0.0 0.244 0.279 . 4 u 1.0

File: data/xrd_icdd_PDF/PDF Card - 00-063-0405.cif
data_00-063-0405
# Copyright 2025 International Centre for Diffraction Data. All rights reserved.

_audit_creation_date                  2025-07-06
_audit_creation_method                'Generated by PDF-5+ 2025 4.25.0.2'

_chemical_name_systematic             'Germanium Holmium Nickel'
_chemical_name_common                 'holmium nickel germanide'
_chemical_formula_moiety              'Ge2 Ho3 Ni'
_chemical_formula_sum                 'Ge2 Ho3 Ni'
_chemical_formula_weight              698.74

_cell_length_a                        11.2991(6)
_cell_length_b                        4.1530(2)
_cell_length_c                        11.1466(6)
_cell_angle_alpha                     90.0
_cell_angle_beta                      90.0
_cell_angle_gamma                     90.0
_cell_formula_units_Z                 4
_cell_volume                          523.06
_symmetry_cell_setting                orthorhombic
_symmetry_space_group_name_H-M        Pnma
_symmetry_Int_Tables_number           62

loop_
_symmetry_equiv_pos_site_id
_symmetry_equiv_pos_as_xyz
1 x,y,z
2 -x,-y,-z
3 x+1/2,-y+1/2,-z+1/2
4 -x+1/2,y+1/2,z+1/2
5 -x,y+1/2,-z
6 x,-y+1/2,z
7 -x+1/2,-y,z+1/2
8 x+1/2,y,-z+1/2

loop_
_atom_site_label
_atom_site_type_symbol
_atom_site_fract_x
_atom_site_fract_y
_atom_site_fract_z
_atom_site_U_iso_or_equiv
_atom_site_symmetry_multiplicity
_atom_site_Wyckoff_symbol
_atom_site_occupancy
Ho1 Ho 0.3775 0.25 0.4411 . 4 c 1.0
Ho2 Ho 0.0532 0.25 0.3746 . 4 c 1.0
Ho3 Ho 0.2117 0.25 0.7007 . 4 c 1.0
Ni4 Ni 0.1243 0.25 0.1279 . 4 c 1.0
Ge5 Ge 0.4813 0.25 0.6805 . 4 c 1.0
Ge6 Ge 0.3093 0.25 0.0077 . 4 c 1.0

File: data/xrd_icdd_PDF/PDF Card - 00-063-0459.cif
data_00-063-0459
# Copyright 2025 International Centre for Diffraction Data. All rights reserved.

_audit_creation_date                  2025-07-06
_audit_creation_method                'Generated by PDF-5+ 2025 4.25.0.2'

_chemical_name_systematic             'Cobalt Gadolinium Germanium'
_chemical_name_common                 'gadolinium cobalt germanide'
_chemical_formula_moiety              'Co Gd2 Ge2'
_chemical_formula_sum                 'Co Gd2 Ge2'
_chemical_formula_weight              518.69

_cell_length_a                        10.6240(5)
_cell_length_b                        4.2287(2)
_cell_length_c                        10.2569(5)
_cell_angle_alpha                     90.0
_cell_angle_beta                      118.334(3)
_cell_angle_gamma                     90.0
_cell_formula_units_Z                 4
_cell_volume                          405.59
_symmetry_cell_setting                monoclinic
_symmetry_space_group_name_H-M        C12/m1
_symmetry_Int_Tables_number           12

loop_
_symmetry_equiv_pos_site_id
_symmetry_equiv_pos_as_xyz
1 x,y,z
2 -x,-y,-z
3 x,-y,z
4 -x,y,-z
5 x+1/2,y+1/2,z
6 -x+1/2,-y+1/2,-z
7 x+1/2,-y+1/2,z
8 -x+1/2,y+1/2,-z

loop_
_atom_site_label
_atom_site_type_symbol
_atom_site_fract_x
_atom_site_fract_y
_atom_site_fract_z
_atom_site_U_iso_or_equiv
_atom_site_symmetry_multiplicity
_atom_site_Wyckoff_symbol
_atom_site_occupancy
Gd1 Gd -6.0E-4 0.0 0.3276 . 4 i 1.0
Gd2 Gd 0.1885 0.0 0.1056 . 4 i 1.0
Co3 Co 0.2727 0.0 0.6236 . 4 i 1.0
Ge4 Ge 0.3498 0.0 0.4349 . 4 i 1.0
Ge5 Ge 0.4932 0.0 0.1209 . 4 i 1.0

File: data/xrd_icdd_PDF/PDF Card - 00-063-0587.cif
data_00-063-0587
# Copyright 2025 International Centre for Diffraction Data. All rights reserved.

_audit_creation_date                  2025-07-06
_audit_creation_method                'Generated by PDF-5+ 2025 4.25.0.2'

_chemical_name_systematic             'Indium Iodide'
_chemical_formula_moiety              'In I'
_chemical_formula_sum                 'I In'
_chemical_formula_weight              241.72
_chemical_melting_point               638.15

_cell_length_a                        4.76633(22)
_cell_length_b                        4.91199(17)
_cell_length_c                        6.8224(4)
_cell_angle_alpha                     90.0
_cell_angle_beta                      110.429(5)
_cell_angle_gamma                     90.0
_cell_formula_units_Z                 2
_cell_volume                          149.68
_symmetry_cell_setting                monoclinic
_symmetry_space_group_name_H-M        P121/m1
_symmetry_Int_Tables_number           11

loop_
_symmetry_equiv_pos_site_id
_symmetry_equiv_pos_as_xyz
1 x,y,z
2 -x,-y,-z
3 -x,y+1/2,-z
4 x,-y+1/2,z

loop_
_atom_site_label
_atom_site_type_symbol
_atom_site_fract_x
_atom_site_fract_y
_atom_site_fract_z
_atom_site_U_iso_or_equiv
_atom_site_symmetry_multiplicity
_atom_site_Wyckoff_symbol
_atom_site_occupancy
In1 In 0.04096 0.25 0.321382 0.056 . . 1.0
I2 I 0.848028 0.75 0.189768 0.0467 . . 1.0

File: data/xrd_icdd_PDF/PDF Card - 00-063-0781.cif
data_00-063-0781
# Copyright 2025 International Centre for Diffraction Data. All rights reserved.

_audit_creation_date                  2025-07-06
_audit_creation_method                'Generated by PDF-5+ 2025 4.25.0.2'

_chemical_name_systematic             'Lanthanum Tantalum Oxide'
_chemical_formula_moiety              'La Ta O4'
_chemical_formula_sum                 'La O4 Ta'
_chemical_formula_weight              383.85

_cell_length_a                        7.82857(8)
_cell_length_b                        11.21789(12)
_cell_length_c                        7.46427(8)
_cell_angle_alpha                     90.0
_cell_angle_beta                      90.0
_cell_angle_gamma                     90.0
_cell_formula_units_Z                 8
_cell_volume                          655.51
_symmetry_cell_setting                orthorhombic
_symmetry_space_group_name_H-M        Pbca
_symmetry_Int_Tables_number           61

loop_
_symmetry_equiv_pos_site_id
_symmetry_equiv_pos_as_xyz
1 x,y,z
2 -x,-y,-z
3 x+1/2,-y+1/2,-z
4 -x+1/2,y+1/2,z
5 -x,y+1/2,-z+1/2
6 x,-y+1/2,z+1/2
7 -x+1/2,-y,z+1/2
8 x+1/2,y,-z+1/2

loop_
_atom_site_label
_atom_site_type_symbol
_atom_site_fract_x
_atom_site_fract_y
_atom_site_fract_z
_atom_site_U_iso_or_equiv
_atom_site_symmetry_multiplicity
_atom_site_Wyckoff_symbol
_atom_site_occupancy
La1 La 0.87278 0.02404 0.74334 0.03691 . . 1.0
Ta2 Ta 0.63065 0.24247 0.49699 0.02679 . . 1.0
O3 O 0.6592 0.3094 0.7706 0.0123 . . 1.0
O4 O 0.6085 0.4122 0.4647 0.0123 . . 1.0
O5 O 0.8843 0.2667 0.473 0.0123 . . 1.0
O6 O 0.4015 0.5718 0.9013 0.0123 . . 1.0

File: data/xrd_icdd_PDF/PDF Card - 00-064-0215.cif
data_00-064-0215
# Copyright 2025 International Centre for Diffraction Data. All rights reserved.

_audit_creation_date                  2025-07-06
_audit_creation_method                'Generated by PDF-5+ 2025 4.25.0.2'

_chemical_name_systematic             'Europium Copper Phosphide'
_chemical_formula_moiety              'Eu Cu4 P3'
_chemical_formula_sum                 'Cu4 Eu P3'
_chemical_formula_weight              499.07

# Atomic parameters are cross-referenced from PDF entry 04-019-7416

_cell_length_a                        4.05761(5)
_cell_length_b                        4.05761(5)
_cell_length_c                        7.4392(1)
_cell_angle_alpha                     90
_cell_angle_beta                      90
_cell_angle_gamma                     90
_cell_formula_units_Z                 1
_cell_volume                          122.48
_symmetry_cell_setting                tetragonal
_symmetry_space_group_name_H-M        P4/mmm
_symmetry_Int_Tables_number           123

loop_
_symmetry_equiv_pos_site_id
_symmetry_equiv_pos_as_xyz
1 x,y,z
2 -x,-y,-z
3 -x,-y,z
4 x,y,-z
5 -x,y,z
6 x,-y,-z
7 x,-y,z
8 -x,y,-z
9 -y,x,z
10 y,-x,-z
11 y,-x,z
12 -y,x,-z
13 y,x,z
14 -y,-x,-z
15 -y,-x,z
16 y,x,-z

loop_
_atom_site_label
_atom_site_type_symbol
_atom_site_fract_x
_atom_site_fract_y
_atom_site_fract_z
_atom_site_B_iso_or_equiv
_atom_site_symmetry_multiplicity
_atom_site_Wyckoff_symbol
_atom_site_occupancy
Eu1 Eu 0.0 0.0 0.0 0.3 1 a 1.0
Cu2 Cu 0.5 0.0 0.3268 0.9 4 i 1.0
P3 P 0.0 0.0 0.5 0.6 1 b 1.0
P4 P 0.5 0.5 0.1515 0.4 2 h 1.0

File: data/xrd_icdd_PDF/PDF Card - 00-064-0248.cif
data_00-064-0248
# Copyright 2025 International Centre for Diffraction Data. All rights reserved.

_audit_creation_date                  2025-07-06
_audit_creation_method                'Generated by PDF-5+ 2025 4.25.0.2'

_chemical_name_systematic             'Iron Manganese Silicon'
_chemical_formula_moiety              'Fe2 Mn Si'
_chemical_formula_sum                 'Fe2 Mn Si'
_chemical_formula_weight              194.71

# Atomic parameters are cross-referenced from PDF entry 04-015-2525

_cell_length_a                        5.672
_cell_length_b                        5.672
_cell_length_c                        5.672
_cell_angle_alpha                     90
_cell_angle_beta                      90
_cell_angle_gamma                     90
_cell_formula_units_Z                 4
_cell_volume                          182.48
_symmetry_cell_setting                cubic
_symmetry_space_group_name_H-M        Fm-3m
_symmetry_Int_Tables_number           225

loop_
_symmetry_equiv_pos_site_id
_symmetry_equiv_pos_as_xyz
1 x,y,z
2 -x,-y,-z
3 z,x,y
4 -z,-x,-y
5 y,z,x
6 -y,-z,-x
7 x,z,y
8 -x,-z,-y
9 y,x,z
10 -y,-x,-z
11 z,y,x
12 -z,-y,-x
13 x,-y,-z
14 -x,y,z
15 z,-x,-y
16 -z,x,y
17 y,-z,-x
18 -y,z,x
19 x,-z,-y
20 -x,z,y
21 y,-x,-z
22 -y,x,z
23 z,-y,-x
24 -z,y,x
25 -x,y,-z
26 x,-y,z
27 -z,x,-y
28 z,-x,y
29 -y,z,-x
30 y,-z,x
31 -x,z,-y
32 x,-z,y
33 -y,x,-z
34 y,-x,z
35 -z,y,-x
36 z,-y,x
37 -x,-y,z
38 x,y,-z
39 -z,-x,y
40 z,x,-y
41 -y,-z,x
42 y,z,-x
43 -x,-z,y
44 x,z,-y
45 -y,-x,z
46 y,x,-z
47 -z,-y,x
48 z,y,-x
49 x,y+1/2,z+1/2
50 -x,-y+1/2,-z+1/2
51 z,x+1/2,y+1/2
52 -z,-x+1/2,-y+1/2
53 y,z+1/2,x+1/2
54 -y,-z+1/2,-x+1/2
55 x,z+1/2,y+1/2
56 -x,-z+1/2,-y+1/2
57 y,x+1/2,z+1/2
58 -y,-x+1/2,-z+1/2
59 z,y+1/2,x+1/2
60 -z,-y+1/2,-x+1/2
61 x,-y+1/2,-z+1/2
62 -x,y+1/2,z+1/2
63 z,-x+1/2,-y+1/2
64 -z,x+1/2,y+1/2
65 y,-z+1/2,-x+1/2
66 -y,z+1/2,x+1/2
67 x,-z+1/2,-y+1/2
68 -x,z+1/2,y+1/2
69 y,-x+1/2,-z+1/2
70 -y,x+1/2,z+1/2
71 z,-y+1/2,-x+1/2
72 -z,y+1/2,x+1/2
73 -x,y+1/2,-z+1/2
74 x,-y+1/2,z+1/2
75 -z,x+1/2,-y+1/2
76 z,-x+1/2,y+1/2
77 -y,z+1/2,-x+1/2
78 y,-z+1/2,x+1/2
79 -x,z+1/2,-y+1/2
80 x,-z+1/2,y+1/2
81 -y,x+1/2,-z+1/2
82 y,-x+1/2,z+1/2
83 -z,y+1/2,-x+1/2
84 z,-y+1/2,x+1/2
85 -x,-y+1/2,z+1/2
86 x,y+1/2,-z+1/2
87 -z,-x+1/2,y+1/2
88 z,x+1/2,-y+1/2
89 -y,-z+1/2,x+1/2
90 y,z+1/2,-x+1/2
91 -x,-z+1/2,y+1/2
92 x,z+1/2,-y+1/2
93 -y,-x+1/2,z+1/2
94 y,x+1/2,-z+1/2
95 -z,-y+1/2,x+1/2
96 z,y+1/2,-x+1/2
97 x+1/2,y,z+1/2
98 -x+1/2,-y,-z+1/2
99 z+1/2,x,y+1/2
100 -z+1/2,-x,-y+1/2
101 y+1/2,z,x+1/2
102 -y+1/2,-z,-x+1/2
103 x+1/2,z,y+1/2
104 -x+1/2,-z,-y+1/2
105 y+1/2,x,z+1/2
106 -y+1/2,-x,-z+1/2
107 z+1/2,y,x+1/2
108 -z+1/2,-y,-x+1/2
109 x+1/2,-y,-z+1/2
110 -x+1/2,y,z+1/2
111 z+1/2,-x,-y+1/2
112 -z+1/2,x,y+1/2
113 y+1/2,-z,-x+1/2
114 -y+1/2,z,x+1/2
115 x+1/2,-z,-y+1/2
116 -x+1/2,z,y+1/2
117 y+1/2,-x,-z+1/2
118 -y+1/2,x,z+1/2
119 z+1/2,-y,-x+1/2
120 -z+1/2,y,x+1/2
121 -x+1/2,y,-z+1/2
122 x+1/2,-y,z+1/2
123 -z+1/2,x,-y+1/2
124 z+1/2,-x,y+1/2
125 -y+1/2,z,-x+1/2
126 y+1/2,-z,x+1/2
127 -x+1/2,z,-y+1/2
128 x+1/2,-z,y+1/2
129 -y+1/2,x,-z+1/2
130 y+1/2,-x,z+1/2
131 -z+1/2,y,-x+1/2
132 z+1/2,-y,x+1/2
133 -x+1/2,-y,z+1/2
134 x+1/2,y,-z+1/2
135 -z+1/2,-x,y+1/2
136 z+1/2,x,-y+1/2
137 -y+1/2,-z,x+1/2
138 y+1/2,z,-x+1/2
139 -x+1/2,-z,y+1/2
140 x+1/2,z,-y+1/2
141 -y+1/2,-x,z+1/2
142 y+1/2,x,-z+1/2
143 -z+1/2,-y,x+1/2
144 z+1/2,y,-x+1/2
145 x+1/2,y+1/2,z
146 -x+1/2,-y+1/2,-z
147 z+1/2,x+1/2,y
148 -z+1/2,-x+1/2,-y
149 y+1/2,z+1/2,x
150 -y+1/2,-z+1/2,-x
151 x+1/2,z+1/2,y
152 -x+1/2,-z+1/2,-y
153 y+1/2,x+1/2,z
154 -y+1/2,-x+1/2,-z
155 z+1/2,y+1/2,x
156 -z+1/2,-y+1/2,-x
157 x+1/2,-y+1/2,-z
158 -x+1/2,y+1/2,z
159 z+1/2,-x+1/2,-y
160 -z+1/2,x+1/2,y
161 y+1/2,-z+1/2,-x
162 -y+1/2,z+1/2,x
163 x+1/2,-z+1/2,-y
164 -x+1/2,z+1/2,y
165 y+1/2,-x+1/2,-z
166 -y+1/2,x+1/2,z
167 z+1/2,-y+1/2,-x
168 -z+1/2,y+1/2,x
169 -x+1/2,y+1/2,-z
170 x+1/2,-y+1/2,z
171 -z+1/2,x+1/2,-y
172 z+1/2,-x+1/2,y
173 -y+1/2,z+1/2,-x
174 y+1/2,-z+1/2,x
175 -x+1/2,z+1/2,-y
176 x+1/2,-z+1/2,y
177 -y+1/2,x+1/2,-z
178 y+1/2,-x+1/2,z
179 -z+1/2,y+1/2,-x
180 z+1/2,-y+1/2,x
181 -x+1/2,-y+1/2,z
182 x+1/2,y+1/2,-z
183 -z+1/2,-x+1/2,y
184 z+1/2,x+1/2,-y
185 -y+1/2,-z+1/2,x
186 y+1/2,z+1/2,-x
187 -x+1/2,-z+1/2,y
188 x+1/2,z+1/2,-y
189 -y+1/2,-x+1/2,z
190 y+1/2,x+1/2,-z
191 -z+1/2,-y+1/2,x
192 z+1/2,y+1/2,-x

loop_
_atom_site_label
_atom_site_type_symbol
_atom_site_fract_x
_atom_site_fract_y
_atom_site_fract_z
_atom_site_U_iso_or_equiv
_atom_site_symmetry_multiplicity
_atom_site_Wyckoff_symbol
_atom_site_occupancy
Fe1 Fe 0.75 0.75 0.75 . 8 c 1.0
Mn2 Mn 1.0 1.0 1.0 . 4 b 1.0
Si3 Si 1.5 1.5 1.5 . 4 a 1.0

File: data/xrd_icdd_PDF/PDF Card - 00-064-0599.cif
data_00-064-0599
# Copyright 2025 International Centre for Diffraction Data. All rights reserved.

_audit_creation_date                  2025-07-06
_audit_creation_method                'Generated by PDF-5+ 2025 4.25.0.2'

_chemical_name_systematic             'Cobalt Germanium Samarium'
_chemical_formula_moiety              'Co2 Ge3 Sm3'
_chemical_formula_sum                 'Co2 Ge3 Sm3'
_chemical_formula_weight              786.84

_cell_length_a                        4.2186(1)
_cell_length_b                        10.6997(2)
_cell_length_c                        14.1858(4)
_cell_angle_alpha                     90.0
_cell_angle_beta                      90.0
_cell_angle_gamma                     90.0
_cell_formula_units_Z                 4
_cell_volume                          640.32
_symmetry_cell_setting                orthorhombic
_symmetry_space_group_name_H-M        Cmcm
_symmetry_Int_Tables_number           63

loop_
_symmetry_equiv_pos_site_id
_symmetry_equiv_pos_as_xyz
1 x,y,z
2 -x,-y,-z
3 x,-y,-z
4 -x,y,z
5 x,y,-z+1/2
6 -x,-y,z+1/2
7 x,-y,z+1/2
8 -x,y,-z+1/2
9 x+1/2,y+1/2,z
10 -x+1/2,-y+1/2,-z
11 x+1/2,-y+1/2,-z
12 -x+1/2,y+1/2,z
13 x+1/2,y+1/2,-z+1/2
14 -x+1/2,-y+1/2,z+1/2
15 x+1/2,-y+1/2,z+1/2
16 -x+1/2,y+1/2,-z+1/2

loop_
_atom_site_label
_atom_site_type_symbol
_atom_site_fract_x
_atom_site_fract_y
_atom_site_fract_z
_atom_site_U_iso_or_equiv
_atom_site_symmetry_multiplicity
_atom_site_Wyckoff_symbol
_atom_site_occupancy
Sm1 Sm 0.0 0.4182 0.1112 . 8 f 1.0
Sm2 Sm 0.0 0.1346 0.25 . 4 c 1.0
Co3 Co 0.0 0.7124 0.0898 . 8 f 1.0
Ge4 Ge 0.0 0.8302 0.25 . 4 c 1.0
Ge5 Ge 0.0 0.1212 0.0452 . 8 f 1.0

File: data/xrd_icdd_PDF/PDF Card - 00-065-0316.cif
data_00-065-0316
# Copyright 2025 International Centre for Diffraction Data. All rights reserved.

_audit_creation_date                  2025-07-06
_audit_creation_method                'Generated by PDF-5+ 2025 4.25.0.2'

_chemical_name_systematic             'Lead Titanium Oxide'
_chemical_formula_moiety              'Pb Ti O3'
_chemical_formula_sum                 'O3 Pb Ti'
_chemical_formula_weight              303.05

_cell_length_a                        12.3853(1)
_cell_length_b                        12.3853(1)
_cell_length_c                        3.82000(4)
_cell_angle_alpha                     90.0
_cell_angle_beta                      90.0
_cell_angle_gamma                     90.0
_cell_formula_units_Z                 8
_cell_volume                          585.97
_symmetry_cell_setting                tetragonal
_symmetry_space_group_name_H-M        I4/m
_symmetry_Int_Tables_number           87

loop_
_symmetry_equiv_pos_site_id
_symmetry_equiv_pos_as_xyz
1 x,y,z
2 -x,-y,-z
3 -x,-y,z
4 x,y,-z
5 -y,x,z
6 y,-x,-z
7 y,-x,z
8 -y,x,-z
9 x+1/2,y+1/2,z+1/2
10 -x+1/2,-y+1/2,-z+1/2
11 -x+1/2,-y+1/2,z+1/2
12 x+1/2,y+1/2,-z+1/2
13 -y+1/2,x+1/2,z+1/2
14 y+1/2,-x+1/2,-z+1/2
15 y+1/2,-x+1/2,z+1/2
16 -y+1/2,x+1/2,-z+1/2

loop_
_atom_site_label
_atom_site_type_symbol
_atom_site_fract_x
_atom_site_fract_y
_atom_site_fract_z
_atom_site_U_iso_or_equiv
_atom_site_symmetry_multiplicity
_atom_site_Wyckoff_symbol
_atom_site_occupancy
Pb1 Pb 0.3351 0.34959 0.0 0.06323 . . 1.0
Ti2 Ti -0.0312 0.6426 0.0 0.06 . . 1.0
O3 O 0.1073 0.5262 0.0 0.05133 . . 1.0
O4 O -0.0407 0.2416 0.0 0.05633 . . 1.0
O5 O -0.1639 0.7168 0.0 0.06267 . . 1.0

loop_
_atom_site_aniso_label
_atom_site_aniso_U_11
_atom_site_aniso_U_12
_atom_site_aniso_U_13
_atom_site_aniso_U_22
_atom_site_aniso_U_23
_atom_site_aniso_U_33
Pb1 0.0592 -0.0016 0.0 0.0681 0.0 0.0624
Ti2 0.056 0.011 0.0 0.066 0.0 0.058
O3 0.028 -0.016 0.0 0.079 0.0 0.047
O4 0.04 0.021 0.0 0.077 0.0 0.052
O5 0.077 -0.02 0.0 0.047 0.0 0.064

File: data/xrd_icdd_PDF/PDF Card - 00-066-0359.cif
data_00-066-0359
# Copyright 2025 International Centre for Diffraction Data. All rights reserved.

_audit_creation_date                  2025-07-06
_audit_creation_method                'Generated by PDF-5+ 2025 4.25.0.2'

_chemical_name_systematic             'Gadolinium Nickel Silicon'
_chemical_formula_moiety              'Gd Ni4 Si'
_chemical_formula_sum                 'Gd Ni4 Si'
_chemical_formula_weight              420.11

_cell_length_a                        5.0774(1)
_cell_length_b                        8.2353(1)
_cell_length_c                        3.9577(1)
_cell_angle_alpha                     90.0
_cell_angle_beta                      90.0
_cell_angle_gamma                     90.0
_cell_formula_units_Z                 2
_cell_volume                          165.49
_symmetry_cell_setting                orthorhombic
_symmetry_space_group_name_H-M        Cmmm
_symmetry_Int_Tables_number           65

loop_
_symmetry_equiv_pos_site_id
_symmetry_equiv_pos_as_xyz
1 x,y,z
2 -x,-y,-z
3 -x,-y,z
4 x,y,-z
5 x,-y,-z
6 -x,y,z
7 -x,y,-z
8 x,-y,z
9 x+1/2,y+1/2,z
10 -x+1/2,-y+1/2,-z
11 -x+1/2,-y+1/2,z
12 x+1/2,y+1/2,-z
13 x+1/2,-y+1/2,-z
14 -x+1/2,y+1/2,z
15 -x+1/2,y+1/2,-z
16 x+1/2,-y+1/2,z

loop_
_atom_site_label
_atom_site_type_symbol
_atom_site_fract_x
_atom_site_fract_y
_atom_site_fract_z
_atom_site_U_iso_or_equiv
_atom_site_symmetry_multiplicity
_atom_site_Wyckoff_symbol
_atom_site_occupancy
Gd1 Gd 0.0 0.0 0.0 . . . 1.0
Ni2 Ni 0.0 0.3433 0.0 . . . 1.0
Ni3 Ni 0.25 0.25 0.5 . . . 1.0
Si4 Si 0.5 0.0 0.5 . . . 1.0

File: data/xrd_icdd_PDF/PDF Card - 00-067-0138.cif
data_00-067-0138
# Copyright 2025 International Centre for Diffraction Data. All rights reserved.

_audit_creation_date                  2025-07-06
_audit_creation_method                'Generated by PDF-5+ 2025 4.25.0.2'

_chemical_name_systematic             'Calcium Tungsten Oxide'
_chemical_name_common                 'calcium tungstate'
_chemical_formula_moiety              'Ca W O4'
_chemical_formula_sum                 'Ca O4 W'
_chemical_formula_weight              287.91

_cell_length_a                        5.2338(1)
_cell_length_b                        5.2338(1)
_cell_length_c                        11.3404(3)
_cell_angle_alpha                     90.0
_cell_angle_beta                      90.0
_cell_angle_gamma                     90.0
_cell_formula_units_Z                 4
_cell_volume                          310.64
_symmetry_cell_setting                tetragonal
_symmetry_space_group_name_H-M        I41/a
_symmetry_Int_Tables_number           88

loop_
_symmetry_equiv_pos_site_id
_symmetry_equiv_pos_as_xyz
1 x,y,z
2 -x,-y,-z
3 -x+1/2,-y,z+1/2
4 x+1/2,y,-z+1/2
5 -y+3/4,x+1/4,z+1/4
6 y+1/4,-x+3/4,-z+3/4
7 y+3/4,-x+3/4,z+3/4
8 -y+1/4,x+1/4,-z+1/4
9 x+1/2,y+1/2,z+1/2
10 -x+1/2,-y+1/2,-z+1/2
11 -x,-y+1/2,z
12 x,y+1/2,-z
13 -y+1/4,x+3/4,z+3/4
14 y+3/4,-x+1/4,-z+1/4
15 y+1/4,-x+1/4,z+1/4
16 -y+3/4,x+3/4,-z+3/4

loop_
_atom_site_label
_atom_site_type_symbol
_atom_site_fract_x
_atom_site_fract_y
_atom_site_fract_z
_atom_site_B_iso_or_equiv
_atom_site_symmetry_multiplicity
_atom_site_Wyckoff_symbol
_atom_site_occupancy
Ca1 Ca 0.5 0.75 0.125 0.72002 . . 1.0
W2 W 0.0 0.25 0.125 0.39668 . . 1.0
O3 O 0.2579 0.4027 0.4611 0.61002 . . 1.0

loop_
_atom_site_aniso_label
_atom_site_aniso_B_11
_atom_site_aniso_B_12
_atom_site_aniso_B_13
_atom_site_aniso_B_22
_atom_site_aniso_B_23
_atom_site_aniso_B_33
Ca1 0.64 0.0 0.0 0.64 0.0 0.88
W2 0.38 0.0 0.0 0.38 0.0 0.43
O3 0.57 0.06 0.11 0.52 -0.05 0.74

File: data/xrd_icdd_PDF/PDF Card - 00-067-0308.cif
data_00-067-0308
# Copyright 2025 International Centre for Diffraction Data. All rights reserved.

_audit_creation_date                  2025-07-06
_audit_creation_method                'Generated by PDF-5+ 2025 4.25.0.2'

_chemical_name_systematic             'Barium Calcium Zinc Gallium Oxide'
_chemical_formula_moiety              'Ca Ba Zn2 Ga2 O7'
_chemical_formula_sum                 'Ba Ca Ga2 O7 Zn2'
_chemical_formula_weight              559.60

_cell_length_a                        6.35189(5)
_cell_length_b                        6.35189(5)
_cell_length_c                        10.20247(9)
_cell_angle_alpha                     90.0
_cell_angle_beta                      90.0
_cell_angle_gamma                     120.0
_cell_formula_units_Z                 2
_cell_volume                          356.49
_symmetry_cell_setting                hexagonal
_symmetry_space_group_name_H-M        P63mc
_symmetry_Int_Tables_number           186

loop_
_symmetry_equiv_pos_site_id
_symmetry_equiv_pos_as_xyz
1 x,y,z
2 -y,x-y,z
3 -x+y,-x,z
4 -y,-x,z
5 x,x-y,z
6 -x+y,y,z
7 -x,-y,z+1/2
8 y,-x+y,z+1/2
9 x-y,x,z+1/2
10 y,x,z+1/2
11 -x,-x+y,z+1/2
12 x-y,-y,z+1/2

loop_
_atom_site_label
_atom_site_type_symbol
_atom_site_fract_x
_atom_site_fract_y
_atom_site_fract_z
_atom_site_B_iso_or_equiv
_atom_site_symmetry_multiplicity
_atom_site_Wyckoff_symbol
_atom_site_occupancy
Ca1 Ca 0.6666667 0.3333333 0.87167 0.811 . . 1.0
Ba2 Ba 0.6666667 0.3333333 0.5 1.936 . . 1.0
Ga3 Ga 0.0 0.0 0.44 1.271 . . 1.0
Zn4 Zn 0.17194 0.82806 0.68274 1.033 . . 1.0
O5 O 0.5053 0.4947 0.73944 2.5 . . 1.0
O6 O 0.0 0.0 0.25345 2.62 . . 1.0
O7 O 0.1589 0.8411 0.49131 2.92 . . 1.0

File: data/xrd_icdd_PDF/PDF Card - 00-067-0344.cif
data_00-067-0344
# Copyright 2025 International Centre for Diffraction Data. All rights reserved.

_audit_creation_date                  2025-07-06
_audit_creation_method                'Generated by PDF-5+ 2025 4.25.0.2'

_chemical_name_systematic             'Strontium Aluminum Oxide Fluoride'
_chemical_formula_moiety              'Sr3 Al O4 F'
_chemical_formula_sum                 'Al F O4 Sr3'
_chemical_formula_weight              372.84

_cell_length_a                        6.7505(1)
_cell_length_b                        6.7505(1)
_cell_length_c                        11.1281(2)
_cell_angle_alpha                     90.0
_cell_angle_beta                      90.0
_cell_angle_gamma                     90.0
_cell_formula_units_Z                 4
_cell_volume                          507.10
_symmetry_cell_setting                tetragonal
_symmetry_space_group_name_H-M        I4/mcm
_symmetry_Int_Tables_number           140

loop_
_symmetry_equiv_pos_site_id
_symmetry_equiv_pos_as_xyz
1 x,y,z
2 -x,-y,-z
3 x,-y,z+1/2
4 -x,y,-z+1/2
5 x,y,-z
6 -x,-y,z
7 x,-y,-z+1/2
8 -x,y,z+1/2
9 -y,x,z
10 y,-x,-z
11 y,x,z+1/2
12 -y,-x,-z+1/2
13 -y,x,-z
14 y,-x,z
15 y,x,-z+1/2
16 -y,-x,z+1/2
17 x+1/2,y+1/2,z+1/2
18 -x+1/2,-y+1/2,-z+1/2
19 x+1/2,-y+1/2,z
20 -x+1/2,y+1/2,-z
21 x+1/2,y+1/2,-z+1/2
22 -x+1/2,-y+1/2,z+1/2
23 x+1/2,-y+1/2,-z
24 -x+1/2,y+1/2,z
25 -y+1/2,x+1/2,z+1/2
26 y+1/2,-x+1/2,-z+1/2
27 y+1/2,x+1/2,z
28 -y+1/2,-x+1/2,-z
29 -y+1/2,x+1/2,-z+1/2
30 y+1/2,-x+1/2,z+1/2
31 y+1/2,x+1/2,-z
32 -y+1/2,-x+1/2,z

loop_
_atom_site_label
_atom_site_type_symbol
_atom_site_fract_x
_atom_site_fract_y
_atom_site_fract_z
_atom_site_U_iso_or_equiv
_atom_site_symmetry_multiplicity
_atom_site_Wyckoff_symbol
_atom_site_occupancy
Sr1 Sr 0.0 0.0 0.25 . . . 1.0
Sr2 Sr 0.1688 0.6688 0.0 . . . 1.0
Al3 Al 0.0 0.5 0.25 . . . 1.0
F4 F 0.0 0.0 0.0 . . . 1.0
O5 O 0.1426 0.6426 0.6483 . . . 1.0

File: data/xrd_icdd_PDF/PDF Card - 00-069-0495.cif
data_00-069-0495
# Copyright 2025 International Centre for Diffraction Data. All rights reserved.

_audit_creation_date                  2025-07-06
_audit_creation_method                'Generated by PDF-5+ 2025 4.25.0.2'

_chemical_name_systematic             'Rubidium Niobium Vanadium Oxide'
_chemical_name_common                 'rubidium niobium vanadate'
_chemical_formula_moiety              'Rb Nb V2 O8'
_chemical_formula_sum                 'Nb O8 Rb V2'
_chemical_formula_weight              408.25

_cell_length_a                        14.7605(8)
_cell_length_b                        5.5992(3)
_cell_length_c                        8.9505(5)
_cell_angle_alpha                     90.0
_cell_angle_beta                      90.0
_cell_angle_gamma                     90.0
_cell_formula_units_Z                 4
_cell_volume                          739.73
_symmetry_cell_setting                orthorhombic
_symmetry_space_group_name_H-M        Pnma
_symmetry_Int_Tables_number           62

loop_
_symmetry_equiv_pos_site_id
_symmetry_equiv_pos_as_xyz
1 x,y,z
2 -x,-y,-z
3 x+1/2,-y+1/2,-z+1/2
4 -x+1/2,y+1/2,z+1/2
5 -x,y+1/2,-z
6 x,-y+1/2,z
7 -x+1/2,-y,z+1/2
8 x+1/2,y,-z+1/2

loop_
_atom_site_label
_atom_site_type_symbol
_atom_site_fract_x
_atom_site_fract_y
_atom_site_fract_z
_atom_site_U_iso_or_equiv
_atom_site_symmetry_multiplicity
_atom_site_Wyckoff_symbol
_atom_site_occupancy
Nb1 Nb 0.16032 0.25 0.504 0.0091 . . 1.0
Rb2 Rb 0.11954 0.25 0.04835 0.0232 . . 1.0
V3 V 0.33989 0.25 0.25355 0.00947 . . 1.0
V4 V -0.06357 0.25 0.68339 0.0089 . . 1.0
O5 O 0.30807 -0.0012 0.1528 0.02053 . . 1.0
O6 O -0.12779 -0.004 0.6416 0.01503 . . 1.0
O7 O 0.2851 0.25 0.4296 0.01297 . . 1.0
O8 O 0.0358 0.25 0.5796 0.0166 . . 1.0
O9 O 0.447 0.25 0.2807 0.02567 . . 1.0
O10 O -0.0412 0.25 0.8591 0.0167 . . 1.0

loop_
_atom_site_aniso_label
_atom_site_aniso_U_11
_atom_site_aniso_U_12
_atom_site_aniso_U_13
_atom_site_aniso_U_22
_atom_site_aniso_U_23
_atom_site_aniso_U_33
Nb1 0.0104 0.0 0.00124 0.008 0.0 0.0089
Rb2 0.0213 0.0 -0.0021 0.0282 0.0 0.0201
V3 0.0095 0.0 6.0E-4 0.0118 0.0 0.0071
V4 0.0094 0.0 1.0E-4 0.0097 0.0 0.0076
O5 0.0237 -0.002 0.003 0.0175 -0.0104 0.0204
O6 0.0154 -0.0014 0.0021 0.0126 -0.004 0.0171
O7 0.009 0.0 0.0038 0.019 0.0 0.0109
O8 0.0138 0.0 0.0068 0.015 0.0 0.021
O9 0.016 0.0 0.0014 0.039 0.0 0.022
O10 0.022 0.0 -0.0053 0.018 0.0 0.0101

File: data/xrd_icdd_PDF/PDF Card - 00-069-0772.cif
data_00-069-0772
# Copyright 2025 International Centre for Diffraction Data. All rights reserved.

_audit_creation_date                  2025-07-06
_audit_creation_method                'Generated by PDF-5+ 2025 4.25.0.2'

_chemical_name_systematic             'Terbium Cobalt Indium'
_chemical_formula_moiety              'Tb Co2 In'
_chemical_formula_sum                 'Co2 In Tb'
_chemical_formula_weight              391.61

_cell_length_a                        5.0279(2)
_cell_length_b                        4.0457(2)
_cell_length_c                        7.1156(3)
_cell_angle_alpha                     90.0
_cell_angle_beta                      90.0
_cell_angle_gamma                     90.0
_cell_formula_units_Z                 2
_cell_volume                          144.74
_symmetry_cell_setting                orthorhombic
_symmetry_space_group_name_H-M        Pmma
_symmetry_Int_Tables_number           51

loop_
_symmetry_equiv_pos_site_id
_symmetry_equiv_pos_as_xyz
1 x,y,z
2 -x,-y,-z
3 -x,y,-z
4 x,-y,z
5 -x+1/2,y,z
6 x+1/2,-y,-z
7 x+1/2,y,-z
8 -x+1/2,-y,z

loop_
_atom_site_label
_atom_site_type_symbol
_atom_site_fract_x
_atom_site_fract_y
_atom_site_fract_z
_atom_site_U_iso_or_equiv
_atom_site_symmetry_multiplicity
_atom_site_Wyckoff_symbol
_atom_site_occupancy
Tb1 Tb 0.25 0.5 0.7078 . . . 1.0
Co2 Co 0.25 0.5 0.1046 . . . 1.0
Co3 Co 0.0 0.0 0.0 . . . 1.0
In4 In 0.25 0.0 0.3498 . . . 1.0

File: data/xrd_icdd_PDF/PDF Card - 00-071-0803.cif
data_00-071-0803
# Copyright 2025 International Centre for Diffraction Data. All rights reserved.

_audit_creation_date                  2025-07-06
_audit_creation_method                'Generated by PDF-5+ 2025 4.25.0.2'

_chemical_name_systematic             'Europium iodide'
_chemical_name_common                 'europium(II) diiodide'
_chemical_formula_moiety              'Eu I2'
_chemical_formula_sum                 'Eu I2'
_chemical_formula_weight              405.77
_chemical_melting_point               673.0

_cell_length_a                        12.2665(11)
_cell_length_b                        4.8875(4)
_cell_length_c                        8.3697(8)
_cell_angle_alpha                     90.0000
_cell_angle_beta                      90.0000
_cell_angle_gamma                     90.0000
_cell_formula_units_Z                 4
_cell_volume                          501.78
_symmetry_cell_setting                orthorhombic
_symmetry_space_group_name_H-M        Pnma
_symmetry_Int_Tables_number           62

loop_
_symmetry_equiv_pos_site_id
_symmetry_equiv_pos_as_xyz
1 x,y,z
2 -x,-y,-z
3 x+1/2,-y+1/2,-z+1/2
4 -x+1/2,y+1/2,z+1/2
5 -x,y+1/2,-z
6 x,-y+1/2,z
7 -x+1/2,-y,z+1/2
8 x+1/2,y,-z+1/2

loop_
_atom_site_label
_atom_site_type_symbol
_atom_site_fract_x
_atom_site_fract_y
_atom_site_fract_z
_atom_site_U_iso_or_equiv
_atom_site_symmetry_multiplicity
_atom_site_Wyckoff_symbol
_atom_site_occupancy
Eu1 Eu 0.3287 0.75 0.631 0.0309 . . 1.0
I2 I 0.3883 0.25 0.366 . . . 1.0
I3 I 0.3852 0.25 0.879 0.007 . . 1.0
