Repository: xia0WT/spectrumdavit

## Checkpoint
The pre-trained SpectrumDavit model checkpoint is available on [Zenodo] [![DOI](https://zenodo.org/badge/DOI/10.5281/zenodo.17172997.svg)](https://doi.org/10.5281/zenodo.17172997)

## Data Download
The dataset used in this project is available on [Zenodo] [![DOI](https://zenodo.org/badge/DOI/10.5281/zenodo.17173064.svg)](https://doi.org/10.5281/zenodo.17173064)

File: data/xrd_icdd_PDF/PDF Card - 00-072-0145.cif
data_00-072-0145
# Copyright 2025 International Centre for Diffraction Data. All rights reserved.

_audit_creation_date                  2025-07-06
_audit_creation_method                'Generated by PDF-5+ 2025 4.25.0.2'

_chemical_name_systematic             'Barium Zinc Arsenide'
_chemical_name_common                 '\b-As2 Zn2 Ba'
_chemical_formula_moiety              'As2 Zn2 Ba'
_chemical_formula_sum                 'As2 Ba Zn2'
_chemical_formula_weight              417.93

_cell_length_a                        4.114(9)
_cell_length_b                        4.114(9)
_cell_length_c                        13.56(3)
_cell_angle_alpha                     90
_cell_angle_beta                      90
_cell_angle_gamma                     90
_cell_formula_units_Z                 2
_cell_volume                          229.50
_symmetry_cell_setting                tetragonal
_symmetry_space_group_name_H-M        I4/mmm
_symmetry_Int_Tables_number           139

loop_
_symmetry_equiv_pos_site_id
_symmetry_equiv_pos_as_xyz
1 x,y,z
2 -x,-y,-z
3 -x,-y,z
4 x,y,-z
5 -x,y,z
6 x,-y,-z
7 x,-y,z
8 -x,y,-z
9 -y,x,z
10 y,-x,-z
11 y,-x,z
12 -y,x,-z
13 y,x,z
14 -y,-x,-z
15 -y,-x,z
16 y,x,-z
17 x+1/2,y+1/2,z+1/2
18 -x+1/2,-y+1/2,-z+1/2
19 -x+1/2,-y+1/2,z+1/2
20 x+1/2,y+1/2,-z+1/2
21 -x+1/2,y+1/2,z+1/2
22 x+1/2,-y+1/2,-z+1/2
23 x+1/2,-y+1/2,z+1/2
24 -x+1/2,y+1/2,-z+1/2
25 -y+1/2,x+1/2,z+1/2
26 y+1/2,-x+1/2,-z+1/2
27 y+1/2,-x+1/2,z+1/2
28 -y+1/2,x+1/2,-z+1/2
29 y+1/2,x+1/2,z+1/2
30 -y+1/2,-x+1/2,-z+1/2
31 -y+1/2,-x+1/2,z+1/2
32 y+1/2,x+1/2,-z+1/2

loop_
_atom_site_label
_atom_site_type_symbol
_atom_site_fract_x
_atom_site_fract_y
_atom_site_fract_z
_atom_site_U_iso_or_equiv
_atom_site_symmetry_multiplicity
_atom_site_Wyckoff_symbol
_atom_site_occupancy
Ba1 Ba 0.0 0.0 0.0 0.007 . . 1.0
Zn2 Zn 0.0 0.5 0.25 0.0064 . . 1.0
As3 As 0.0 0.0 0.3632 0.0037 . . 1.0
