Repository: xia0WT/spectrumdavit

## Checkpoint
The pre-trained SpectrumDavit model checkpoint is available on [Zenodo] [![DOI](https://zenodo.org/badge/DOI/10.5281/zenodo.17172997.svg)](https://doi.org/10.5281/zenodo.17172997)

## Data Download
The dataset used in this project is available on [Zenodo] [![DOI](https://zenodo.org/badge/DOI/10.5281/zenodo.17173064.svg)](https://doi.org/10.5281/zenodo.17173064)

File: test/xrd_icdd_PDF/PDF Card - 00-046-0404.cif
data_00-046-0404
# Copyright 2025 International Centre for Diffraction Data. All rights reserved.

_audit_creation_date                  2025-07-04
_audit_creation_method                'Generated by PDF-5+ 2025 4.25.0.2'

_chemical_name_systematic             'Calcium Bismuth Vanadium Oxide'
_chemical_formula_moiety              'Ca9 Bi ( V O4 )7'
_chemical_formula_sum                 'Bi Ca9 O28 V7'
_chemical_formula_weight              1374.24
_chemical_melting_point               1773.0

# Atomic parameters are cross-referenced from PDF entry 04-005-5986

_cell_length_a                        10.876
_cell_length_b                        10.876
_cell_length_c                        38.05
_cell_angle_alpha                     90
_cell_angle_beta                      90
_cell_angle_gamma                     120
_cell_formula_units_Z                 6
_cell_volume                          3897.84
_symmetry_cell_setting                hexagonal
_symmetry_space_group_name_H-M        R3c
_symmetry_Int_Tables_number           161

loop_
_symmetry_equiv_pos_site_id
_symmetry_equiv_pos_as_xyz
1 x,y,z
2 -y,x-y,z
3 -x+y,-x,z
4 -y,-x,z+1/2
5 x,x-y,z+1/2
6 -x+y,y,z+1/2
7 x+2/3,y+1/3,z+1/3
8 -y+2/3,x-y+1/3,z+1/3
9 -x+y+2/3,-x+1/3,z+1/3
10 -y+2/3,-x+1/3,z+5/6
11 x+2/3,x-y+1/3,z+5/6
12 -x+y+2/3,y+1/3,z+5/6
13 x+1/3,y+2/3,z+2/3
14 -y+1/3,x-y+2/3,z+2/3
15 -x+y+1/3,-x+2/3,z+2/3
16 -y+1/3,-x+2/3,z+1/6
17 x+1/3,x-y+2/3,z+1/6
18 -x+y+1/3,y+2/3,z+1/6

loop_
_atom_site_label
_atom_site_type_symbol
_atom_site_fract_x
_atom_site_fract_y
_atom_site_fract_z
_atom_site_U_iso_or_equiv
_atom_site_symmetry_multiplicity
_atom_site_Wyckoff_symbol
_atom_site_occupancy
O1 O 0.00267 0.27933 0.10903 . 18 b 1.0
O2 O 0.07633 0.42467 0.01937 . 18 b 1.0
O3 O 0.094 0.176 0.2684 . 18 b 1.0
O4 O 0.133 0.15 0.4867 . 18 b 1.0
Ca5 Ca 0.148 0.275 0.0558 . 18 b 1.0
Ca6 Ca 0.148 0.281 0.1624 . 18 b 1.0
O7 O 0.17567 0.08133 0.19723 . 18 b 1.0
O8 O 0.24467 0.21833 0.11443 . 18 b 1.0
Ca9 Ca 0.28867 0.13133 0.29513 . 18 b 1.0
O10 O 0.28867 0.14233 0.05433 . 18 b 1.0
V11 V 0.32267 0.13933 0.09483 . 18 b 1.0
V12 V 0.35067 0.16433 0.19913 . 18 b 1.0
O13 O 0.38867 0.05033 0.17683 . 18 b 1.0
O14 O 0.39567 0.14933 0.23733 . 18 b 1.0
V15 V 0.0 0.0 0.0 . 6 a 1.0
O16 O 0.0 0.0 0.0435 . 6 a 1.0
Bi17 Bi 0.0 0.0 0.2287 . 6 a 1.0

File: test/xrd_icdd_PDF/PDF Card - 00-046-0406.cif
data_00-046-0406
# Copyright 2025 International Centre for Diffraction Data. All rights reserved.

_audit_creation_date                  2025-07-04
_audit_creation_method                'Generated by PDF-5+ 2025 4.25.0.2'

_chemical_name_systematic             'Calcium Erbium Vanadium Oxide'
_chemical_formula_moiety              'Ca9 Er ( V O4 )7'
_chemical_formula_sum                 'Ca9 Er O28 V7'
_chemical_formula_weight              1332.52
_chemical_melting_point               1773.0

# Atomic parameters are cross-referenced from PDF entry 04-005-5981

_cell_length_a                        10.86
_cell_length_b                        10.86
_cell_length_c                        37.97
_cell_angle_alpha                     90
_cell_angle_beta                      90
_cell_angle_gamma                     120
_cell_formula_units_Z                 6
_cell_volume                          3878.21
_symmetry_cell_setting                hexagonal
_symmetry_space_group_name_H-M        R3c
_symmetry_Int_Tables_number           161

loop_
_symmetry_equiv_pos_site_id
_symmetry_equiv_pos_as_xyz
1 x,y,z
2 -y,x-y,z
3 -x+y,-x,z
4 -y,-x,z+1/2
5 x,x-y,z+1/2
6 -x+y,y,z+1/2
7 x+2/3,y+1/3,z+1/3
8 -y+2/3,x-y+1/3,z+1/3
9 -x+y+2/3,-x+1/3,z+1/3
10 -y+2/3,-x+1/3,z+5/6
11 x+2/3,x-y+1/3,z+5/6
12 -x+y+2/3,y+1/3,z+5/6
13 x+1/3,y+2/3,z+2/3
14 -y+1/3,x-y+2/3,z+2/3
15 -x+y+1/3,-x+2/3,z+2/3
16 -y+1/3,-x+2/3,z+1/6
17 x+1/3,x-y+2/3,z+1/6
18 -x+y+1/3,y+2/3,z+1/6

loop_
_atom_site_label
_atom_site_type_symbol
_atom_site_fract_x
_atom_site_fract_y
_atom_site_fract_z
_atom_site_U_iso_or_equiv
_atom_site_symmetry_multiplicity
_atom_site_Wyckoff_symbol
_atom_site_occupancy
O1 O 0.00267 0.27933 0.10903 . 18 b 1.0
O2 O 0.07633 0.42467 0.01937 . 18 b 1.0
O3 O 0.094 0.176 0.2684 . 18 b 1.0
O4 O 0.133 0.15 0.4867 . 18 b 1.0
Ca5 Ca 0.148 0.275 0.0558 . 18 b 1.0
Ca6 Ca 0.148 0.281 0.1624 . 18 b 1.0
O7 O 0.17567 0.08133 0.19723 . 18 b 1.0
O8 O 0.24467 0.21833 0.11443 . 18 b 1.0
Ca9 Ca 0.28867 0.13133 0.29513 . 18 b 1.0
O10 O 0.28867 0.14233 0.05433 . 18 b 1.0
V11 V 0.32267 0.13933 0.09483 . 18 b 1.0
V12 V 0.35067 0.16433 0.19913 . 18 b 1.0
O13 O 0.38867 0.05033 0.17683 . 18 b 1.0
O14 O 0.39567 0.14933 0.23733 . 18 b 1.0
V15 V 0.0 0.0 0.0 . 6 a 1.0
O16 O 0.0 0.0 0.0435 . 6 a 1.0
Er17 Er 0.0 0.0 0.2287 . 6 a 1.0

File: test/xrd_icdd_PDF/PDF Card - 00-046-0411.cif
data_00-046-0411
# Copyright 2025 International Centre for Diffraction Data. All rights reserved.

_audit_creation_date                  2025-07-04
_audit_creation_method                'Generated by PDF-5+ 2025 4.25.0.2'

_chemical_name_systematic             'Calcium Yttrium Vanadium Oxide'
_chemical_formula_moiety              'Ca9 Y ( V O4 )7'
_chemical_formula_sum                 'Ca9 O28 V7 Y'
_chemical_formula_weight              1254.17
_chemical_melting_point               1773.0

# Atomic parameters are cross-referenced from PDF entry 04-005-5985

_cell_length_a                        10.858
_cell_length_b                        10.858
_cell_length_c                        38
_cell_angle_alpha                     90
_cell_angle_beta                      90
_cell_angle_gamma                     120
_cell_formula_units_Z                 6
_cell_volume                          3879.84
_symmetry_cell_setting                hexagonal
_symmetry_space_group_name_H-M        R3c
_symmetry_Int_Tables_number           161

loop_
_symmetry_equiv_pos_site_id
_symmetry_equiv_pos_as_xyz
1 x,y,z
2 -y,x-y,z
3 -x+y,-x,z
4 -y,-x,z+1/2
5 x,x-y,z+1/2
6 -x+y,y,z+1/2
7 x+2/3,y+1/3,z+1/3
8 -y+2/3,x-y+1/3,z+1/3
9 -x+y+2/3,-x+1/3,z+1/3
10 -y+2/3,-x+1/3,z+5/6
11 x+2/3,x-y+1/3,z+5/6
12 -x+y+2/3,y+1/3,z+5/6
13 x+1/3,y+2/3,z+2/3
14 -y+1/3,x-y+2/3,z+2/3
15 -x+y+1/3,-x+2/3,z+2/3
16 -y+1/3,-x+2/3,z+1/6
17 x+1/3,x-y+2/3,z+1/6
18 -x+y+1/3,y+2/3,z+1/6

loop_
_atom_site_label
_atom_site_type_symbol
_atom_site_fract_x
_atom_site_fract_y
_atom_site_fract_z
_atom_site_U_iso_or_equiv
_atom_site_symmetry_multiplicity
_atom_site_Wyckoff_symbol
_atom_site_occupancy
O1 O 0.00267 0.27933 0.10903 . 18 b 1.0
O2 O 0.07633 0.42467 0.01937 . 18 b 1.0
O3 O 0.094 0.176 0.2684 . 18 b 1.0
O4 O 0.133 0.15 0.4867 . 18 b 1.0
Ca5 Ca 0.148 0.275 0.0558 . 18 b 1.0
Ca6 Ca 0.148 0.281 0.1624 . 18 b 1.0
O7 O 0.17567 0.08133 0.19723 . 18 b 1.0
O8 O 0.24467 0.21833 0.11443 . 18 b 1.0
Ca9 Ca 0.28867 0.13133 0.29513 . 18 b 1.0
O10 O 0.28867 0.14233 0.05433 . 18 b 1.0
V11 V 0.32267 0.13933 0.09483 . 18 b 1.0
V12 V 0.35067 0.16433 0.19913 . 18 b 1.0
O13 O 0.38867 0.05033 0.17683 . 18 b 1.0
O14 O 0.39567 0.14933 0.23733 . 18 b 1.0
V15 V 0.0 0.0 0.0 . 6 a 1.0
O16 O 0.0 0.0 0.0435 . 6 a 1.0
Y17 Y 0.0 0.0 0.2287 . 6 a 1.0

File: test/xrd_icdd_PDF/PDF Card - 00-048-0247.cif
data_00-048-0247
# Copyright 2025 International Centre for Diffraction Data. All rights reserved.

_audit_creation_date                  2025-07-04
_audit_creation_method                'Generated by PDF-5+ 2025 4.25.0.2'

_chemical_name_systematic             'Calcium Dysprosium Vanadium Oxide'
_chemical_formula_moiety              'Ca9 Dy ( V O4 )7'
_chemical_formula_sum                 'Ca9 Dy O28 V7'
_chemical_formula_weight              1327.76

# Atomic parameters are cross-referenced from PDF entry 04-005-5979

_cell_length_a                        10.856
_cell_length_b                        10.856
_cell_length_c                        38.03
_cell_angle_alpha                     90
_cell_angle_beta                      90
_cell_angle_gamma                     120
_cell_formula_units_Z                 6
_cell_volume                          3881.47
_symmetry_cell_setting                hexagonal
_symmetry_space_group_name_H-M        R3c
_symmetry_Int_Tables_number           161

loop_
_symmetry_equiv_pos_site_id
_symmetry_equiv_pos_as_xyz
1 x,y,z
2 -y,x-y,z
3 -x+y,-x,z
4 -y,-x,z+1/2
5 x,x-y,z+1/2
6 -x+y,y,z+1/2
7 x+2/3,y+1/3,z+1/3
8 -y+2/3,x-y+1/3,z+1/3
9 -x+y+2/3,-x+1/3,z+1/3
10 -y+2/3,-x+1/3,z+5/6
11 x+2/3,x-y+1/3,z+5/6
12 -x+y+2/3,y+1/3,z+5/6
13 x+1/3,y+2/3,z+2/3
14 -y+1/3,x-y+2/3,z+2/3
15 -x+y+1/3,-x+2/3,z+2/3
16 -y+1/3,-x+2/3,z+1/6
17 x+1/3,x-y+2/3,z+1/6
18 -x+y+1/3,y+2/3,z+1/6

loop_
_atom_site_label
_atom_site_type_symbol
_atom_site_fract_x
_atom_site_fract_y
_atom_site_fract_z
_atom_site_U_iso_or_equiv
_atom_site_symmetry_multiplicity
_atom_site_Wyckoff_symbol
_atom_site_occupancy
O1 O 0.00267 0.27933 0.10903 . 18 b 1.0
O2 O 0.07633 0.42467 0.01937 . 18 b 1.0
O3 O 0.094 0.176 0.2684 . 18 b 1.0
O4 O 0.133 0.15 0.4867 . 18 b 1.0
Ca5 Ca 0.148 0.275 0.0558 . 18 b 1.0
Ca6 Ca 0.148 0.281 0.1624 . 18 b 1.0
O7 O 0.17567 0.08133 0.19723 . 18 b 1.0
O8 O 0.24467 0.21833 0.11443 . 18 b 1.0
Ca9 Ca 0.28867 0.13133 0.29513 . 18 b 1.0
O10 O 0.28867 0.14233 0.05433 . 18 b 1.0
V11 V 0.32267 0.13933 0.09483 . 18 b 1.0
V12 V 0.35067 0.16433 0.19913 . 18 b 1.0
O13 O 0.38867 0.05033 0.17683 . 18 b 1.0
O14 O 0.39567 0.14933 0.23733 . 18 b 1.0
V15 V 0.0 0.0 0.0 . 6 a 1.0
O16 O 0.0 0.0 0.0435 . 6 a 1.0
Dy17 Dy 0.0 0.0 0.2287 . 6 a 1.0

File: test/xrd_icdd_PDF/PDF Card - 00-048-1189.cif
data_00-048-1189
# Copyright 2025 International Centre for Diffraction Data. All rights reserved.

_audit_creation_date                  2025-07-04
_audit_creation_method                'Generated by PDF-5+ 2025 4.25.0.2'

_chemical_name_systematic             'Calcium Terbium Vanadium Oxide'
_chemical_name_common                 'calcium terbium vanadate'
_chemical_formula_moiety              'Ca9 Tb ( V O4 )7'
_chemical_formula_sum                 'Ca9 O28 Tb V7'
_chemical_formula_weight              1324.19

# Atomic parameters are cross-referenced from PDF entry 04-005-5978

_cell_length_a                        10.855
_cell_length_b                        10.855
_cell_length_c                        38.04
_cell_angle_alpha                     90
_cell_angle_beta                      90
_cell_angle_gamma                     120
_cell_formula_units_Z                 6
_cell_volume                          3881.78
_symmetry_cell_setting                hexagonal
_symmetry_space_group_name_H-M        R3c
_symmetry_Int_Tables_number           161

loop_
_symmetry_equiv_pos_site_id
_symmetry_equiv_pos_as_xyz
1 x,y,z
2 -y,x-y,z
3 -x+y,-x,z
4 -y,-x,z+1/2
5 x,x-y,z+1/2
6 -x+y,y,z+1/2
7 x+2/3,y+1/3,z+1/3
8 -y+2/3,x-y+1/3,z+1/3
9 -x+y+2/3,-x+1/3,z+1/3
10 -y+2/3,-x+1/3,z+5/6
11 x+2/3,x-y+1/3,z+5/6
12 -x+y+2/3,y+1/3,z+5/6
13 x+1/3,y+2/3,z+2/3
14 -y+1/3,x-y+2/3,z+2/3
15 -x+y+1/3,-x+2/3,z+2/3
16 -y+1/3,-x+2/3,z+1/6
17 x+1/3,x-y+2/3,z+1/6
18 -x+y+1/3,y+2/3,z+1/6

loop_
_atom_site_label
_atom_site_type_symbol
_atom_site_fract_x
_atom_site_fract_y
_atom_site_fract_z
_atom_site_U_iso_or_equiv
_atom_site_symmetry_multiplicity
_atom_site_Wyckoff_symbol
_atom_site_occupancy
O1 O 0.00267 0.27933 0.10903 . 18 b 1.0
O2 O 0.07633 0.42467 0.01937 . 18 b 1.0
O3 O 0.094 0.176 0.2684 . 18 b 1.0
O4 O 0.133 0.15 0.4867 . 18 b 1.0
Ca5 Ca 0.148 0.275 0.0558 . 18 b 1.0
Ca6 Ca 0.148 0.281 0.1624 . 18 b 1.0
O7 O 0.17567 0.08133 0.19723 . 18 b 1.0
O8 O 0.24467 0.21833 0.11443 . 18 b 1.0
Ca9 Ca 0.28867 0.13133 0.29513 . 18 b 1.0
O10 O 0.28867 0.14233 0.05433 . 18 b 1.0
V11 V 0.32267 0.13933 0.09483 . 18 b 1.0
V12 V 0.35067 0.16433 0.19913 . 18 b 1.0
O13 O 0.38867 0.05033 0.17683 . 18 b 1.0
O14 O 0.39567 0.14933 0.23733 . 18 b 1.0
V15 V 0.0 0.0 0.0 . 6 a 1.0
O16 O 0.0 0.0 0.0435 . 6 a 1.0
Tb17 Tb 0.0 0.0 0.2287 . 6 a 1.0

File: test/xrd_icdd_PDF/PDF Card - 00-049-1086.cif
data_00-049-1086
# Copyright 2025 International Centre for Diffraction Data. All rights reserved.

_audit_creation_date                  2025-07-04
_audit_creation_method                'Generated by PDF-5+ 2025 4.25.0.2'

_chemical_name_systematic             'Calcium Dysprosium Phosphate'
_chemical_formula_moiety              'Ca9 Dy ( P O4 )7'
_chemical_formula_sum                 'Ca9 Dy O28 P7'
_chemical_formula_weight              1187.99

# Atomic parameters are cross-referenced from PDF entry 04-001-9677

_cell_length_a                        10.452
_cell_length_b                        10.452
_cell_length_c                        37.35
_cell_angle_alpha                     90
_cell_angle_beta                      90
_cell_angle_gamma                     120
_cell_formula_units_Z                 6
_cell_volume                          3533.62
_symmetry_cell_setting                hexagonal
_symmetry_space_group_name_H-M        R3c
_symmetry_Int_Tables_number           161

loop_
_symmetry_equiv_pos_site_id
_symmetry_equiv_pos_as_xyz
1 x,y,z
2 -y,x-y,z
3 -x+y,-x,z
4 -y,-x,z+1/2
5 x,x-y,z+1/2
6 -x+y,y,z+1/2
7 x+2/3,y+1/3,z+1/3
8 -y+2/3,x-y+1/3,z+1/3
9 -x+y+2/3,-x+1/3,z+1/3
10 -y+2/3,-x+1/3,z+5/6
11 x+2/3,x-y+1/3,z+5/6
12 -x+y+2/3,y+1/3,z+5/6
13 x+1/3,y+2/3,z+2/3
14 -y+1/3,x-y+2/3,z+2/3
15 -x+y+1/3,-x+2/3,z+2/3
16 -y+1/3,-x+2/3,z+1/6
17 x+1/3,x-y+2/3,z+1/6
18 -x+y+1/3,y+2/3,z+1/6

loop_
_atom_site_label
_atom_site_type_symbol
_atom_site_fract_x
_atom_site_fract_y
_atom_site_fract_z
_atom_site_U_iso_or_equiv
_atom_site_symmetry_multiplicity
_atom_site_Wyckoff_symbol
_atom_site_occupancy
O1 O 0.00267 0.27933 0.10903 . 18 b 1.0
O2 O 0.07633 0.42467 0.01937 . 18 b 1.0
O3 O 0.094 0.176 0.2684 . 18 b 1.0
O4 O 0.133 0.15 0.4867 . 18 b 1.0
Ca5 Ca 0.148 0.275 0.0558 . 18 b 1.0
Ca6 Ca 0.148 0.281 0.1624 . 18 b 1.0
O7 O 0.17567 0.08133 0.19723 . 18 b 1.0
O8 O 0.24467 0.21833 0.11443 . 18 b 1.0
Ca9 Ca 0.28867 0.13133 0.29513 . 18 b 1.0
O10 O 0.28867 0.14233 0.05433 . 18 b 1.0
P11 P 0.32267 0.13933 0.09483 . 18 b 1.0
P12 P 0.35067 0.16433 0.19913 . 18 b 1.0
O13 O 0.38867 0.05033 0.17683 . 18 b 1.0
O14 O 0.39567 0.14933 0.23733 . 18 b 1.0
P15 P 0.0 0.0 0.0 . 6 a 1.0
O16 O 0.0 0.0 0.0435 . 6 a 1.0
Dy17 Dy 0.0 0.0 0.2287 . 6 a 1.0

File: test/xrd_icdd_PDF/PDF Card - 00-049-1782.cif
data_00-049-1782
# Copyright 2025 International Centre for Diffraction Data. All rights reserved.

_audit_creation_date                  2025-07-04
_audit_creation_method                'Generated by PDF-5+ 2025 4.25.0.2'

_chemical_name_systematic             'Calcium Gadolinium Vanadium Oxide'
_chemical_formula_moiety              'Ca9 Gd ( V O4 )7'
_chemical_formula_sum                 'Ca9 Gd O28 V7'
_chemical_formula_weight              1322.51

# Atomic parameters are cross-referenced from PDF entry 04-005-5977

_cell_length_a                        10.869
_cell_length_b                        10.869
_cell_length_c                        38.06
_cell_angle_alpha                     90
_cell_angle_beta                      90
_cell_angle_gamma                     120
_cell_formula_units_Z                 6
_cell_volume                          3893.84
_symmetry_cell_setting                hexagonal
_symmetry_space_group_name_H-M        R3c
_symmetry_Int_Tables_number           161

loop_
_symmetry_equiv_pos_site_id
_symmetry_equiv_pos_as_xyz
1 x,y,z
2 -y,x-y,z
3 -x+y,-x,z
4 -y,-x,z+1/2
5 x,x-y,z+1/2
6 -x+y,y,z+1/2
7 x+2/3,y+1/3,z+1/3
8 -y+2/3,x-y+1/3,z+1/3
9 -x+y+2/3,-x+1/3,z+1/3
10 -y+2/3,-x+1/3,z+5/6
11 x+2/3,x-y+1/3,z+5/6
12 -x+y+2/3,y+1/3,z+5/6
13 x+1/3,y+2/3,z+2/3
14 -y+1/3,x-y+2/3,z+2/3
15 -x+y+1/3,-x+2/3,z+2/3
16 -y+1/3,-x+2/3,z+1/6
17 x+1/3,x-y+2/3,z+1/6
18 -x+y+1/3,y+2/3,z+1/6

loop_
_atom_site_label
_atom_site_type_symbol
_atom_site_fract_x
_atom_site_fract_y
_atom_site_fract_z
_atom_site_U_iso_or_equiv
_atom_site_symmetry_multiplicity
_atom_site_Wyckoff_symbol
_atom_site_occupancy
O1 O 0.00267 0.27933 0.10903 . 18 b 1.0
O2 O 0.07633 0.42467 0.01937 . 18 b 1.0
O3 O 0.094 0.176 0.2684 . 18 b 1.0
O4 O 0.133 0.15 0.4867 . 18 b 1.0
Ca5 Ca 0.148 0.275 0.0558 . 18 b 1.0
Ca6 Ca 0.148 0.281 0.1624 . 18 b 1.0
O7 O 0.17567 0.08133 0.19723 . 18 b 1.0
O8 O 0.24467 0.21833 0.11443 . 18 b 1.0
Ca9 Ca 0.28867 0.13133 0.29513 . 18 b 1.0
O10 O 0.28867 0.14233 0.05433 . 18 b 1.0
V11 V 0.32267 0.13933 0.09483 . 18 b 1.0
V12 V 0.35067 0.16433 0.19913 . 18 b 1.0
O13 O 0.38867 0.05033 0.17683 . 18 b 1.0
O14 O 0.39567 0.14933 0.23733 . 18 b 1.0
V15 V 0.0 0.0 0.0 . 6 a 1.0
O16 O 0.0 0.0 0.0435 . 6 a 1.0
Gd17 Gd 0.0 0.0 0.2287 . 6 a 1.0

File: test/xrd_icdd_PDF/PDF Card - 00-049-1783.cif
data_00-049-1783
# Copyright 2025 International Centre for Diffraction Data. All rights reserved.

_audit_creation_date                  2025-07-04
_audit_creation_method                'Generated by PDF-5+ 2025 4.25.0.2'

_chemical_name_systematic             'Calcium Samarium Vanadium Oxide'
_chemical_formula_moiety              'Ca9 Sm ( V O4 )7'
_chemical_formula_sum                 'Ca9 O28 Sm V7'
_chemical_formula_weight              1315.62

# Atomic parameters are cross-referenced from PDF entry 04-005-5975

_cell_length_a                        10.862
_cell_length_b                        10.862
_cell_length_c                        38.09
_cell_angle_alpha                     90
_cell_angle_beta                      90
_cell_angle_gamma                     120
_cell_formula_units_Z                 6
_cell_volume                          3891.90
_symmetry_cell_setting                hexagonal
_symmetry_space_group_name_H-M        R3c
_symmetry_Int_Tables_number           161

loop_
_symmetry_equiv_pos_site_id
_symmetry_equiv_pos_as_xyz
1 x,y,z
2 -y,x-y,z
3 -x+y,-x,z
4 -y,-x,z+1/2
5 x,x-y,z+1/2
6 -x+y,y,z+1/2
7 x+2/3,y+1/3,z+1/3
8 -y+2/3,x-y+1/3,z+1/3
9 -x+y+2/3,-x+1/3,z+1/3
10 -y+2/3,-x+1/3,z+5/6
11 x+2/3,x-y+1/3,z+5/6
12 -x+y+2/3,y+1/3,z+5/6
13 x+1/3,y+2/3,z+2/3
14 -y+1/3,x-y+2/3,z+2/3
15 -x+y+1/3,-x+2/3,z+2/3
16 -y+1/3,-x+2/3,z+1/6
17 x+1/3,x-y+2/3,z+1/6
18 -x+y+1/3,y+2/3,z+1/6

loop_
_atom_site_label
_atom_site_type_symbol
_atom_site_fract_x
_atom_site_fract_y
_atom_site_fract_z
_atom_site_U_iso_or_equiv
_atom_site_symmetry_multiplicity
_atom_site_Wyckoff_symbol
_atom_site_occupancy
O1 O 0.00267 0.27933 0.10903 . 18 b 1.0
O2 O 0.07633 0.42467 0.01937 . 18 b 1.0
O3 O 0.094 0.176 0.2684 . 18 b 1.0
O4 O 0.133 0.15 0.4867 . 18 b 1.0
Ca5 Ca 0.148 0.275 0.0558 . 18 b 1.0
Ca6 Ca 0.148 0.281 0.1624 . 18 b 1.0
O7 O 0.17567 0.08133 0.19723 . 18 b 1.0
O8 O 0.24467 0.21833 0.11443 . 18 b 1.0
Ca9 Ca 0.28867 0.13133 0.29513 . 18 b 1.0
O10 O 0.28867 0.14233 0.05433 . 18 b 1.0
V11 V 0.32267 0.13933 0.09483 . 18 b 1.0
V12 V 0.35067 0.16433 0.19913 . 18 b 1.0
O13 O 0.38867 0.05033 0.17683 . 18 b 1.0
O14 O 0.39567 0.14933 0.23733 . 18 b 1.0
V15 V 0.0 0.0 0.0 . 6 a 1.0
O16 O 0.0 0.0 0.0435 . 6 a 1.0
Sm17 Sm 0.0 0.0 0.2287 . 6 a 1.0

File: test/xrd_icdd_PDF/PDF Card - 00-049-1784.cif
data_00-049-1784
# Copyright 2025 International Centre for Diffraction Data. All rights reserved.

_audit_creation_date                  2025-07-04
_audit_creation_method                'Generated by PDF-5+ 2025 4.25.0.2'

_chemical_name_systematic             'Calcium Holmium Vanadium Oxide'
_chemical_formula_moiety              'Ca9 Ho ( V O4 )7'
_chemical_formula_sum                 'Ca9 Ho O28 V7'
_chemical_formula_weight              1330.19

# Atomic parameters are cross-referenced from PDF entry 04-005-5980

_cell_length_a                        10.857
_cell_length_b                        10.857
_cell_length_c                        37.98
_cell_angle_alpha                     90
_cell_angle_beta                      90
_cell_angle_gamma                     120
_cell_formula_units_Z                 6
_cell_volume                          3877.08
_symmetry_cell_setting                hexagonal
_symmetry_space_group_name_H-M        R3c
_symmetry_Int_Tables_number           161

loop_
_symmetry_equiv_pos_site_id
_symmetry_equiv_pos_as_xyz
1 x,y,z
2 -y,x-y,z
3 -x+y,-x,z
4 -y,-x,z+1/2
5 x,x-y,z+1/2
6 -x+y,y,z+1/2
7 x+2/3,y+1/3,z+1/3
8 -y+2/3,x-y+1/3,z+1/3
9 -x+y+2/3,-x+1/3,z+1/3
10 -y+2/3,-x+1/3,z+5/6
11 x+2/3,x-y+1/3,z+5/6
12 -x+y+2/3,y+1/3,z+5/6
13 x+1/3,y+2/3,z+2/3
14 -y+1/3,x-y+2/3,z+2/3
15 -x+y+1/3,-x+2/3,z+2/3
16 -y+1/3,-x+2/3,z+1/6
17 x+1/3,x-y+2/3,z+1/6
18 -x+y+1/3,y+2/3,z+1/6

loop_
_atom_site_label
_atom_site_type_symbol
_atom_site_fract_x
_atom_site_fract_y
_atom_site_fract_z
_atom_site_U_iso_or_equiv
_atom_site_symmetry_multiplicity
_atom_site_Wyckoff_symbol
_atom_site_occupancy
O1 O 0.00267 0.27933 0.10903 . 18 b 1.0
O2 O 0.07633 0.42467 0.01937 . 18 b 1.0
O3 O 0.094 0.176 0.2684 . 18 b 1.0
O4 O 0.133 0.15 0.4867 . 18 b 1.0
Ca5 Ca 0.148 0.275 0.0558 . 18 b 1.0
Ca6 Ca 0.148 0.281 0.1624 . 18 b 1.0
O7 O 0.17567 0.08133 0.19723 . 18 b 1.0
O8 O 0.24467 0.21833 0.11443 . 18 b 1.0
Ca9 Ca 0.28867 0.13133 0.29513 . 18 b 1.0
O10 O 0.28867 0.14233 0.05433 . 18 b 1.0
V11 V 0.32267 0.13933 0.09483 . 18 b 1.0
V12 V 0.35067 0.16433 0.19913 . 18 b 1.0
O13 O 0.38867 0.05033 0.17683 . 18 b 1.0
O14 O 0.39567 0.14933 0.23733 . 18 b 1.0
V15 V 0.0 0.0 0.0 . 6 a 1.0
O16 O 0.0 0.0 0.0435 . 6 a 1.0
Ho17 Ho 0.0 0.0 0.2287 . 6 a 1.0

File: test/xrd_icdd_PDF/PDF Card - 00-049-1786.cif
data_00-049-1786
# Copyright 2025 International Centre for Diffraction Data. All rights reserved.

_audit_creation_date                  2025-07-04
_audit_creation_method                'Generated by PDF-5+ 2025 4.25.0.2'

_chemical_name_systematic             'Calcium Lutetium Vanadium Oxide'
_chemical_formula_moiety              'Ca9 Lu ( V O4 )7'
_chemical_formula_sum                 'Ca9 Lu O28 V7'
_chemical_formula_weight              1340.23

# Atomic parameters are cross-referenced from PDF entry 04-005-5984

_cell_length_a                        10.857
_cell_length_b                        10.857
_cell_length_c                        37.93
_cell_angle_alpha                     90
_cell_angle_beta                      90
_cell_angle_gamma                     120
_cell_formula_units_Z                 6
_cell_volume                          3871.98
_symmetry_cell_setting                hexagonal
_symmetry_space_group_name_H-M        R3c
_symmetry_Int_Tables_number           161

loop_
_symmetry_equiv_pos_site_id
_symmetry_equiv_pos_as_xyz
1 x,y,z
2 -y,x-y,z
3 -x+y,-x,z
4 -y,-x,z+1/2
5 x,x-y,z+1/2
6 -x+y,y,z+1/2
7 x+2/3,y+1/3,z+1/3
8 -y+2/3,x-y+1/3,z+1/3
9 -x+y+2/3,-x+1/3,z+1/3
10 -y+2/3,-x+1/3,z+5/6
11 x+2/3,x-y+1/3,z+5/6
12 -x+y+2/3,y+1/3,z+5/6
13 x+1/3,y+2/3,z+2/3
14 -y+1/3,x-y+2/3,z+2/3
15 -x+y+1/3,-x+2/3,z+2/3
16 -y+1/3,-x+2/3,z+1/6
17 x+1/3,x-y+2/3,z+1/6
18 -x+y+1/3,y+2/3,z+1/6

loop_
_atom_site_label
_atom_site_type_symbol
_atom_site_fract_x
_atom_site_fract_y
_atom_site_fract_z
_atom_site_U_iso_or_equiv
_atom_site_symmetry_multiplicity
_atom_site_Wyckoff_symbol
_atom_site_occupancy
O1 O 0.00267 0.27933 0.10903 . 18 b 1.0
O2 O 0.07633 0.42467 0.01937 . 18 b 1.0
O3 O 0.094 0.176 0.2684 . 18 b 1.0
O4 O 0.133 0.15 0.4867 . 18 b 1.0
Ca5 Ca 0.148 0.275 0.0558 . 18 b 1.0
Ca6 Ca 0.148 0.281 0.1624 . 18 b 1.0
O7 O 0.17567 0.08133 0.19723 . 18 b 1.0
O8 O 0.24467 0.21833 0.11443 . 18 b 1.0
Ca9 Ca 0.28867 0.13133 0.29513 . 18 b 1.0
O10 O 0.28867 0.14233 0.05433 . 18 b 1.0
V11 V 0.32267 0.13933 0.09483 . 18 b 1.0
V12 V 0.35067 0.16433 0.19913 . 18 b 1.0
O13 O 0.38867 0.05033 0.17683 . 18 b 1.0
O14 O 0.39567 0.14933 0.23733 . 18 b 1.0
V15 V 0.0 0.0 0.0 . 6 a 1.0
O16 O 0.0 0.0 0.0435 . 6 a 1.0
Lu17 Lu 0.0 0.0 0.2287 . 6 a 1.0

File: test/xrd_icdd_PDF/PDF Card - 00-049-1790.cif
data_00-049-1790
# Copyright 2025 International Centre for Diffraction Data. All rights reserved.

_audit_creation_date                  2025-07-04
_audit_creation_method                'Generated by PDF-5+ 2025 4.25.0.2'

_chemical_name_systematic             'Calcium Thulium Vanadium Oxide'
_chemical_formula_moiety              'Ca9 Tm ( V O4 )7'
_chemical_formula_sum                 'Ca9 O28 Tm V7'
_chemical_formula_weight              1334.20

# Atomic parameters are cross-referenced from PDF entry 04-005-5982

_cell_length_a                        10.855
_cell_length_b                        10.855
_cell_length_c                        37.98
_cell_angle_alpha                     90
_cell_angle_beta                      90
_cell_angle_gamma                     120
_cell_formula_units_Z                 6
_cell_volume                          3875.66
_symmetry_cell_setting                hexagonal
_symmetry_space_group_name_H-M        R3c
_symmetry_Int_Tables_number           161

loop_
_symmetry_equiv_pos_site_id
_symmetry_equiv_pos_as_xyz
1 x,y,z
2 -y,x-y,z
3 -x+y,-x,z
4 -y,-x,z+1/2
5 x,x-y,z+1/2
6 -x+y,y,z+1/2
7 x+2/3,y+1/3,z+1/3
8 -y+2/3,x-y+1/3,z+1/3
9 -x+y+2/3,-x+1/3,z+1/3
10 -y+2/3,-x+1/3,z+5/6
11 x+2/3,x-y+1/3,z+5/6
12 -x+y+2/3,y+1/3,z+5/6
13 x+1/3,y+2/3,z+2/3
14 -y+1/3,x-y+2/3,z+2/3
15 -x+y+1/3,-x+2/3,z+2/3
16 -y+1/3,-x+2/3,z+1/6
17 x+1/3,x-y+2/3,z+1/6
18 -x+y+1/3,y+2/3,z+1/6

loop_
_atom_site_label
_atom_site_type_symbol
_atom_site_fract_x
_atom_site_fract_y
_atom_site_fract_z
_atom_site_U_iso_or_equiv
_atom_site_symmetry_multiplicity
_atom_site_Wyckoff_symbol
_atom_site_occupancy
O1 O 0.00267 0.27933 0.10903 . 18 b 1.0
O2 O 0.07633 0.42467 0.01937 . 18 b 1.0
O3 O 0.094 0.176 0.2684 . 18 b 1.0
O4 O 0.133 0.15 0.4867 . 18 b 1.0
Ca5 Ca 0.148 0.275 0.0558 . 18 b 1.0
Ca6 Ca 0.148 0.281 0.1624 . 18 b 1.0
O7 O 0.17567 0.08133 0.19723 . 18 b 1.0
O8 O 0.24467 0.21833 0.11443 . 18 b 1.0
Ca9 Ca 0.28867 0.13133 0.29513 . 18 b 1.0
O10 O 0.28867 0.14233 0.05433 . 18 b 1.0
V11 V 0.32267 0.13933 0.09483 . 18 b 1.0
V12 V 0.35067 0.16433 0.19913 . 18 b 1.0
O13 O 0.38867 0.05033 0.17683 . 18 b 1.0
O14 O 0.39567 0.14933 0.23733 . 18 b 1.0
V15 V 0.0 0.0 0.0 . 6 a 1.0
O16 O 0.0 0.0 0.0435 . 6 a 1.0
Tm17 Tm 0.0 0.0 0.2287 . 6 a 1.0

File: test/xrd_icdd_PDF/PDF Card - 00-050-1761.cif
data_00-050-1761
# Copyright 2025 International Centre for Diffraction Data. All rights reserved.

_audit_creation_date                  2025-07-04
_audit_creation_method                'Generated by PDF-5+ 2025 4.25.0.2'

_chemical_name_systematic             'Sodium Indium Phosphate'
_chemical_name_common                 '\a-Na3 In ( P O4 )2'
_chemical_formula_moiety              'Na3 In ( P O4 )2'
_chemical_formula_sum                 'In Na3 O8 P2'
_chemical_formula_weight              373.73

# Atomic parameters are cross-referenced from PDF entry 04-011-5480

_cell_length_a                        8.6335(1)
_cell_length_b                        5.4550(1)
_cell_length_c                        7.0482(1)
_cell_angle_alpha                     90
_cell_angle_beta                      90.295(1)
_cell_angle_gamma                     90
_cell_formula_units_Z                 2
_cell_volume                          331.94
_symmetry_cell_setting                monoclinic
_symmetry_space_group_name_H-M        P21/m
_symmetry_Int_Tables_number           11

loop_
_symmetry_equiv_pos_site_id
_symmetry_equiv_pos_as_xyz
1 x,y,z
2 -x,-y,-z
3 -x,y+1/2,-z
4 x,-y+1/2,z

loop_
_atom_site_label
_atom_site_type_symbol
_atom_site_fract_x
_atom_site_fract_y
_atom_site_fract_z
_atom_site_B_iso_or_equiv
_atom_site_symmetry_multiplicity
_atom_site_Wyckoff_symbol
_atom_site_occupancy
In1 In 0.25 0.25 0.0 0.39 2 e 1.0
Na2 Na 0.251 0.25 0.502 1.4 2 e 1.0
Na3 Na 0.559 0.25 0.286 1.29 2 e 1.0
Na4 Na 0.939 0.25 0.714 1.29 2 e 1.0
P5 P 0.596 0.25 0.778 0.8 2 e 1.0
P6 P 0.903 0.25 0.221 0.8 2 e 1.0
O7 O 0.498 0.25 0.963 0.48 2 e 1.0
O8 O 0.509 0.25 0.583 0.48 2 e 1.0
O9 O 0.301 0.506 0.222 0.48 4 f 1.0
O10 O 0.007 0.25 0.051 0.48 2 e 1.0
O11 O 0.209 0.531 0.785 0.48 4 f 1.0
O12 O 0.006 0.25 0.391 0.48 2 e 1.0

File: test/xrd_icdd_PDF/PDF Card - 00-051-0130.cif
data_00-051-0130
# Copyright 2025 International Centre for Diffraction Data. All rights reserved.

_audit_creation_date                  2025-07-04
_audit_creation_method                'Generated by PDF-5+ 2025 4.25.0.2'

_chemical_name_systematic             'Cobalt Vanadium Oxide'
_chemical_name_common                 '\b-Co V2 O6'
_chemical_formula_moiety              'Co V2 O6'
_chemical_formula_sum                 'Co O6 V2'
_chemical_formula_weight              256.81
_chemical_melting_point               1023.0

# Atomic parameters are cross-referenced from PDF entry 04-009-0487

_cell_length_a                        7.164(5)
_cell_length_b                        8.872(14)
_cell_length_c                        4.806(4)
_cell_angle_alpha                     90.29(9)
_cell_angle_beta                      93.66(4)
_cell_angle_gamma                     102.05(9)
_cell_formula_units_Z                 3
_cell_volume                          298.07
_symmetry_cell_setting                triclinic
_symmetry_space_group_name_H-M        P-1
_symmetry_Int_Tables_number           2

loop_
_symmetry_equiv_pos_site_id
_symmetry_equiv_pos_as_xyz
1 x,y,z
2 -x,-y,-z

loop_
_atom_site_label
_atom_site_type_symbol
_atom_site_fract_x
_atom_site_fract_y
_atom_site_fract_z
_atom_site_B_iso_or_equiv
_atom_site_symmetry_multiplicity
_atom_site_Wyckoff_symbol
_atom_site_occupancy
Co1 Co 0.0 0.5 0.0 0.63 1 c 1.0
Co2 Co 0.0199 0.1685 0.0203 0.6 2 i 1.0
V3 V 0.7121 0.9699 0.4593 0.51 2 i 1.0
V4 V 0.7115 0.6067 0.455 0.53 2 i 1.0
V5 V 0.5806 0.2628 0.1206 0.48 2 i 1.0
O6 O 0.1657 0.4888 0.3469 0.89 2 i 1.0
O7 O 0.8442 0.6387 0.1701 0.74 2 i 1.0
O8 O 0.1798 0.6989 0.8905 0.78 2 i 1.0
O9 O 0.1548 0.0192 0.8255 0.7 2 i 1.0
O10 O 0.1671 0.8931 0.3415 0.95 2 i 1.0
O11 O 0.785 0.7992 0.6368 0.7 2 i 1.0
O12 O 0.4762 0.9143 0.7011 0.71 2 i 1.0
O13 O 0.4746 0.578 0.7011 0.7 2 i 1.0
O14 O 0.5236 0.7534 0.2015 0.86 2 i 1.0

File: test/xrd_icdd_PDF/PDF Card - 00-051-0136.cif
data_00-051-0136
# Copyright 2025 International Centre for Diffraction Data. All rights reserved.

_audit_creation_date                  2025-07-04
_audit_creation_method                'Generated by PDF-5+ 2025 4.25.0.2'

_chemical_name_systematic             'Barium Iron Niobium Oxide Silicate'
_chemical_formula_moiety              'Ba3 Nb Fe3 Si2 O14'
_chemical_formula_sum                 'Ba3 Fe3 Nb O14 Si2'
_chemical_formula_weight              952.58

# Atomic parameters are cross-referenced from PDF entry 04-015-8612

_cell_length_a                        8.539(1)
_cell_length_b                        8.539(1)
_cell_length_c                        5.2414(1)
_cell_angle_alpha                     90
_cell_angle_beta                      90
_cell_angle_gamma                     120
_cell_formula_units_Z                 1
_cell_volume                          330.97
_symmetry_cell_setting                hexagonal
_symmetry_space_group_name_H-M        P321
_symmetry_Int_Tables_number           150

loop_
_symmetry_equiv_pos_site_id
_symmetry_equiv_pos_as_xyz
1 x,y,z
2 -y,x-y,z
3 -x+y,-x,z
4 y,x,-z
5 -x,-x+y,-z
6 x-y,-y,-z

loop_
_atom_site_label
_atom_site_type_symbol
_atom_site_fract_x
_atom_site_fract_y
_atom_site_fract_z
_atom_site_U_iso_or_equiv
_atom_site_symmetry_multiplicity
_atom_site_Wyckoff_symbol
_atom_site_occupancy
Ba1 Ba 0.56598 0.0 0.0 0.00859 3 e 1.0
Nb2 Nb 0.0 0.0 0.0 0.00766 1 a 1.0
Fe3 Fe 0.24964 0.0 0.5 0.00776 3 f 1.0
Si4 Si 0.66666 0.33333 0.522 0.0063 2 d 1.0
O5 O 0.66666 0.33333 0.2162 0.0106 2 d 1.0
O6 O 0.5259 0.7024 0.3536 0.0118 6 g 1.0
O7 O 0.784 0.9002 0.776 0.0164 6 g 1.0

File: test/xrd_icdd_PDF/PDF Card - 00-051-0143.cif
data_00-051-0143
# Copyright 2025 International Centre for Diffraction Data. All rights reserved.

_audit_creation_date                  2025-07-04
_audit_creation_method                'Generated by PDF-5+ 2025 4.25.0.2'

_chemical_name_systematic             'Barium Iron Tantalum Oxide Silicate'
_chemical_formula_moiety              'Ba3 Ta Fe3 Si2 O14'
_chemical_formula_sum                 'Ba3 Fe3 O14 Si2 Ta'
_chemical_formula_weight              1040.62

# Atomic parameters are cross-referenced from PDF entry 04-018-6119

_cell_length_a                        8.5231
_cell_length_b                        8.5231
_cell_length_c                        5.2354
_cell_angle_alpha                     90
_cell_angle_beta                      90
_cell_angle_gamma                     120
_cell_formula_units_Z                 1
_cell_volume                          329.36
_symmetry_cell_setting                hexagonal
_symmetry_space_group_name_H-M        P321
_symmetry_Int_Tables_number           150

loop_
_symmetry_equiv_pos_site_id
_symmetry_equiv_pos_as_xyz
1 x,y,z
2 -y,x-y,z
3 -x+y,-x,z
4 y,x,-z
5 -x,-x+y,-z
6 x-y,-y,-z

loop_
_atom_site_label
_atom_site_type_symbol
_atom_site_fract_x
_atom_site_fract_y
_atom_site_fract_z
_atom_site_U_iso_or_equiv
_atom_site_symmetry_multiplicity
_atom_site_Wyckoff_symbol
_atom_site_occupancy
O1 O 0.122 0.212 0.217 . 6 g 1.0
O2 O 0.467 0.2 0.339 . 6 g 1.0
Fe3 Fe 0.2466 0.0 0.5 . 3 f 1.0
Ba4 Ba 0.59472 0.0 0.0 . 3 e 1.0
O5 O 0.33333 0.66666 0.239 . 2 d 1.0
Si6 Si 0.33333 0.66666 0.5294 . 2 d 1.0
Ta7 Ta 0.0 0.0 0.0 . 1 a 1.0

File: test/xrd_icdd_PDF/PDF Card - 00-051-0147.cif
data_00-051-0147
# Copyright 2025 International Centre for Diffraction Data. All rights reserved.

_audit_creation_date                  2025-07-04
_audit_creation_method                'Generated by PDF-5+ 2025 4.25.0.2'

_chemical_name_systematic             'Strontium Gallium Niobium Oxide Silicate'
_chemical_formula_moiety              'Sr3 Nb Ga3 Si2 O14'
_chemical_formula_sum                 'Ga3 Nb O14 Si2 Sr3'
_chemical_formula_weight              845.09

# Atomic parameters are cross-referenced from PDF entry 04-020-9078

_cell_length_a                        8.282
_cell_length_b                        8.282
_cell_length_c                        5.073
_cell_angle_alpha                     90
_cell_angle_beta                      90
_cell_angle_gamma                     120
_cell_formula_units_Z                 1
_cell_volume                          301.35
_symmetry_cell_setting                hexagonal
_symmetry_space_group_name_H-M        P321
_symmetry_Int_Tables_number           150

loop_
_symmetry_equiv_pos_site_id
_symmetry_equiv_pos_as_xyz
1 x,y,z
2 -y,x-y,z
3 -x+y,-x,z
4 y,x,-z
5 -x,-x+y,-z
6 x-y,-y,-z

loop_
_atom_site_label
_atom_site_type_symbol
_atom_site_fract_x
_atom_site_fract_y
_atom_site_fract_z
_atom_site_U_iso_or_equiv
_atom_site_symmetry_multiplicity
_atom_site_Wyckoff_symbol
_atom_site_occupancy
O1 O 0.122 0.212 0.217 . 6 g 1.0
O2 O 0.467 0.2 0.339 . 6 g 1.0
Ga3 Ga 0.2466 0.0 0.5 . 3 f 1.0
Sr4 Sr 0.59472 0.0 0.0 . 3 e 1.0
O5 O 0.33333 0.66666 0.239 . 2 d 1.0
Si6 Si 0.33333 0.66666 0.5294 . 2 d 1.0
Nb7 Nb 0.0 0.0 0.0 . 1 a 1.0

File: test/xrd_icdd_PDF/PDF Card - 00-051-1217.cif
data_00-051-1217
# Copyright 2025 International Centre for Diffraction Data. All rights reserved.

_audit_creation_date                  2025-07-04
_audit_creation_method                'Generated by PDF-5+ 2025 4.25.0.2'

_chemical_name_systematic             'Germanium Indium Lanthanum'
_chemical_formula_moiety              'Ge2 In La2'
_chemical_formula_sum                 'Ge2 In La2'
_chemical_formula_weight              537.89

# Atomic parameters are cross-referenced from PDF entry 04-012-9441

_cell_length_a                        7.664(2)
_cell_length_b                        7.664(2)
_cell_length_c                        4.450(1)
_cell_angle_alpha                     90
_cell_angle_beta                      90
_cell_angle_gamma                     90
_cell_formula_units_Z                 2
_cell_volume                          261.38
_symmetry_cell_setting                tetragonal
_symmetry_space_group_name_H-M        P4/mbm
_symmetry_Int_Tables_number           127

loop_
_symmetry_equiv_pos_site_id
_symmetry_equiv_pos_as_xyz
1 x,y,z
2 -x,-y,-z
3 -x,-y,z
4 x,y,-z
5 x+1/2,-y+1/2,z
6 -x+1/2,y+1/2,-z
7 -x+1/2,y+1/2,z
8 x+1/2,-y+1/2,-z
9 -y,x,z
10 y,-x,-z
11 y,-x,z
12 -y,x,-z
13 y+1/2,x+1/2,z
14 -y+1/2,-x+1/2,-z
15 -y+1/2,-x+1/2,z
16 y+1/2,x+1/2,-z

loop_
_atom_site_label
_atom_site_type_symbol
_atom_site_fract_x
_atom_site_fract_y
_atom_site_fract_z
_atom_site_B_iso_or_equiv
_atom_site_symmetry_multiplicity
_atom_site_Wyckoff_symbol
_atom_site_occupancy
La1 La 0.1803 0.6803 0.5 0.79666 4 h 1.0
Ge2 Ge 0.383 0.883 0.0 0.89333 4 g 1.0
In3 In 0.0 0.0 0.0 1.34332 2 a 1.0

loop_
_atom_site_aniso_label
_atom_site_aniso_B_11
_atom_site_aniso_B_12
_atom_site_aniso_B_13
_atom_site_aniso_B_22
_atom_site_aniso_B_23
_atom_site_aniso_B_33
La1 0.85 -0.27 0.0 0.85 0.0 0.69
Ge2 0.97 -0.2 0.0 0.97 0.0 0.74
In3 1.2 0.0 0.0 1.2 0.0 1.63

File: test/xrd_icdd_PDF/PDF Card - 00-051-1334.cif
data_00-051-1334
# Copyright 2025 International Centre for Diffraction Data. All rights reserved.

_audit_creation_date                  2025-07-04
_audit_creation_method                'Generated by PDF-5+ 2025 4.25.0.2'

_chemical_name_systematic             'Silicon Nitride'
_chemical_formula_moiety              'Si3 N4'
_chemical_formula_sum                 'N4 Si3'
_chemical_formula_weight              140.28

# Atomic parameters are cross-referenced from PDF entry 04-021-2368

_cell_length_a                        7.7381(2)
_cell_length_b                        7.7381(2)
_cell_length_c                        7.7381(2)
_cell_angle_alpha                     90
_cell_angle_beta                      90
_cell_angle_gamma                     90
_cell_formula_units_Z                 8
_cell_volume                          463.34
_symmetry_cell_setting                cubic
_symmetry_space_group_name_H-M        Fd-3m
_symmetry_Int_Tables_number           227

loop_
_symmetry_equiv_pos_site_id
_symmetry_equiv_pos_as_xyz
1 x,y,z
2 -x,-y,-z
3 x,-y+1/4,-z+1/4
4 -x,y+3/4,z+3/4
5 -x+1/4,y,-z+1/4
6 x+3/4,-y,z+3/4
7 -x+1/4,-y+1/4,z
8 x+3/4,y+3/4,-z
9 z,x,y
10 -z,-x,-y
11 z,-x+1/4,-y+1/4
12 -z,x+3/4,y+3/4
13 -z+1/4,x,-y+1/4
14 z+3/4,-x,y+3/4
15 -z+1/4,-x+1/4,y
16 z+3/4,x+3/4,-y
17 y,z,x
18 -y,-z,-x
19 y,-z+1/4,-x+1/4
20 -y,z+3/4,x+3/4
21 -y+1/4,z,-x+1/4
22 y+3/4,-z,x+3/4
23 -y+1/4,-z+1/4,x
24 y+3/4,z+3/4,-x
25 x,z,y
26 -x,-z,-y
27 x,-z+1/4,-y+1/4
28 -x,z+3/4,y+3/4
29 -x+1/4,z,-y+1/4
30 x+3/4,-z,y+3/4
31 -x+1/4,-z+1/4,y
32 x+3/4,z+3/4,-y
33 y,x,z
34 -y,-x,-z
35 y,-x+1/4,-z+1/4
36 -y,x+3/4,z+3/4
37 -y+1/4,x,-z+1/4
38 y+3/4,-x,z+3/4
39 -y+1/4,-x+1/4,z
40 y+3/4,x+3/4,-z
41 z,y,x
42 -z,-y,-x
43 z,-y+1/4,-x+1/4
44 -z,y+3/4,x+3/4
45 -z+1/4,y,-x+1/4
46 z+3/4,-y,x+3/4
47 -z+1/4,-y+1/4,x
48 z+3/4,y+3/4,-x
49 x,y+1/2,z+1/2
50 -x,-y+1/2,-z+1/2
51 x,-y+3/4,-z+3/4
52 -x,y+1/4,z+1/4
53 -x+1/4,y+1/2,-z+3/4
54 x+3/4,-y+1/2,z+1/4
55 -x+1/4,-y+3/4,z+1/2
56 x+3/4,y+1/4,-z+1/2
57 z,x+1/2,y+1/2
58 -z,-x+1/2,-y+1/2
59 z,-x+3/4,-y+3/4
60 -z,x+1/4,y+1/4
61 -z+1/4,x+1/2,-y+3/4
62 z+3/4,-x+1/2,y+1/4
63 -z+1/4,-x+3/4,y+1/2
64 z+3/4,x+1/4,-y+1/2
65 y,z+1/2,x+1/2
66 -y,-z+1/2,-x+1/2
67 y,-z+3/4,-x+3/4
68 -y,z+1/4,x+1/4
69 -y+1/4,z+1/2,-x+3/4
70 y+3/4,-z+1/2,x+1/4
71 -y+1/4,-z+3/4,x+1/2
72 y+3/4,z+1/4,-x+1/2
73 x,z+1/2,y+1/2
74 -x,-z+1/2,-y+1/2
75 x,-z+3/4,-y+3/4
76 -x,z+1/4,y+1/4
77 -x+1/4,z+1/2,-y+3/4
78 x+3/4,-z+1/2,y+1/4
79 -x+1/4,-z+3/4,y+1/2
80 x+3/4,z+1/4,-y+1/2
81 y,x+1/2,z+1/2
82 -y,-x+1/2,-z+1/2
83 y,-x+3/4,-z+3/4
84 -y,x+1/4,z+1/4
85 -y+1/4,x+1/2,-z+3/4
86 y+3/4,-x+1/2,z+1/4
87 -y+1/4,-x+3/4,z+1/2
88 y+3/4,x+1/4,-z+1/2
89 z,y+1/2,x+1/2
90 -z,-y+1/2,-x+1/2
91 z,-y+3/4,-x+3/4
92 -z,y+1/4,x+1/4
93 -z+1/4,y+1/2,-x+3/4
94 z+3/4,-y+1/2,x+1/4
95 -z+1/4,-y+3/4,x+1/2
96 z+3/4,y+1/4,-x+1/2
97 x+1/2,y,z+1/2
98 -x+1/2,-y,-z+1/2
99 x+1/2,-y+1/4,-z+3/4
100 -x+1/2,y+3/4,z+1/4
101 -x+3/4,y,-z+3/4
102 x+1/4,-y,z+1/4
103 -x+3/4,-y+1/4,z+1/2
104 x+1/4,y+3/4,-z+1/2
105 z+1/2,x,y+1/2
106 -z+1/2,-x,-y+1/2
107 z+1/2,-x+1/4,-y+3/4
108 -z+1/2,x+3/4,y+1/4
109 -z+3/4,x,-y+3/4
110 z+1/4,-x,y+1/4
111 -z+3/4,-x+1/4,y+1/2
112 z+1/4,x+3/4,-y+1/2
113 y+1/2,z,x+1/2
114 -y+1/2,-z,-x+1/2
115 y+1/2,-z+1/4,-x+3/4
116 -y+1/2,z+3/4,x+1/4
117 -y+3/4,z,-x+3/4
118 y+1/4,-z,x+1/4
119 -y+3/4,-z+1/4,x+1/2
120 y+1/4,z+3/4,-x+1/2
121 x+1/2,z,y+1/2
122 -x+1/2,-z,-y+1/2
123 x+1/2,-z+1/4,-y+3/4
124 -x+1/2,z+3/4,y+1/4
125 -x+3/4,z,-y+3/4
126 x+1/4,-z,y+1/4
127 -x+3/4,-z+1/4,y+1/2
128 x+1/4,z+3/4,-y+1/2
129 y+1/2,x,z+1/2
130 -y+1/2,-x,-z+1/2
131 y+1/2,-x+1/4,-z+3/4
132 -y+1/2,x+3/4,z+1/4
133 -y+3/4,x,-z+3/4
134 y+1/4,-x,z+1/4
135 -y+3/4,-x+1/4,z+1/2
136 y+1/4,x+3/4,-z+1/2
137 z+1/2,y,x+1/2
138 -z+1/2,-y,-x+1/2
139 z+1/2,-y+1/4,-x+3/4
140 -z+1/2,y+3/4,x+1/4
141 -z+3/4,y,-x+3/4
142 z+1/4,-y,x+1/4
143 -z+3/4,-y+1/4,x+1/2
144 z+1/4,y+3/4,-x+1/2
145 x+1/2,y+1/2,z
146 -x+1/2,-y+1/2,-z
147 x+1/2,-y+3/4,-z+1/4
148 -x+1/2,y+1/4,z+3/4
149 -x+3/4,y+1/2,-z+1/4
150 x+1/4,-y+1/2,z+3/4
151 -x+3/4,-y+3/4,z
152 x+1/4,y+1/4,-z
153 z+1/2,x+1/2,y
154 -z+1/2,-x+1/2,-y
155 z+1/2,-x+3/4,-y+1/4
156 -z+1/2,x+1/4,y+3/4
157 -z+3/4,x+1/2,-y+1/4
158 z+1/4,-x+1/2,y+3/4
159 -z+3/4,-x+3/4,y
160 z+1/4,x+1/4,-y
161 y+1/2,z+1/2,x
162 -y+1/2,-z+1/2,-x
163 y+1/2,-z+3/4,-x+1/4
164 -y+1/2,z+1/4,x+3/4
165 -y+3/4,z+1/2,-x+1/4
166 y+1/4,-z+1/2,x+3/4
167 -y+3/4,-z+3/4,x
168 y+1/4,z+1/4,-x
169 x+1/2,z+1/2,y
170 -x+1/2,-z+1/2,-y
171 x+1/2,-z+3/4,-y+1/4
172 -x+1/2,z+1/4,y+3/4
173 -x+3/4,z+1/2,-y+1/4
174 x+1/4,-z+1/2,y+3/4
175 -x+3/4,-z+3/4,y
176 x+1/4,z+1/4,-y
177 y+1/2,x+1/2,z
178 -y+1/2,-x+1/2,-z
179 y+1/2,-x+3/4,-z+1/4
180 -y+1/2,x+1/4,z+3/4
181 -y+3/4,x+1/2,-z+1/4
182 y+1/4,-x+1/2,z+3/4
183 -y+3/4,-x+3/4,z
184 y+1/4,x+1/4,-z
185 z+1/2,y+1/2,x
186 -z+1/2,-y+1/2,-x
187 z+1/2,-y+3/4,-x+1/4
188 -z+1/2,y+1/4,x+3/4
189 -z+3/4,y+1/2,-x+1/4
190 z+1/4,-y+1/2,x+3/4
191 -z+3/4,-y+3/4,x
192 z+1/4,y+1/4,-x

loop_
_atom_site_label
_atom_site_type_symbol
_atom_site_fract_x
_atom_site_fract_y
_atom_site_fract_z
_atom_site_U_iso_or_equiv
_atom_site_symmetry_multiplicity
_atom_site_Wyckoff_symbol
_atom_site_occupancy
Si1 Si 0.125 0.125 0.125 . 8 a 1.0
Si2 Si 0.5 0.5 0.5 . 16 d 1.0
N3 N 0.2596 0.2596 0.2596 . 32 e 1.0
