Repository: xia0WT/spectrumdavit

## Checkpoint
The pre-trained SpectrumDavit model checkpoint is available on [Zenodo] [![DOI](https://zenodo.org/badge/DOI/10.5281/zenodo.17172997.svg)](https://doi.org/10.5281/zenodo.17172997)

## Data Download
The dataset used in this project is available on [Zenodo] [![DOI](https://zenodo.org/badge/DOI/10.5281/zenodo.17173064.svg)](https://doi.org/10.5281/zenodo.17173064)

File: test/xrd_icdd_PDF/PDF Card - 00-059-0257.cif
data_00-059-0257
# Copyright 2025 International Centre for Diffraction Data. All rights reserved.

_audit_creation_date                  2025-07-04
_audit_creation_method                'Generated by PDF-5+ 2025 4.25.0.2'

_chemical_name_systematic             'Copper Mercury Tin Telluride'
_chemical_formula_moiety              'Cu2 Hg Sn Te4'
_chemical_formula_sum                 'Cu2 Hg Sn Te4'
_chemical_formula_weight              956.79

# Atomic parameters are cross-referenced from PDF entry 04-022-7127

_cell_length_a                        6.191
_cell_length_b                        6.191
_cell_length_c                        12.263
_cell_angle_alpha                     90
_cell_angle_beta                      90
_cell_angle_gamma                     90
_cell_formula_units_Z                 2
_cell_volume                          470.02
_symmetry_cell_setting                tetragonal
_symmetry_space_group_name_H-M        I-42m
_symmetry_Int_Tables_number           121

loop_
_symmetry_equiv_pos_site_id
_symmetry_equiv_pos_as_xyz
1 x,y,z
2 -x,-y,z
3 -x,y,-z
4 x,-y,-z
5 -y,x,-z
6 y,-x,-z
7 y,x,z
8 -y,-x,z
9 x+1/2,y+1/2,z+1/2
10 -x+1/2,-y+1/2,z+1/2
11 -x+1/2,y+1/2,-z+1/2
12 x+1/2,-y+1/2,-z+1/2
13 -y+1/2,x+1/2,-z+1/2
14 y+1/2,-x+1/2,-z+1/2
15 y+1/2,x+1/2,z+1/2
16 -y+1/2,-x+1/2,z+1/2

loop_
_atom_site_label
_atom_site_type_symbol
_atom_site_fract_x
_atom_site_fract_y
_atom_site_fract_z
_atom_site_U_iso_or_equiv
_atom_site_symmetry_multiplicity
_atom_site_Wyckoff_symbol
_atom_site_occupancy
Te1 Te 0.2449 0.2449 0.1298 . 8 i 1.0
Cu2 Cu 0.0 0.5 0.25 . 4 d 1.0
Sn3 Sn 0.0 0.0 0.5 . 2 b 1.0
Hg4 Hg 0.0 0.0 0.0 . 2 a 1.0

File: test/xrd_icdd_PDF/PDF Card - 00-059-0268.cif
data_00-059-0268
# Copyright 2025 International Centre for Diffraction Data. All rights reserved.

_audit_creation_date                  2025-07-04
_audit_creation_method                'Generated by PDF-5+ 2025 4.25.0.2'

_chemical_name_systematic             'Antimony Gadolinium Scandium'
_chemical_formula_moiety              'Gd Sb Sc'
_chemical_formula_sum                 'Gd Sb Sc'
_chemical_formula_weight              323.97

_cell_length_a                        4.3490(2)
_cell_length_b                        4.3490(2)
_cell_length_c                        16.247(1)
_cell_angle_alpha                     90.0
_cell_angle_beta                      90.0
_cell_angle_gamma                     90.0
_cell_formula_units_Z                 4
_cell_volume                          307.29
_symmetry_cell_setting                tetragonal
_symmetry_space_group_name_H-M        I4/mmm
_symmetry_Int_Tables_number           139

loop_
_symmetry_equiv_pos_site_id
_symmetry_equiv_pos_as_xyz
1 x,y,z
2 -x,-y,-z
3 -x,-y,z
4 x,y,-z
5 -x,y,z
6 x,-y,-z
7 x,-y,z
8 -x,y,-z
9 -y,x,z
10 y,-x,-z
11 y,-x,z
12 -y,x,-z
13 y,x,z
14 -y,-x,-z
15 -y,-x,z
16 y,x,-z
17 x+1/2,y+1/2,z+1/2
18 -x+1/2,-y+1/2,-z+1/2
19 -x+1/2,-y+1/2,z+1/2
20 x+1/2,y+1/2,-z+1/2
21 -x+1/2,y+1/2,z+1/2
22 x+1/2,-y+1/2,-z+1/2
23 x+1/2,-y+1/2,z+1/2
24 -x+1/2,y+1/2,-z+1/2
25 -y+1/2,x+1/2,z+1/2
26 y+1/2,-x+1/2,-z+1/2
27 y+1/2,-x+1/2,z+1/2
28 -y+1/2,x+1/2,-z+1/2
29 y+1/2,x+1/2,z+1/2
30 -y+1/2,-x+1/2,-z+1/2
31 -y+1/2,-x+1/2,z+1/2
32 y+1/2,x+1/2,-z+1/2

loop_
_atom_site_label
_atom_site_type_symbol
_atom_site_fract_x
_atom_site_fract_y
_atom_site_fract_z
_atom_site_U_iso_or_equiv
_atom_site_symmetry_multiplicity
_atom_site_Wyckoff_symbol
_atom_site_occupancy
Gd1 Gd 0.0 0.0 0.3258 . 4 c 1.0
Sc2 Sc 0.0 0.5 0.0 . 4 a 1.0
Sb3 Sb 0.0 0.0 0.1312 . 4 c 1.0

File: test/xrd_icdd_PDF/PDF Card - 00-059-0324.cif
data_00-059-0324
# Copyright 2025 International Centre for Diffraction Data. All rights reserved.

_audit_creation_date                  2025-07-04
_audit_creation_method                'Generated by PDF-5+ 2025 4.25.0.2'

_chemical_name_systematic             'Cobalt Holmium Telluride'
_chemical_formula_moiety              'Co Ho6 Te2'
_chemical_formula_sum                 'Co Ho6 Te2'
_chemical_formula_weight              1303.71

_cell_length_a                        8.2328(2)
_cell_length_b                        8.2328(2)
_cell_length_c                        3.9352(1)
_cell_angle_alpha                     90.0
_cell_angle_beta                      90.0
_cell_angle_gamma                     120.0
_cell_formula_units_Z                 1
_cell_volume                          230.99
_symmetry_cell_setting                hexagonal
_symmetry_space_group_name_H-M        P-62m
_symmetry_Int_Tables_number           189

loop_
_symmetry_equiv_pos_site_id
_symmetry_equiv_pos_as_xyz
1 x,y,z
2 -y,x-y,z
3 -x+y,-x,z
4 x,y,-z
5 -y,x-y,-z
6 -x+y,-x,-z
7 y,x,z
8 -x,-x+y,z
9 x-y,-y,z
10 y,x,-z
11 -x,-x+y,-z
12 x-y,-y,-z

loop_
_atom_site_label
_atom_site_type_symbol
_atom_site_fract_x
_atom_site_fract_y
_atom_site_fract_z
_atom_site_U_iso_or_equiv
_atom_site_symmetry_multiplicity
_atom_site_Wyckoff_symbol
_atom_site_occupancy
Ho1 Ho 0.6001 0.0 0.5 . 3 g 1.0
Ho2 Ho 0.2376 0.0 0.0 . 3 f 1.0
Co3 Co 0.0 0.0 0.5 . 1 b 1.0
Te4 Te 0.33333 0.66666 0.0 . 2 c 1.0

File: test/xrd_icdd_PDF/PDF Card - 00-059-0727.cif
data_00-059-0727
# Copyright 2025 International Centre for Diffraction Data. All rights reserved.

_audit_creation_date                  2025-07-04
_audit_creation_method                'Generated by PDF-5+ 2025 4.25.0.2'

_chemical_name_systematic             'Potassium Bismuth Tungstate'
_chemical_formula_moiety              'K Bi ( W O4 )2'
_chemical_formula_sum                 'Bi K O8 W2'
_chemical_formula_weight              743.75

_cell_length_a                        10.8508(3)
_cell_length_b                        10.5771(2)
_cell_length_c                        7.6141(2)
_cell_angle_alpha                     90.0
_cell_angle_beta                      130.746(2)
_cell_angle_gamma                     90.0
_cell_formula_units_Z                 4
_cell_volume                          662.05
_symmetry_cell_setting                monoclinic
_symmetry_space_group_name_H-M        C12/c1
_symmetry_Int_Tables_number           15

loop_
_symmetry_equiv_pos_site_id
_symmetry_equiv_pos_as_xyz
1 x,y,z
2 -x,-y,-z
3 -x,y,-z+1/2
4 x,-y,z+1/2
5 x+1/2,y+1/2,z
6 -x+1/2,-y+1/2,-z
7 -x+1/2,y+1/2,-z+1/2
8 x+1/2,-y+1/2,z+1/2

loop_
_atom_site_label
_atom_site_type_symbol
_atom_site_fract_x
_atom_site_fract_y
_atom_site_fract_z
_atom_site_U_iso_or_equiv
_atom_site_symmetry_multiplicity
_atom_site_Wyckoff_symbol
_atom_site_occupancy
Bi1 Bi 0.5 0.2267 0.25 . . . 1.0
W2 W 0.3057 0.4997 0.2663 . . . 1.0
K3 K 0.5 0.2031 -0.25 . . . 1.0
O4 O 0.5232 0.3926 0.4744 . . . 1.0
O5 O 0.1309 0.5793 0.1861 . . . 1.0
O6 O 0.2276 0.3429 0.1355 . . . 1.0
O7 O 0.3122 0.5693 0.0605 . . . 1.0

File: test/xrd_icdd_PDF/PDF Card - 00-059-0751.cif
data_00-059-0751
# Copyright 2025 International Centre for Diffraction Data. All rights reserved.

_audit_creation_date                  2025-07-04
_audit_creation_method                'Generated by PDF-5+ 2025 4.25.0.2'

_chemical_name_systematic             'Lithium Chromium Phosphate'
_chemical_formula_moiety              'Li Cr P2 O7'
_chemical_formula_sum                 'Cr Li O7 P2'
_chemical_formula_weight              232.88

# Atomic parameters are cross-referenced from PDF entry 04-014-7884

_cell_length_a                        6.9019(10)
_cell_length_b                        7.9919(11)
_cell_length_c                        4.7807(7)
_cell_angle_alpha                     90
_cell_angle_beta                      109.003(4)
_cell_angle_gamma                     90
_cell_formula_units_Z                 2
_cell_volume                          249.33
_symmetry_cell_setting                monoclinic
_symmetry_space_group_name_H-M        P21
_symmetry_Int_Tables_number           4

loop_
_symmetry_equiv_pos_site_id
_symmetry_equiv_pos_as_xyz
1 x,y,z
2 -x,y+1/2,-z

loop_
_atom_site_label
_atom_site_type_symbol
_atom_site_fract_x
_atom_site_fract_y
_atom_site_fract_z
_atom_site_U_iso_or_equiv
_atom_site_symmetry_multiplicity
_atom_site_Wyckoff_symbol
_atom_site_occupancy
Cr1 Cr 0.2277 0.25 0.216 0.005 2 a 1.0
P2 P 0.419 0.4669 0.7984 0.005 2 a 1.0
P3 P 0.0196 0.5654 0.4005 0.005 2 a 1.0
O4 O 0.422 0.3125 0.611 0.0095 2 a 1.0
O5 O 0.6216 0.5652 0.869 0.0095 2 a 1.0
O6 O 0.351 0.427 1.065 0.0095 2 a 1.0
O7 O 0.006 0.3996 0.254 0.0095 2 a 1.0
O8 O -0.0177 0.711 0.192 0.0095 2 a 1.0
O9 O -0.116 0.5673 0.602 0.0095 2 a 1.0
O10 O 0.2562 0.5994 0.589 0.0095 2 a 1.0
Li11 Li 0.8226 0.378 0.8219 0.025 2 a 1.0

File: test/xrd_icdd_PDF/PDF Card - 00-059-0838.cif
data_00-059-0838
# Copyright 2025 International Centre for Diffraction Data. All rights reserved.

_audit_creation_date                  2025-07-04
_audit_creation_method                'Generated by PDF-5+ 2025 4.25.0.2'

_chemical_name_systematic             'Strontium Arsenate'
_chemical_formula_moiety              'Sr As2 O6'
_chemical_formula_sum                 'As2 O6 Sr'
_chemical_formula_weight              333.46

# Atomic parameters are cross-referenced from PDF entry 04-016-8173

_cell_length_a                        4.8580(10)
_cell_length_b                        4.8580(10)
_cell_length_c                        5.4260(10)
_cell_angle_alpha                     90
_cell_angle_beta                      90
_cell_angle_gamma                     120
_cell_formula_units_Z                 1
_cell_volume                          110.90
_symmetry_cell_setting                hexagonal
_symmetry_space_group_name_H-M        P-31m
_symmetry_Int_Tables_number           162

loop_
_symmetry_equiv_pos_site_id
_symmetry_equiv_pos_as_xyz
1 x,y,z
2 -x,-y,-z
3 -y,x-y,z
4 y,-x+y,-z
5 -x+y,-x,z
6 x-y,x,-z
7 y,x,z
8 -y,-x,-z
9 -x,-x+y,z
10 x,x-y,-z
11 x-y,-y,z
12 -x+y,y,-z

loop_
_atom_site_label
_atom_site_type_symbol
_atom_site_fract_x
_atom_site_fract_y
_atom_site_fract_z
_atom_site_U_iso_or_equiv
_atom_site_symmetry_multiplicity
_atom_site_Wyckoff_symbol
_atom_site_occupancy
Sr1 Sr 0.0 0.0 0.0 0.00499 1 a 1.0
As2 As 0.33333 0.66666 0.5 0.00242 2 d 1.0
O3 O 0.3838 0.0 0.3104 0.00532 6 k 1.0

loop_
_atom_site_aniso_label
_atom_site_aniso_U_11
_atom_site_aniso_U_12
_atom_site_aniso_U_13
_atom_site_aniso_U_22
_atom_site_aniso_U_23
_atom_site_aniso_U_33
Sr1 0.0067 0.00337 0.0 0.0067 0.0 0.0016
As2 0.002 0.00102 0.0 0.002 0.0 0.0033
O3 0.0056 0.0015 -0.0032 0.003 0.0 0.0065

File: test/xrd_icdd_PDF/PDF Card - 00-059-0840.cif
data_00-059-0840
# Copyright 2025 International Centre for Diffraction Data. All rights reserved.

_audit_creation_date                  2025-07-04
_audit_creation_method                'Generated by PDF-5+ 2025 4.25.0.2'

_chemical_name_systematic             'Barium Erbium Silicate'
_chemical_formula_moiety              'Ba Er2 ( Si3 O10 )'
_chemical_formula_sum                 'Ba Er2 O10 Si3'
_chemical_formula_weight              716.09

# Atomic parameters are cross-referenced from PDF entry 04-017-9228

_cell_length_a                        5.389(1)
_cell_length_b                        12.163(2)
_cell_length_c                        6.840(1)
_cell_angle_alpha                     90
_cell_angle_beta                      106.47(3)
_cell_angle_gamma                     90
_cell_formula_units_Z                 2
_cell_volume                          429.94
_symmetry_cell_setting                monoclinic
_symmetry_space_group_name_H-M        P21/m
_symmetry_Int_Tables_number           11

loop_
_symmetry_equiv_pos_site_id
_symmetry_equiv_pos_as_xyz
1 x,y,z
2 -x,-y,-z
3 -x,y+1/2,-z
4 x,-y+1/2,z

loop_
_atom_site_label
_atom_site_type_symbol
_atom_site_fract_x
_atom_site_fract_y
_atom_site_fract_z
_atom_site_U_iso_or_equiv
_atom_site_symmetry_multiplicity
_atom_site_Wyckoff_symbol
_atom_site_occupancy
Ba1 Ba 0.76044 0.25 0.02001 0.00912 2 e 1.0
Er2 Er 0.15699 0.099147 0.68359 0.00606 4 f 1.0
Si3 Si 0.5821 0.25 0.48901 0.00551 2 e 1.0
Si4 Si 0.30418 0.06145 0.21296 0.00538 4 f 1.0
O5 O 0.3664 0.25 0.612 0.00754 2 e 1.0
O6 O 0.8764 0.25 0.6349 0.00695 2 e 1.0
O7 O 0.5486 0.1428 0.3391 0.00997 4 f 1.0
O8 O 0.4324 -0.05483 0.1907 0.00978 4 f 1.0
O9 O 0.1653 0.12321 0.0035 0.00967 4 f 1.0
O10 O 0.1007 0.05103 0.351 0.00872 4 f 1.0

loop_
_atom_site_aniso_label
_atom_site_aniso_U_11
_atom_site_aniso_U_12
_atom_site_aniso_U_13
_atom_site_aniso_U_22
_atom_site_aniso_U_23
_atom_site_aniso_U_33
Ba1 0.00924 0.0 0.00341 0.01048 0.0 0.00822
Er2 0.00676 -9.6E-4 0.00168 0.00609 -5.2E-4 0.0053
Si3 0.0049 0.0 6.0E-4 0.0069 0.0 0.0043
Si4 0.0059 5.0E-4 0.0016 0.0055 4.0E-4 0.0048
O5 0.0077 0.0 0.0028 0.0062 0.0 0.009
O6 0.0073 0.0 -0.001 0.006 0.0 0.0058
O7 0.0088 -0.0021 0.0038 0.0116 -0.0036 0.0102
O8 0.0094 8.0E-4 0.0027 0.0073 -0.0011 0.0124
O9 0.0125 0.0037 0.0034 0.0111 0.0021 0.0059
O10 0.0096 -0.0033 0.0044 0.0107 -0.0021 0.0071

File: test/xrd_icdd_PDF/PDF Card - 00-059-0841.cif
data_00-059-0841
# Copyright 2025 International Centre for Diffraction Data. All rights reserved.

_audit_creation_date                  2025-07-04
_audit_creation_method                'Generated by PDF-5+ 2025 4.25.0.2'

_chemical_name_systematic             'Barium Ytterbium Silicate'
_chemical_formula_moiety              'Ba Yb2 ( Si3 O10 )'
_chemical_formula_sum                 'Ba O10 Si3 Yb2'
_chemical_formula_weight              727.68

# Atomic parameters are cross-referenced from PDF entry 04-022-6736

_cell_length_a                        5.377
_cell_length_b                        12.117
_cell_length_c                        6.79
_cell_angle_alpha                     90
_cell_angle_beta                      106.5
_cell_angle_gamma                     90
_cell_formula_units_Z                 2
_cell_volume                          424.17
_symmetry_cell_setting                monoclinic
_symmetry_space_group_name_H-M        P21/m
_symmetry_Int_Tables_number           11

loop_
_symmetry_equiv_pos_site_id
_symmetry_equiv_pos_as_xyz
1 x,y,z
2 -x,-y,-z
3 -x,y+1/2,-z
4 x,-y+1/2,z

loop_
_atom_site_label
_atom_site_type_symbol
_atom_site_fract_x
_atom_site_fract_y
_atom_site_fract_z
_atom_site_U_iso_or_equiv
_atom_site_symmetry_multiplicity
_atom_site_Wyckoff_symbol
_atom_site_occupancy
O1 O 0.1002 0.05192 0.3511 . 4 f 1.0
Yb2 Yb 0.15801 0.09886 0.68431 . 4 f 1.0
O3 O 0.1652 0.12347 0.003 . 4 f 1.0
Si4 Si 0.30379 0.06205 0.21344 . 4 f 1.0
O5 O 0.4308 0.55455 0.1907 . 4 f 1.0
O6 O 0.5483 0.14287 0.3397 . 4 f 1.0
O7 O 0.3723 0.25 0.6158 . 2 e 1.0
Si8 Si 0.58242 0.25 0.48917 . 2 e 1.0
Ba9 Ba 0.76082 0.25 0.01992 . 2 e 1.0
O10 O 0.8766 0.25 0.6344 . 2 e 1.0

File: test/xrd_icdd_PDF/PDF Card - 00-059-0842.cif
data_00-059-0842
# Copyright 2025 International Centre for Diffraction Data. All rights reserved.

_audit_creation_date                  2025-07-04
_audit_creation_method                'Generated by PDF-5+ 2025 4.25.0.2'

_chemical_name_systematic             'Barium Scandium Silicate'
_chemical_formula_moiety              'Ba Sc2 ( Si3 O10 )'
_chemical_formula_sum                 'Ba O10 Sc2 Si3'
_chemical_formula_weight              471.49

# Atomic parameters are cross-referenced from PDF entry 04-017-9229

_cell_length_a                        5.273(1)
_cell_length_b                        11.9181(2)
_cell_length_c                        6.591(1)
_cell_angle_alpha                     90
_cell_angle_beta                      107.06(3)
_cell_angle_gamma                     90
_cell_formula_units_Z                 2
_cell_volume                          395.98
_symmetry_cell_setting                monoclinic
_symmetry_space_group_name_H-M        P21/m
_symmetry_Int_Tables_number           11

loop_
_symmetry_equiv_pos_site_id
_symmetry_equiv_pos_as_xyz
1 x,y,z
2 -x,-y,-z
3 -x,y+1/2,-z
4 x,-y+1/2,z

loop_
_atom_site_label
_atom_site_type_symbol
_atom_site_fract_x
_atom_site_fract_y
_atom_site_fract_z
_atom_site_U_iso_or_equiv
_atom_site_symmetry_multiplicity
_atom_site_Wyckoff_symbol
_atom_site_occupancy
Ba1 Ba 0.76012 0.25 0.02596 0.00802 2 e 1.0
Sc2 Sc 0.1522 0.10169 0.67722 0.005 4 f 1.0
Si3 Si 0.57325 0.25 0.48861 0.00455 2 e 1.0
Si4 Si 0.30205 0.05428 0.20976 0.00466 4 f 1.0
O5 O 0.3466 0.25 0.6085 0.00648 2 e 1.0
O6 O 0.8764 0.25 0.6375 0.00631 2 e 1.0
O7 O 0.5414 0.14231 0.332 0.00872 4 f 1.0
O8 O 0.4547 -0.06061 0.1994 0.00798 4 f 1.0
O9 O 0.1494 0.11263 -0.0135 0.0089 4 f 1.0
O10 O 0.0995 0.04364 0.357 0.00687 4 f 1.0

loop_
_atom_site_aniso_label
_atom_site_aniso_U_11
_atom_site_aniso_U_12
_atom_site_aniso_U_13
_atom_site_aniso_U_22
_atom_site_aniso_U_23
_atom_site_aniso_U_33
Ba1 0.00872 0.0 0.00345 0.00892 0.0 0.00713
Sc2 0.0053 -6.0E-4 0.00128 0.00548 -3.1E-4 0.00416
Si3 0.0038 0.0 0.0014 0.0058 0.0 0.0042
Si4 0.0049 3.5E-4 0.0015 0.0052 4.3E-4 0.004
O5 0.0065 0.0 0.0041 0.006 0.0 0.0082
O6 0.0047 0.0 -2.0E-4 0.0072 0.0 0.0059
O7 0.0089 -0.0026 0.0046 0.0091 -0.0038 0.0094
O8 0.0064 0.0011 0.0013 0.0064 -7.0E-4 0.0104
O9 0.0105 0.0033 0.0022 0.0105 0.0013 0.0056
O10 0.007 -0.002 0.0026 0.0087 -0.0015 0.0054

File: test/xrd_icdd_PDF/PDF Card - 00-059-0871.cif
data_00-059-0871
# Copyright 2025 International Centre for Diffraction Data. All rights reserved.

_audit_creation_date                  2025-07-04
_audit_creation_method                'Generated by PDF-5+ 2025 4.25.0.2'

_chemical_name_systematic             'Titanium Oxide Fluoride'
_chemical_formula_moiety              'Ti O F2'
_chemical_formula_sum                 'F2 O Ti'
_chemical_formula_weight              101.86

# Atomic parameters are cross-referenced from PDF entry 00-064-0753

_cell_length_a                        5.3325(1)
_cell_length_b                        5.3325(1)
_cell_length_c                        13.2321(4)
_cell_angle_alpha                     90.0
_cell_angle_beta                      90.0
_cell_angle_gamma                     120.0
_cell_formula_units_Z                 6
_cell_volume                          325.83
_symmetry_cell_setting                hexagonal
_symmetry_space_group_name_H-M        R-3cH
_symmetry_Int_Tables_number           167

loop_
_symmetry_equiv_pos_site_id
_symmetry_equiv_pos_as_xyz
1 x,y,z
2 -x,-y,-z
3 -y,x-y,z
4 y,-x+y,-z
5 -x+y,-x,z
6 x-y,x,-z
7 -y,-x,z+1/2
8 y,x,-z+1/2
9 x,x-y,z+1/2
10 -x,-x+y,-z+1/2
11 -x+y,y,z+1/2
12 x-y,-y,-z+1/2
13 x+2/3,y+1/3,z+1/3
14 -x+2/3,-y+1/3,-z+1/3
15 -y+2/3,x-y+1/3,z+1/3
16 y+2/3,-x+y+1/3,-z+1/3
17 -x+y+2/3,-x+1/3,z+1/3
18 x-y+2/3,x+1/3,-z+1/3
19 -y+2/3,-x+1/3,z+5/6
20 y+2/3,x+1/3,-z+5/6
21 x+2/3,x-y+1/3,z+5/6
22 -x+2/3,-x+y+1/3,-z+5/6
23 -x+y+2/3,y+1/3,z+5/6
24 x-y+2/3,-y+1/3,-z+5/6
25 x+1/3,y+2/3,z+2/3
26 -x+1/3,-y+2/3,-z+2/3
27 -y+1/3,x-y+2/3,z+2/3
28 y+1/3,-x+y+2/3,-z+2/3
29 -x+y+1/3,-x+2/3,z+2/3
30 x-y+1/3,x+2/3,-z+2/3
31 -y+1/3,-x+2/3,z+1/6
32 y+1/3,x+2/3,-z+1/6
33 x+1/3,x-y+2/3,z+1/6
34 -x+1/3,-x+y+2/3,-z+1/6
35 -x+y+1/3,y+2/3,z+1/6
36 x-y+1/3,-y+2/3,-z+1/6

loop_
_atom_site_label
_atom_site_type_symbol
_atom_site_fract_x
_atom_site_fract_y
_atom_site_fract_z
_atom_site_U_iso_or_equiv
_atom_site_symmetry_multiplicity
_atom_site_Wyckoff_symbol
_atom_site_occupancy
Ti1 Ti 0.0 0.0 0.0 . . . 1.0
F2 F 0.5486 0.0 0.25 . . . 0.6667
O3 O 0.5486 0.0 0.25 . . . 0.3333

File: test/xrd_icdd_PDF/PDF Card - 00-060-0123.cif
data_00-060-0123
# Copyright 2025 International Centre for Diffraction Data. All rights reserved.

_audit_creation_date                  2025-07-04
_audit_creation_method                'Generated by PDF-5+ 2025 4.25.0.2'

_chemical_name_systematic             'Cobalt Silicon Terbium'
_chemical_formula_moiety              'Co Si3 Tb'
_chemical_formula_sum                 'Co Si3 Tb'
_chemical_formula_weight              302.12

_cell_length_a                        4.06120(7)
_cell_length_b                        4.06120(7)
_cell_length_c                        9.5264(2)
_cell_angle_alpha                     90.0
_cell_angle_beta                      90.0
_cell_angle_gamma                     90.0
_cell_formula_units_Z                 2
_cell_volume                          157.12
_symmetry_cell_setting                tetragonal
_symmetry_space_group_name_H-M        I4mm
_symmetry_Int_Tables_number           107

loop_
_symmetry_equiv_pos_site_id
_symmetry_equiv_pos_as_xyz
1 x,y,z
2 -x,-y,z
3 -x,y,z
4 x,-y,z
5 y,x,z
6 -y,-x,z
7 y,-x,z
8 -y,x,z
9 x+1/2,y+1/2,z+1/2
10 -x+1/2,-y+1/2,z+1/2
11 -x+1/2,y+1/2,z+1/2
12 x+1/2,-y+1/2,z+1/2
13 y+1/2,x+1/2,z+1/2
14 -y+1/2,-x+1/2,z+1/2
15 y+1/2,-x+1/2,z+1/2
16 -y+1/2,x+1/2,z+1/2

loop_
_atom_site_label
_atom_site_type_symbol
_atom_site_fract_x
_atom_site_fract_y
_atom_site_fract_z
_atom_site_B_iso_or_equiv
_atom_site_symmetry_multiplicity
_atom_site_Wyckoff_symbol
_atom_site_occupancy
Tb1 Tb 0.0 0.0 0.0 1.02 . . 1.0
Co2 Co 0.0 0.0 0.6562 1.51 . . 1.0
Si3 Si 0.0 0.0 0.4202 1.46 . . 1.0
Si4 Si 0.0 0.5 0.2588 1.3 . . 1.0

File: test/xrd_icdd_PDF/PDF Card - 00-060-0133.cif
data_00-060-0133
# Copyright 2025 International Centre for Diffraction Data. All rights reserved.

_audit_creation_date                  2025-07-04
_audit_creation_method                'Generated by PDF-5+ 2025 4.25.0.2'

_chemical_name_systematic             'Lanthanum Magnesium Nickel'
_chemical_formula_moiety              'La1.5 Mg0.5 Ni7'
_chemical_formula_sum                 'La1.5 Mg0.5 Ni7'
_chemical_formula_weight              631.36

_cell_length_a                        5.03452(44)
_cell_length_b                        5.03452(44)
_cell_length_c                        24.23312(228)
_cell_angle_alpha                     90.0
_cell_angle_beta                      90.0
_cell_angle_gamma                     120.0
_cell_formula_units_Z                 4
_cell_volume                          531.93
_symmetry_cell_setting                hexagonal
_symmetry_space_group_name_H-M        P63/mmc
_symmetry_Int_Tables_number           194

loop_
_symmetry_equiv_pos_site_id
_symmetry_equiv_pos_as_xyz
1 x,y,z
2 -x,-y,-z
3 -y,x-y,z
4 y,-x+y,-z
5 -x+y,-x,z
6 x-y,x,-z
7 -y,-x,z
8 y,x,-z
9 x,x-y,z
10 -x,-x+y,-z
11 -x+y,y,z
12 x-y,-y,-z
13 -x,-y,z+1/2
14 x,y,-z+1/2
15 y,-x+y,z+1/2
16 -y,x-y,-z+1/2
17 x-y,x,z+1/2
18 -x+y,-x,-z+1/2
19 y,x,z+1/2
20 -y,-x,-z+1/2
21 -x,-x+y,z+1/2
22 x,x-y,-z+1/2
23 x-y,-y,z+1/2
24 -x+y,y,-z+1/2

loop_
_atom_site_label
_atom_site_type_symbol
_atom_site_fract_x
_atom_site_fract_y
_atom_site_fract_z
_atom_site_U_iso_or_equiv
_atom_site_symmetry_multiplicity
_atom_site_Wyckoff_symbol
_atom_site_occupancy
La1 La 0.33333 0.66666 0.02459 . 4 f 0.496
Mg2 Mg 0.33333 0.66666 0.02459 . 4 f 0.504
La3 La 0.33333 0.66666 0.17005 . 4 f 1.0
Ni4 Ni 0.0 0.0 0.0 . 2 a 1.0
Ni5 Ni 0.0 0.0 0.16562 . 4 e 1.0
Ni6 Ni 0.33333 0.66666 0.8335 . 4 f 1.0
Ni7 Ni 0.83374 0.6675 0.25 . 6 h 1.0
Ni8 Ni 0.83369 0.66737 0.0839 . 12 k 1.0

File: test/xrd_icdd_PDF/PDF Card - 00-060-0153.cif
data_00-060-0153
# Copyright 2025 International Centre for Diffraction Data. All rights reserved.

_audit_creation_date                  2025-07-04
_audit_creation_method                'Generated by PDF-5+ 2025 4.25.0.2'

_chemical_name_systematic             'Gallium Lutetium Nickel'
_chemical_formula_moiety              'Ga4 Lu Ni'
_chemical_formula_sum                 'Ga4 Lu Ni'
_chemical_formula_weight              512.55

_cell_length_a                        4.0381(1)
_cell_length_b                        14.9874(4)
_cell_length_c                        6.5784(2)
_cell_angle_alpha                     90.0
_cell_angle_beta                      90.0
_cell_angle_gamma                     90.0
_cell_formula_units_Z                 4
_cell_volume                          398.13
_symmetry_cell_setting                orthorhombic
_symmetry_space_group_name_H-M        Cmcm
_symmetry_Int_Tables_number           63

loop_
_symmetry_equiv_pos_site_id
_symmetry_equiv_pos_as_xyz
1 x,y,z
2 -x,-y,-z
3 x,-y,-z
4 -x,y,z
5 x,y,-z+1/2
6 -x,-y,z+1/2
7 x,-y,z+1/2
8 -x,y,-z+1/2
9 x+1/2,y+1/2,z
10 -x+1/2,-y+1/2,-z
11 x+1/2,-y+1/2,-z
12 -x+1/2,y+1/2,z
13 x+1/2,y+1/2,-z+1/2
14 -x+1/2,-y+1/2,z+1/2
15 x+1/2,-y+1/2,z+1/2
16 -x+1/2,y+1/2,-z+1/2

loop_
_atom_site_label
_atom_site_type_symbol
_atom_site_fract_x
_atom_site_fract_y
_atom_site_fract_z
_atom_site_B_iso_or_equiv
_atom_site_symmetry_multiplicity
_atom_site_Wyckoff_symbol
_atom_site_occupancy
Lu1 Lu 0.0 0.12251 0.25 0.6 4 c 1.0
Ni2 Ni 0.0 0.7756 0.25 0.87 4 c 1.0
Ga3 Ga 0.0 0.5 0.0 0.91 4 b 1.0
Ga4 Ga 0.0 0.9317 0.25 0.93 4 c 1.0
Ga5 Ga 0.0 0.3168 0.4487 0.45 8 f 1.0

File: test/xrd_icdd_PDF/PDF Card - 00-060-0154.cif
data_00-060-0154
# Copyright 2025 International Centre for Diffraction Data. All rights reserved.

_audit_creation_date                  2025-07-04
_audit_creation_method                'Generated by PDF-5+ 2025 4.25.0.2'

_chemical_name_systematic             'Erbium Gallium Nickel'
_chemical_formula_moiety              'Er Ga2 Ni'
_chemical_formula_sum                 'Er Ga2 Ni'
_chemical_formula_weight              365.40

_cell_length_a                        4.1194(3)
_cell_length_b                        9.9413(6)
_cell_length_c                        6.5989(4)
_cell_angle_alpha                     90.0
_cell_angle_beta                      90.0
_cell_angle_gamma                     90.0
_cell_formula_units_Z                 4
_cell_volume                          270.24
_symmetry_cell_setting                orthorhombic
_symmetry_space_group_name_H-M        Cmcm
_symmetry_Int_Tables_number           63

loop_
_symmetry_equiv_pos_site_id
_symmetry_equiv_pos_as_xyz
1 x,y,z
2 -x,-y,-z
3 x,-y,-z
4 -x,y,z
5 x,y,-z+1/2
6 -x,-y,z+1/2
7 x,-y,z+1/2
8 -x,y,-z+1/2
9 x+1/2,y+1/2,z
10 -x+1/2,-y+1/2,-z
11 x+1/2,-y+1/2,-z
12 -x+1/2,y+1/2,z
13 x+1/2,y+1/2,-z+1/2
14 -x+1/2,-y+1/2,z+1/2
15 x+1/2,-y+1/2,z+1/2
16 -x+1/2,y+1/2,-z+1/2

loop_
_atom_site_label
_atom_site_type_symbol
_atom_site_fract_x
_atom_site_fract_y
_atom_site_fract_z
_atom_site_B_iso_or_equiv
_atom_site_symmetry_multiplicity
_atom_site_Wyckoff_symbol
_atom_site_occupancy
Er1 Er 0.0 0.0736 0.25 0.69 4 c 1.0
Ni2 Ni 0.0 0.791 0.25 0.87 4 c 1.0
Ga3 Ga 0.0 0.3582 0.0525 0.52 8 f 1.0

File: test/xrd_icdd_PDF/PDF Card - 00-060-0191.cif
data_00-060-0191
# Copyright 2025 International Centre for Diffraction Data. All rights reserved.

_audit_creation_date                  2025-07-04
_audit_creation_method                'Generated by PDF-5+ 2025 4.25.0.2'

_chemical_name_systematic             'Palladium Silicon Ytterbium'
_chemical_formula_moiety              'Pd2 Si Yb'
_chemical_formula_sum                 'Pd2 Si Yb'
_chemical_formula_weight              413.98
_chemical_melting_point               1448.0

# Atomic parameters are cross-referenced from PDF entry 04-017-0058

_cell_length_a                        7.1775(2)
_cell_length_b                        6.9335(2)
_cell_length_c                        5.4406(2)
_cell_angle_alpha                     90
_cell_angle_beta                      90
_cell_angle_gamma                     90
_cell_formula_units_Z                 4
_cell_volume                          270.75
_symmetry_cell_setting                orthorhombic
_symmetry_space_group_name_H-M        Pnma
_symmetry_Int_Tables_number           62

loop_
_symmetry_equiv_pos_site_id
_symmetry_equiv_pos_as_xyz
1 x,y,z
2 -x,-y,-z
3 x+1/2,-y+1/2,-z+1/2
4 -x+1/2,y+1/2,z+1/2
5 -x,y+1/2,-z
6 x,-y+1/2,z
7 -x+1/2,-y,z+1/2
8 x+1/2,y,-z+1/2

loop_
_atom_site_label
_atom_site_type_symbol
_atom_site_fract_x
_atom_site_fract_y
_atom_site_fract_z
_atom_site_U_iso_or_equiv
_atom_site_symmetry_multiplicity
_atom_site_Wyckoff_symbol
_atom_site_occupancy
Yb1 Yb 0.02662 0.25 0.6399 0.00771 4 c 1.0
Pd2 Pd 0.17897 0.05161 0.0937 0.00774 8 d 1.0
Si3 Si 0.3779 0.25 0.3594 0.0071 4 c 1.0

File: test/xrd_icdd_PDF/PDF Card - 00-060-0201.cif
data_00-060-0201
# Copyright 2025 International Centre for Diffraction Data. All rights reserved.

_audit_creation_date                  2025-07-04
_audit_creation_method                'Generated by PDF-5+ 2025 4.25.0.2'

_chemical_name_systematic             'Gallium Nickel Thulium'
_chemical_formula_moiety              'Ga4 Ni Tm'
_chemical_formula_sum                 'Ga4 Ni Tm'
_chemical_formula_weight              506.52

_cell_length_a                        4.0499(2)
_cell_length_b                        15.0612(28)
_cell_length_c                        6.5641(3)
_cell_angle_alpha                     90.0
_cell_angle_beta                      90.0
_cell_angle_gamma                     90.0
_cell_formula_units_Z                 4
_cell_volume                          400.39
_symmetry_cell_setting                orthorhombic
_symmetry_space_group_name_H-M        Cmcm
_symmetry_Int_Tables_number           63

loop_
_symmetry_equiv_pos_site_id
_symmetry_equiv_pos_as_xyz
1 x,y,z
2 -x,-y,-z
3 x,-y,-z
4 -x,y,z
5 x,y,-z+1/2
6 -x,-y,z+1/2
7 x,-y,z+1/2
8 -x,y,-z+1/2
9 x+1/2,y+1/2,z
10 -x+1/2,-y+1/2,-z
11 x+1/2,-y+1/2,-z
12 -x+1/2,y+1/2,z
13 x+1/2,y+1/2,-z+1/2
14 -x+1/2,-y+1/2,z+1/2
15 x+1/2,-y+1/2,z+1/2
16 -x+1/2,y+1/2,-z+1/2

loop_
_atom_site_label
_atom_site_type_symbol
_atom_site_fract_x
_atom_site_fract_y
_atom_site_fract_z
_atom_site_B_iso_or_equiv
_atom_site_symmetry_multiplicity
_atom_site_Wyckoff_symbol
_atom_site_occupancy
Tm1 Tm 0.0 0.12106 0.25 0.83 4 c 1.0
Ni2 Ni 0.0 0.7745 0.25 1.03 4 c 1.0
Ga3 Ga 0.0 0.5 0.0 1.2 4 b 1.0
Ga4 Ga 0.0 0.9299 0.25 1.01 4 c 1.0
Ga5 Ga 0.0 0.3155 0.4494 0.7 8 f 1.0

File: test/xrd_icdd_PDF/PDF Card - 00-060-0203.cif
data_00-060-0203
# Copyright 2025 International Centre for Diffraction Data. All rights reserved.

_audit_creation_date                  2025-07-04
_audit_creation_method                'Generated by PDF-5+ 2025 4.25.0.2'

_chemical_name_systematic             'Gallium Holmium Nickel'
_chemical_formula_moiety              'Ga2 Ho Ni'
_chemical_formula_sum                 'Ga2 Ho Ni'
_chemical_formula_weight              363.07

_cell_length_a                        4.1267(3)
_cell_length_b                        9.9923(8)
_cell_length_c                        6.6104(5)
_cell_angle_alpha                     90.0
_cell_angle_beta                      90.0
_cell_angle_gamma                     90.0
_cell_formula_units_Z                 4
_cell_volume                          272.58
_symmetry_cell_setting                orthorhombic
_symmetry_space_group_name_H-M        Cmcm
_symmetry_Int_Tables_number           63

loop_
_symmetry_equiv_pos_site_id
_symmetry_equiv_pos_as_xyz
1 x,y,z
2 -x,-y,-z
3 x,-y,-z
4 -x,y,z
5 x,y,-z+1/2
6 -x,-y,z+1/2
7 x,-y,z+1/2
8 -x,y,-z+1/2
9 x+1/2,y+1/2,z
10 -x+1/2,-y+1/2,-z
11 x+1/2,-y+1/2,-z
12 -x+1/2,y+1/2,z
13 x+1/2,y+1/2,-z+1/2
14 -x+1/2,-y+1/2,z+1/2
15 x+1/2,-y+1/2,z+1/2
16 -x+1/2,y+1/2,-z+1/2

loop_
_atom_site_label
_atom_site_type_symbol
_atom_site_fract_x
_atom_site_fract_y
_atom_site_fract_z
_atom_site_B_iso_or_equiv
_atom_site_symmetry_multiplicity
_atom_site_Wyckoff_symbol
_atom_site_occupancy
Ho1 Ho 0.0 0.0734 0.25 1.47 4 c 1.0
Ni2 Ni 0.0 0.7907 0.25 0.63 4 c 1.0
Ga3 Ga 0.0 0.3578 0.0531 0.69 8 f 1.0

File: test/xrd_icdd_PDF/PDF Card - 00-060-0212.cif
data_00-060-0212
# Copyright 2025 International Centre for Diffraction Data. All rights reserved.

_audit_creation_date                  2025-07-04
_audit_creation_method                'Generated by PDF-5+ 2025 4.25.0.2'

_chemical_name_systematic             'Erbium Gallium Nickel'
_chemical_formula_moiety              'Er Ga4 Ni'
_chemical_formula_sum                 'Er Ga4 Ni'
_chemical_formula_weight              504.84

_cell_length_a                        4.0600(2)
_cell_length_b                        15.1127(7)
_cell_length_c                        6.5555(4)
_cell_angle_alpha                     90.0
_cell_angle_beta                      90.0
_cell_angle_gamma                     90.0
_cell_formula_units_Z                 4
_cell_volume                          402.23
_symmetry_cell_setting                orthorhombic
_symmetry_space_group_name_H-M        Cmcm
_symmetry_Int_Tables_number           63

loop_
_symmetry_equiv_pos_site_id
_symmetry_equiv_pos_as_xyz
1 x,y,z
2 -x,-y,-z
3 x,-y,-z
4 -x,y,z
5 x,y,-z+1/2
6 -x,-y,z+1/2
7 x,-y,z+1/2
8 -x,y,-z+1/2
9 x+1/2,y+1/2,z
10 -x+1/2,-y+1/2,-z
11 x+1/2,-y+1/2,-z
12 -x+1/2,y+1/2,z
13 x+1/2,y+1/2,-z+1/2
14 -x+1/2,-y+1/2,z+1/2
15 x+1/2,-y+1/2,z+1/2
16 -x+1/2,y+1/2,-z+1/2

loop_
_atom_site_label
_atom_site_type_symbol
_atom_site_fract_x
_atom_site_fract_y
_atom_site_fract_z
_atom_site_B_iso_or_equiv
_atom_site_symmetry_multiplicity
_atom_site_Wyckoff_symbol
_atom_site_occupancy
Er1 Er 0.0 0.12051 0.25 0.7 4 c 1.0
Ni2 Ni 0.0 0.7753 0.25 0.8 4 c 1.0
Ga3 Ga 0.0 0.5 0.0 0.83 4 b 1.0
Ga4 Ga 0.0 0.9301 0.25 0.62 4 c 1.0
Ga5 Ga 0.0 0.3153 0.4477 0.88 8 f 1.0

File: test/xrd_icdd_PDF/PDF Card - 00-060-0223.cif
data_00-060-0223
# Copyright 2025 International Centre for Diffraction Data. All rights reserved.

_audit_creation_date                  2025-07-04
_audit_creation_method                'Generated by PDF-5+ 2025 4.25.0.2'

_chemical_name_systematic             'Dysprosium Iron Silicon'
_chemical_formula_moiety              'Dy Fe4 Si2'
_chemical_formula_sum                 'Dy Fe4 Si2'
_chemical_formula_weight              442.05

_cell_length_a                        7.1779(1)
_cell_length_b                        7.1779(1)
_cell_length_c                        3.78540(8)
_cell_angle_alpha                     90.0
_cell_angle_beta                      90.0
_cell_angle_gamma                     90.0
_cell_formula_units_Z                 2
_cell_volume                          195.03
_symmetry_cell_setting                tetragonal
_symmetry_space_group_name_H-M        P42/mnm
_symmetry_Int_Tables_number           136

loop_
_symmetry_equiv_pos_site_id
_symmetry_equiv_pos_as_xyz
1 x,y,z
2 -x,-y,-z
3 -x,-y,z
4 x,y,-z
5 x+1/2,-y+1/2,z+1/2
6 -x+1/2,y+1/2,-z+1/2
7 -x+1/2,y+1/2,z+1/2
8 x+1/2,-y+1/2,-z+1/2
9 y,x,z
10 -y,-x,-z
11 -y,-x,z
12 y,x,-z
13 y+1/2,-x+1/2,z+1/2
14 -y+1/2,x+1/2,-z+1/2
15 -y+1/2,x+1/2,z+1/2
16 y+1/2,-x+1/2,-z+1/2

loop_
_atom_site_label
_atom_site_type_symbol
_atom_site_fract_x
_atom_site_fract_y
_atom_site_fract_z
_atom_site_B_iso_or_equiv
_atom_site_symmetry_multiplicity
_atom_site_Wyckoff_symbol
_atom_site_occupancy
Dy1 Dy 0.0 0.0 0.5 0.8 . . 1.0
Fe2 Fe 0.0887 0.3542 0.0 0.67 . . 1.0
Si3 Si 0.2197 0.7803 0.0 0.99 . . 1.0

File: test/xrd_icdd_PDF/PDF Card - 00-060-0461.cif
data_00-060-0461
# Copyright 2025 International Centre for Diffraction Data. All rights reserved.

_audit_creation_date                  2025-07-04
_audit_creation_method                'Generated by PDF-5+ 2025 4.25.0.2'

_chemical_name_systematic             'Potassium Bismuth Tungstate'
_chemical_formula_moiety              'K Bi ( W O4 )2'
_chemical_formula_sum                 'Bi K O8 W2'
_chemical_formula_weight              743.75

_cell_length_a                        10.837(3)
_cell_length_b                        10.586(3)
_cell_length_c                        7.622(2)
_cell_angle_alpha                     90.0
_cell_angle_beta                      130.860(3)
_cell_angle_gamma                     90.0
_cell_formula_units_Z                 4
_cell_volume                          658.16
_symmetry_cell_setting                monoclinic
_symmetry_space_group_name_H-M        C12/c1
_symmetry_Int_Tables_number           15

loop_
_symmetry_equiv_pos_site_id
_symmetry_equiv_pos_as_xyz
1 x,y,z
2 -x,-y,-z
3 -x,y,-z+1/2
4 x,-y,z+1/2
5 x+1/2,y+1/2,z
6 -x+1/2,-y+1/2,-z
7 -x+1/2,y+1/2,-z+1/2
8 x+1/2,-y+1/2,z+1/2

loop_
_atom_site_label
_atom_site_type_symbol
_atom_site_fract_x
_atom_site_fract_y
_atom_site_fract_z
_atom_site_U_iso_or_equiv
_atom_site_symmetry_multiplicity
_atom_site_Wyckoff_symbol
_atom_site_occupancy
Bi1 Bi 0.0 0.22641 0.25 . 4 e 1.0
W2 W 0.69436 2.3E-4 0.73408 . 8 f 1.0
K3 K 0.0 0.2023 0.75 . 4 e 1.0
O4 O 0.7734 0.1568 0.8665 . 8 f 1.0
O5 O 0.6846 -0.0711 0.9369 . 8 f 1.0
O6 O 0.8677 -0.079 0.8131 . 8 f 1.0
O7 O 0.5235 -0.108 0.477 . 8 f 1.0

File: test/xrd_icdd_PDF/PDF Card - 00-060-0642.cif
data_00-060-0642
# Copyright 2025 International Centre for Diffraction Data. All rights reserved.

_audit_creation_date                  2025-07-04
_audit_creation_method                'Generated by PDF-5+ 2025 4.25.0.2'

_chemical_name_systematic             'Barium Ruthenium Manganese Oxide'
_chemical_formula_moiety              'Ba Ru0.8 Mn0.2 O3'
_chemical_formula_sum                 'Ba Mn0.2 O3 Ru0.8'
_chemical_formula_weight              277.17

_cell_length_a                        5.7049(1)
_cell_length_b                        5.7049(1)
_cell_length_c                        14.0099(3)
_cell_angle_alpha                     90.0
_cell_angle_beta                      90.0
_cell_angle_gamma                     120.0
_cell_formula_units_Z                 6
_cell_volume                          394.88
_symmetry_cell_setting                hexagonal
_symmetry_space_group_name_H-M        P63/mmc
_symmetry_Int_Tables_number           194

loop_
_symmetry_equiv_pos_site_id
_symmetry_equiv_pos_as_xyz
1 x,y,z
2 -x,-y,-z
3 -y,x-y,z
4 y,-x+y,-z
5 -x+y,-x,z
6 x-y,x,-z
7 -y,-x,z
8 y,x,-z
9 x,x-y,z
10 -x,-x+y,-z
11 -x+y,y,z
12 x-y,-y,-z
13 -x,-y,z+1/2
14 x,y,-z+1/2
15 y,-x+y,z+1/2
16 -y,x-y,-z+1/2
17 x-y,x,z+1/2
18 -x+y,-x,-z+1/2
19 y,x,z+1/2
20 -y,-x,-z+1/2
21 -x,-x+y,z+1/2
22 x,x-y,-z+1/2
23 x-y,-y,z+1/2
24 -x+y,y,-z+1/2

loop_
_atom_site_label
_atom_site_type_symbol
_atom_site_fract_x
_atom_site_fract_y
_atom_site_fract_z
_atom_site_B_iso_or_equiv
_atom_site_symmetry_multiplicity
_atom_site_Wyckoff_symbol
_atom_site_occupancy
Ba1 Ba 0.0 0.0 0.0897 0.1 . . 1.0
Ru2 Ru 0.0 0.0 0.6568 0.3 . . 0.8
Mn3 Mn 0.0 0.0 0.6568 0.3 . . 0.2
O4 O 0.516 0.516 0.0 0.9 . . 1.0
O5 O 0.839 0.836 0.081 1.2 . . 1.0

File: test/xrd_icdd_PDF/PDF Card - 00-060-0758.cif
data_00-060-0758
# Copyright 2025 International Centre for Diffraction Data. All rights reserved.

_audit_creation_date                  2025-07-04
_audit_creation_method                'Generated by PDF-5+ 2025 4.25.0.2'

_chemical_name_systematic             'Yttrium Manganese Oxide'
_chemical_formula_moiety              'Y Mn2 O5'
_chemical_formula_sum                 'Mn2 O5 Y'
_chemical_formula_weight              278.78

_cell_length_a                        7.27826(13)
_cell_length_b                        8.46698(14)
_cell_length_c                        5.66492(10)
_cell_angle_alpha                     90.0
_cell_angle_beta                      90.0
_cell_angle_gamma                     90.0
_cell_formula_units_Z                 4
_cell_volume                          349.10
_symmetry_cell_setting                orthorhombic
_symmetry_space_group_name_H-M        Pbam
_symmetry_Int_Tables_number           55

loop_
_symmetry_equiv_pos_site_id
_symmetry_equiv_pos_as_xyz
1 x,y,z
2 -x,-y,-z
3 -x,-y,z
4 x,y,-z
5 x+1/2,-y+1/2,-z
6 -x+1/2,y+1/2,z
7 -x+1/2,y+1/2,-z
8 x+1/2,-y+1/2,z

loop_
_atom_site_label
_atom_site_type_symbol
_atom_site_fract_x
_atom_site_fract_y
_atom_site_fract_z
_atom_site_U_iso_or_equiv
_atom_site_symmetry_multiplicity
_atom_site_Wyckoff_symbol
_atom_site_occupancy
Y1 Y 0.36086 0.32882 0.5 0.00606 . . 1.0
Mn2 Mn 0.089 0.14873 0.0 0.00553 . . 1.0
Mn3 Mn 0.0 0.5 0.2438 0.00553 . . 1.0
O4 O 0.1042 0.2953 0.2583 0.01 . . 1.0
O5 O 0.3417 0.0525 0.5 0.01 . . 1.0
O6 O 0.3426 0.0691 0.0 0.01 . . 1.0
O7 O 0.0 0.0 0.2311 0.01 . . 1.0

File: test/xrd_icdd_PDF/PDF Card - 00-060-0883.cif
data_00-060-0883
# Copyright 2025 International Centre for Diffraction Data. All rights reserved.

_audit_creation_date                  2025-07-04
_audit_creation_method                'Generated by PDF-5+ 2025 4.25.0.2'

_chemical_name_systematic             'Calcium Cobalt Gadolinium Oxide'
_chemical_formula_moiety              'Ca Co Gd O4'
_chemical_formula_sum                 'Ca Co Gd O4'
_chemical_formula_weight              320.26

_cell_length_a                        3.74478(6)
_cell_length_b                        3.74478(6)
_cell_length_c                        11.9560(3)
_cell_angle_alpha                     90.0
_cell_angle_beta                      90.0
_cell_angle_gamma                     90.0
_cell_formula_units_Z                 2
_cell_volume                          167.66
_symmetry_cell_setting                tetragonal
_symmetry_space_group_name_H-M        I4/mmm
_symmetry_Int_Tables_number           139

loop_
_symmetry_equiv_pos_site_id
_symmetry_equiv_pos_as_xyz
1 x,y,z
2 -x,-y,-z
3 -x,-y,z
4 x,y,-z
5 -x,y,z
6 x,-y,-z
7 x,-y,z
8 -x,y,-z
9 -y,x,z
10 y,-x,-z
11 y,-x,z
12 -y,x,-z
13 y,x,z
14 -y,-x,-z
15 -y,-x,z
16 y,x,-z
17 x+1/2,y+1/2,z+1/2
18 -x+1/2,-y+1/2,-z+1/2
19 -x+1/2,-y+1/2,z+1/2
20 x+1/2,y+1/2,-z+1/2
21 -x+1/2,y+1/2,z+1/2
22 x+1/2,-y+1/2,-z+1/2
23 x+1/2,-y+1/2,z+1/2
24 -x+1/2,y+1/2,-z+1/2
25 -y+1/2,x+1/2,z+1/2
26 y+1/2,-x+1/2,-z+1/2
27 y+1/2,-x+1/2,z+1/2
28 -y+1/2,x+1/2,-z+1/2
29 y+1/2,x+1/2,z+1/2
30 -y+1/2,-x+1/2,-z+1/2
31 -y+1/2,-x+1/2,z+1/2
32 y+1/2,x+1/2,-z+1/2

loop_
_atom_site_label
_atom_site_type_symbol
_atom_site_fract_x
_atom_site_fract_y
_atom_site_fract_z
_atom_site_B_iso_or_equiv
_atom_site_symmetry_multiplicity
_atom_site_Wyckoff_symbol
_atom_site_occupancy
Gd1 Gd 0.0 0.0 0.3603 1.64 4 e 0.5
Ca2 Ca 0.0 0.0 0.3603 1.64 4 e 0.5
Co3 Co 0.0 0.0 0.0 1.27 2 a 1.0
O4 O 0.0 0.5 0.0 1.3 4 c 1.0
O5 O 0.0 0.0 0.1707 2.0 4 e 1.0
