Repository: xia0WT/spectrumdavit

## Checkpoint
The pre-trained SpectrumDavit model checkpoint is available on [Zenodo] [![DOI](https://zenodo.org/badge/DOI/10.5281/zenodo.17172997.svg)](https://doi.org/10.5281/zenodo.17172997)

## Data Download
The dataset used in this project is available on [Zenodo] [![DOI](https://zenodo.org/badge/DOI/10.5281/zenodo.17173064.svg)](https://doi.org/10.5281/zenodo.17173064)

File: test/xrd_icdd_PDF/PDF Card - 00-062-0578.cif
data_00-062-0578
# Copyright 2025 International Centre for Diffraction Data. All rights reserved.

_audit_creation_date                  2025-07-06
_audit_creation_method                'Generated by PDF-5+ 2025 4.25.0.2'

_chemical_name_systematic             'Copper Magnesium Neodymium'
_chemical_formula_moiety              'Cu4 Mg Nd'
_chemical_formula_sum                 'Cu4 Mg Nd'
_chemical_formula_weight              422.73

_cell_length_a                        7.31060(72)
_cell_length_b                        7.31060(72)
_cell_length_c                        7.31060(72)
_cell_angle_alpha                     90.0
_cell_angle_beta                      90.0
_cell_angle_gamma                     90.0
_cell_formula_units_Z                 4
_cell_volume                          390.71
_symmetry_cell_setting                cubic
_symmetry_space_group_name_H-M        F-43m
_symmetry_Int_Tables_number           216

loop_
_symmetry_equiv_pos_site_id
_symmetry_equiv_pos_as_xyz
1 x,y,z
2 z,x,y
3 y,z,x
4 x,z,y
5 y,x,z
6 z,y,x
7 x,-y,-z
8 z,-x,-y
9 y,-z,-x
10 x,-z,-y
11 y,-x,-z
12 z,-y,-x
13 -x,y,-z
14 -z,x,-y
15 -y,z,-x
16 -x,z,-y
17 -y,x,-z
18 -z,y,-x
19 -x,-y,z
20 -z,-x,y
21 -y,-z,x
22 -x,-z,y
23 -y,-x,z
24 -z,-y,x
25 x,y+1/2,z+1/2
26 z,x+1/2,y+1/2
27 y,z+1/2,x+1/2
28 x,z+1/2,y+1/2
29 y,x+1/2,z+1/2
30 z,y+1/2,x+1/2
31 x,-y+1/2,-z+1/2
32 z,-x+1/2,-y+1/2
33 y,-z+1/2,-x+1/2
34 x,-z+1/2,-y+1/2
35 y,-x+1/2,-z+1/2
36 z,-y+1/2,-x+1/2
37 -x,y+1/2,-z+1/2
38 -z,x+1/2,-y+1/2
39 -y,z+1/2,-x+1/2
40 -x,z+1/2,-y+1/2
41 -y,x+1/2,-z+1/2
42 -z,y+1/2,-x+1/2
43 -x,-y+1/2,z+1/2
44 -z,-x+1/2,y+1/2
45 -y,-z+1/2,x+1/2
46 -x,-z+1/2,y+1/2
47 -y,-x+1/2,z+1/2
48 -z,-y+1/2,x+1/2
49 x+1/2,y,z+1/2
50 z+1/2,x,y+1/2
51 y+1/2,z,x+1/2
52 x+1/2,z,y+1/2
53 y+1/2,x,z+1/2
54 z+1/2,y,x+1/2
55 x+1/2,-y,-z+1/2
56 z+1/2,-x,-y+1/2
57 y+1/2,-z,-x+1/2
58 x+1/2,-z,-y+1/2
59 y+1/2,-x,-z+1/2
60 z+1/2,-y,-x+1/2
61 -x+1/2,y,-z+1/2
62 -z+1/2,x,-y+1/2
63 -y+1/2,z,-x+1/2
64 -x+1/2,z,-y+1/2
65 -y+1/2,x,-z+1/2
66 -z+1/2,y,-x+1/2
67 -x+1/2,-y,z+1/2
68 -z+1/2,-x,y+1/2
69 -y+1/2,-z,x+1/2
70 -x+1/2,-z,y+1/2
71 -y+1/2,-x,z+1/2
72 -z+1/2,-y,x+1/2
73 x+1/2,y+1/2,z
74 z+1/2,x+1/2,y
75 y+1/2,z+1/2,x
76 x+1/2,z+1/2,y
77 y+1/2,x+1/2,z
78 z+1/2,y+1/2,x
79 x+1/2,-y+1/2,-z
80 z+1/2,-x+1/2,-y
81 y+1/2,-z+1/2,-x
82 x+1/2,-z+1/2,-y
83 y+1/2,-x+1/2,-z
84 z+1/2,-y+1/2,-x
85 -x+1/2,y+1/2,-z
86 -z+1/2,x+1/2,-y
87 -y+1/2,z+1/2,-x
88 -x+1/2,z+1/2,-y
89 -y+1/2,x+1/2,-z
90 -z+1/2,y+1/2,-x
91 -x+1/2,-y+1/2,z
92 -z+1/2,-x+1/2,y
93 -y+1/2,-z+1/2,x
94 -x+1/2,-z+1/2,y
95 -y+1/2,-x+1/2,z
96 -z+1/2,-y+1/2,x

loop_
_atom_site_label
_atom_site_type_symbol
_atom_site_fract_x
_atom_site_fract_y
_atom_site_fract_z
_atom_site_B_iso_or_equiv
_atom_site_symmetry_multiplicity
_atom_site_Wyckoff_symbol
_atom_site_occupancy
Nd1 Nd 0.0 0.0 0.0 2.18 4 a 1.0
Mg2 Mg 0.25 0.25 0.25 1.5 4 c 1.0
Cu3 Cu 0.6325 0.6325 0.6325 2.86 16 e 1.0

File: test/xrd_icdd_PDF/PDF Card - 00-062-0719.cif
data_00-062-0719
# Copyright 2025 International Centre for Diffraction Data. All rights reserved.

_audit_creation_date                  2025-07-06
_audit_creation_method                'Generated by PDF-5+ 2025 4.25.0.2'

_chemical_name_systematic             'Silver Neodymium Silicon Selenide'
_chemical_formula_moiety              'Ag Nd3 Si Se7'
_chemical_formula_sum                 'Ag Nd3 Se7 Si'
_chemical_formula_weight              1121.40

_cell_length_a                        10.6115(1)
_cell_length_b                        10.6115(1)
_cell_length_c                        5.9902(1)
_cell_angle_alpha                     90.0
_cell_angle_beta                      90.0
_cell_angle_gamma                     120.0
_cell_formula_units_Z                 2
_cell_volume                          584.15
_symmetry_cell_setting                hexagonal
_symmetry_space_group_name_H-M        P63
_symmetry_Int_Tables_number           173

loop_
_symmetry_equiv_pos_site_id
_symmetry_equiv_pos_as_xyz
1 x,y,z
2 -y,x-y,z
3 -x+y,-x,z
4 -x,-y,z+1/2
5 y,-x+y,z+1/2
6 x-y,x,z+1/2

loop_
_atom_site_label
_atom_site_type_symbol
_atom_site_fract_x
_atom_site_fract_y
_atom_site_fract_z
_atom_site_B_iso_or_equiv
_atom_site_symmetry_multiplicity
_atom_site_Wyckoff_symbol
_atom_site_occupancy
Nd1 Nd 0.6401 0.8723 0.949 1.05 . . 1.0
Ag2 Ag 0.0 0.0 0.034 3.1 . . 1.0
Si3 Si 0.333 0.667 0.386 2.2 . . 1.0
Se4 Se 0.333 0.667 0.731 0.5 . . 1.0
Se5 Se 0.9015 0.1697 0.965 1.22 . . 1.0
Se6 Se 0.5831 0.1043 0.706 1.1 . . 1.0

File: test/xrd_icdd_PDF/PDF Card - 00-062-0723.cif
data_00-062-0723
# Copyright 2025 International Centre for Diffraction Data. All rights reserved.

_audit_creation_date                  2025-07-06
_audit_creation_method                'Generated by PDF-5+ 2025 4.25.0.2'

_chemical_name_systematic             'Calcium Copper Iron Oxide Selenide'
_chemical_formula_moiety              'Ca2 Cu Fe O3 Se'
_chemical_formula_sum                 'Ca2 Cu Fe O3 Se'
_chemical_formula_weight              326.50

# Atomic parameters are cross-referenced from PDF entry 04-018-2075

_cell_length_a                        3.8596(1)
_cell_length_b                        3.8596(1)
_cell_length_c                        15.2985(2)
_cell_angle_alpha                     90
_cell_angle_beta                      90
_cell_angle_gamma                     90
_cell_formula_units_Z                 2
_cell_volume                          227.89
_symmetry_cell_setting                tetragonal
_symmetry_space_group_name_H-M        P4/nmm
_symmetry_Int_Tables_number           129

loop_
_symmetry_equiv_pos_site_id
_symmetry_equiv_pos_as_xyz
1 x,y,z
2 -x,-y,-z
3 -x+1/2,y,z
4 x+1/2,-y,-z
5 x,-y+1/2,z
6 -x,y+1/2,-z
7 -x+1/2,-y+1/2,z
8 x+1/2,y+1/2,-z
9 y,x,z
10 -y,-x,-z
11 -y+1/2,x,z
12 y+1/2,-x,-z
13 y,-x+1/2,z
14 -y,x+1/2,-z
15 -y+1/2,-x+1/2,z
16 y+1/2,x+1/2,-z

loop_
_atom_site_label
_atom_site_type_symbol
_atom_site_fract_x
_atom_site_fract_y
_atom_site_fract_z
_atom_site_B_iso_or_equiv
_atom_site_symmetry_multiplicity
_atom_site_Wyckoff_symbol
_atom_site_occupancy
Ca1 Ca 0.75 0.75 0.1981 0.66 2 c 1.0
Ca2 Ca 0.75 0.75 0.4163 1.28 2 c 1.0
Fe3 Fe 0.25 0.25 0.3167 0.71 2 c 1.0
Cu4 Cu 0.25 0.75 0.0 1.48 2 a 1.0
Se5 Se 0.25 0.25 0.1044 0.92 2 c 1.0
O6 O 0.25 0.75 0.2961 1.1 4 f 1.0
O7 O 0.25 0.25 0.4406 1.1 2 c 1.0

File: test/xrd_icdd_PDF/PDF Card - 00-062-0741.cif
data_00-062-0741
# Copyright 2025 International Centre for Diffraction Data. All rights reserved.

_audit_creation_date                  2025-07-06
_audit_creation_method                'Generated by PDF-5+ 2025 4.25.0.2'

_chemical_name_systematic             'Barium Cobalt Niobium Oxide'
_chemical_formula_moiety              'Ba ( Co0.5 Nb0.5 ) O3'
_chemical_formula_sum                 'Ba Co0.5 Nb0.5 O3'
_chemical_formula_weight              261.24

# Atomic parameters are cross-referenced from PDF entry 04-007-9978

_cell_length_a                        4.0789(1)
_cell_length_b                        4.0789(1)
_cell_length_c                        4.0789(1)
_cell_angle_alpha                     90
_cell_angle_beta                      90
_cell_angle_gamma                     90
_cell_formula_units_Z                 1
_cell_volume                          67.86
_symmetry_cell_setting                cubic
_symmetry_space_group_name_H-M        Pm-3m
_symmetry_Int_Tables_number           221

loop_
_symmetry_equiv_pos_site_id
_symmetry_equiv_pos_as_xyz
1 x,y,z
2 -x,-y,-z
3 z,x,y
4 -z,-x,-y
5 y,z,x
6 -y,-z,-x
7 x,z,y
8 -x,-z,-y
9 y,x,z
10 -y,-x,-z
11 z,y,x
12 -z,-y,-x
13 x,-y,-z
14 -x,y,z
15 z,-x,-y
16 -z,x,y
17 y,-z,-x
18 -y,z,x
19 x,-z,-y
20 -x,z,y
21 y,-x,-z
22 -y,x,z
23 z,-y,-x
24 -z,y,x
25 -x,y,-z
26 x,-y,z
27 -z,x,-y
28 z,-x,y
29 -y,z,-x
30 y,-z,x
31 -x,z,-y
32 x,-z,y
33 -y,x,-z
34 y,-x,z
35 -z,y,-x
36 z,-y,x
37 -x,-y,z
38 x,y,-z
39 -z,-x,y
40 z,x,-y
41 -y,-z,x
42 y,z,-x
43 -x,-z,y
44 x,z,-y
45 -y,-x,z
46 y,x,-z
47 -z,-y,x
48 z,y,-x

loop_
_atom_site_label
_atom_site_type_symbol
_atom_site_fract_x
_atom_site_fract_y
_atom_site_fract_z
_atom_site_B_iso_or_equiv
_atom_site_symmetry_multiplicity
_atom_site_Wyckoff_symbol
_atom_site_occupancy
Nb1 Nb 0.5 0.5 0.5 0.3 1 b 0.5
Ba2 Ba 0.0 0.0 0.0 0.3 1 a 1.0
Co3 Co 0.5 0.5 0.5 0.3 1 b 0.5
O4 O 0.0 0.5 0.5 0.3 3 c 1.0

File: test/xrd_icdd_PDF/PDF Card - 00-062-0834.cif
data_00-062-0834
# Copyright 2025 International Centre for Diffraction Data. All rights reserved.

_audit_creation_date                  2025-07-06
_audit_creation_method                'Generated by PDF-5+ 2025 4.25.0.2'

_chemical_name_systematic             'Magnesium Titanium Oxide'
_chemical_name_common                 karrooite
_chemical_formula_moiety              'Mg Ti2 O5'
_chemical_formula_sum                 'Mg O5 Ti2'
_chemical_formula_weight              200.03

_cell_length_a                        3.761(2)
_cell_length_b                        9.894(1)
_cell_length_c                        10.188(6)
_cell_angle_alpha                     90.0
_cell_angle_beta                      90.0
_cell_angle_gamma                     90.0
_cell_formula_units_Z                 4
_cell_volume                          379.11
_symmetry_cell_setting                orthorhombic
_symmetry_space_group_name_H-M        Cmcm
_symmetry_Int_Tables_number           63

loop_
_symmetry_equiv_pos_site_id
_symmetry_equiv_pos_as_xyz
1 x,y,z
2 -x,-y,-z
3 x,-y,-z
4 -x,y,z
5 x,y,-z+1/2
6 -x,-y,z+1/2
7 x,-y,z+1/2
8 -x,y,-z+1/2
9 x+1/2,y+1/2,z
10 -x+1/2,-y+1/2,-z
11 x+1/2,-y+1/2,-z
12 -x+1/2,y+1/2,z
13 x+1/2,y+1/2,-z+1/2
14 -x+1/2,-y+1/2,z+1/2
15 x+1/2,-y+1/2,z+1/2
16 -x+1/2,y+1/2,-z+1/2

loop_
_atom_site_label
_atom_site_type_symbol
_atom_site_fract_x
_atom_site_fract_y
_atom_site_fract_z
_atom_site_B_iso_or_equiv
_atom_site_symmetry_multiplicity
_atom_site_Wyckoff_symbol
_atom_site_occupancy
Mg1 Mg 0.0 0.1768 0.25 . 4 c 0.333
Ti2 Ti 0.0 0.1768 0.25 . 4 c 0.667
Mg3 Mg 0.0 0.132 0.566 . 8 f 0.333
Ti4 Ti 0.0 0.132 0.566 . 8 f 0.667
O5 O 0.0 0.0436 0.1148 . 8 f 1.0
O6 O 0.0 0.7686 0.25 . 4 c 1.0
O7 O 0.0 0.3263 0.0681 . 8 f 1.0

File: test/xrd_icdd_PDF/PDF Card - 00-063-0110.cif
data_00-063-0110
# Copyright 2025 International Centre for Diffraction Data. All rights reserved.

_audit_creation_date                  2025-07-06
_audit_creation_method                'Generated by PDF-5+ 2025 4.25.0.2'

_chemical_name_systematic             'Praseodymium Iron Oxide'
_chemical_formula_moiety              'Pr3 Fe5 O12'
_chemical_formula_sum                 'Fe5 O12 Pr3'
_chemical_formula_weight              893.94

_cell_length_a                        12.670(2)
_cell_length_b                        12.670(2)
_cell_length_c                        12.670(2)
_cell_angle_alpha                     90.0
_cell_angle_beta                      90.0
_cell_angle_gamma                     90.0
_cell_formula_units_Z                 8
_cell_volume                          2027.41
_symmetry_cell_setting                cubic
_symmetry_space_group_name_H-M        Ia-3d
_symmetry_Int_Tables_number           230

loop_
_symmetry_equiv_pos_site_id
_symmetry_equiv_pos_as_xyz
1 x,y,z
2 -x,-y,-z
3 x+1/2,-y+1/2,-z
4 -x+1/2,y+1/2,z
5 -x,y+1/2,-z+1/2
6 x,-y+1/2,z+1/2
7 -x+1/2,-y,z+1/2
8 x+1/2,y,-z+1/2
9 z,x,y
10 -z,-x,-y
11 z+1/2,-x+1/2,-y
12 -z+1/2,x+1/2,y
13 -z,x+1/2,-y+1/2
14 z,-x+1/2,y+1/2
15 -z+1/2,-x,y+1/2
16 z+1/2,x,-y+1/2
17 y,z,x
18 -y,-z,-x
19 y+1/2,-z+1/2,-x
20 -y+1/2,z+1/2,x
21 -y,z+1/2,-x+1/2
22 y,-z+1/2,x+1/2
23 -y+1/2,-z,x+1/2
24 y+1/2,z,-x+1/2
25 x+1/4,z+1/4,y+1/4
26 -x+3/4,-z+3/4,-y+3/4
27 y+1/4,x+1/4,z+1/4
28 -y+3/4,-x+3/4,-z+3/4
29 z+1/4,y+1/4,x+1/4
30 -z+3/4,-y+3/4,-x+3/4
31 x+3/4,-z+1/4,-y+3/4
32 -x+1/4,z+3/4,y+1/4
33 y+3/4,-x+1/4,-z+3/4
34 -y+1/4,x+3/4,z+1/4
35 z+3/4,-y+1/4,-x+3/4
36 -z+1/4,y+3/4,x+1/4
37 -x+3/4,z+3/4,-y+1/4
38 x+1/4,-z+1/4,y+3/4
39 -y+3/4,x+3/4,-z+1/4
40 y+1/4,-x+1/4,z+3/4
41 -z+3/4,y+3/4,-x+1/4
42 z+1/4,-y+1/4,x+3/4
43 -x+1/4,-z+3/4,y+3/4
44 x+3/4,z+1/4,-y+1/4
45 -y+1/4,-x+3/4,z+3/4
46 y+3/4,x+1/4,-z+1/4
47 -z+1/4,-y+3/4,x+3/4
48 z+3/4,y+1/4,-x+1/4
49 x+1/2,y+1/2,z+1/2
50 -x+1/2,-y+1/2,-z+1/2
51 x,-y,-z+1/2
52 -x,y,z+1/2
53 -x+1/2,y,-z
54 x+1/2,-y,z
55 -x,-y+1/2,z
56 x,y+1/2,-z
57 z+1/2,x+1/2,y+1/2
58 -z+1/2,-x+1/2,-y+1/2
59 z,-x,-y+1/2
60 -z,x,y+1/2
61 -z+1/2,x,-y
62 z+1/2,-x,y
63 -z,-x+1/2,y
64 z,x+1/2,-y
65 y+1/2,z+1/2,x+1/2
66 -y+1/2,-z+1/2,-x+1/2
67 y,-z,-x+1/2
68 -y,z,x+1/2
69 -y+1/2,z,-x
70 y+1/2,-z,x
71 -y,-z+1/2,x
72 y,z+1/2,-x
73 x+3/4,z+3/4,y+3/4
74 -x+1/4,-z+1/4,-y+1/4
75 y+3/4,x+3/4,z+3/4
76 -y+1/4,-x+1/4,-z+1/4
77 z+3/4,y+3/4,x+3/4
78 -z+1/4,-y+1/4,-x+1/4
79 x+1/4,-z+3/4,-y+1/4
80 -x+3/4,z+1/4,y+3/4
81 y+1/4,-x+3/4,-z+1/4
82 -y+3/4,x+1/4,z+3/4
83 z+1/4,-y+3/4,-x+1/4
84 -z+3/4,y+1/4,x+3/4
85 -x+1/4,z+1/4,-y+3/4
86 x+3/4,-z+3/4,y+1/4
87 -y+1/4,x+1/4,-z+3/4
88 y+3/4,-x+3/4,z+1/4
89 -z+1/4,y+1/4,-x+3/4
90 z+3/4,-y+3/4,x+1/4
91 -x+3/4,-z+1/4,y+1/4
92 x+1/4,z+3/4,-y+3/4
93 -y+3/4,-x+1/4,z+1/4
94 y+1/4,x+3/4,-z+3/4
95 -z+3/4,-y+1/4,x+1/4
96 z+1/4,y+3/4,-x+3/4

loop_
_atom_site_label
_atom_site_type_symbol
_atom_site_fract_x
_atom_site_fract_y
_atom_site_fract_z
_atom_site_U_iso_or_equiv
_atom_site_symmetry_multiplicity
_atom_site_Wyckoff_symbol
_atom_site_occupancy
Pr1 Pr 0.375 0.5 0.25 . . . 1.0
Fe2 Fe 0.5 0.5 0.5 . . . 1.0
Fe3 Fe 0.375 0.5 0.75 . . . 1.0
O4 O 0.4701 0.5528 0.6488 . . . 1.0

File: test/xrd_icdd_PDF/PDF Card - 00-063-0126.cif
data_00-063-0126
# Copyright 2025 International Centre for Diffraction Data. All rights reserved.

_audit_creation_date                  2025-07-06
_audit_creation_method                'Generated by PDF-5+ 2025 4.25.0.2'

_chemical_name_systematic             'Copper Indium Selenide'
_chemical_formula_moiety              'Cu In Se2'
_chemical_formula_sum                 'Cu In Se2'
_chemical_formula_weight              336.28

_cell_length_a                        5.78468(5)
_cell_length_b                        5.78468(5)
_cell_length_c                        11.62461(12)
_cell_angle_alpha                     90.0
_cell_angle_beta                      90.0
_cell_angle_gamma                     90.0
_cell_formula_units_Z                 4
_cell_volume                          388.99
_symmetry_cell_setting                tetragonal
_symmetry_space_group_name_H-M        I-42d
_symmetry_Int_Tables_number           122

loop_
_symmetry_equiv_pos_site_id
_symmetry_equiv_pos_as_xyz
1 x,y,z
2 -x+1/2,y,-z+3/4
3 -x,-y,z
4 x+1/2,-y,-z+3/4
5 -y,x,-z
6 y+1/2,x,z+3/4
7 y,-x,-z
8 -y+1/2,-x,z+3/4
9 x+1/2,y+1/2,z+1/2
10 -x,y+1/2,-z+1/4
11 -x+1/2,-y+1/2,z+1/2
12 x,-y+1/2,-z+1/4
13 -y+1/2,x+1/2,-z+1/2
14 y,x+1/2,z+1/4
15 y+1/2,-x+1/2,-z+1/2
16 -y,-x+1/2,z+1/4

loop_
_atom_site_label
_atom_site_type_symbol
_atom_site_fract_x
_atom_site_fract_y
_atom_site_fract_z
_atom_site_U_iso_or_equiv
_atom_site_symmetry_multiplicity
_atom_site_Wyckoff_symbol
_atom_site_occupancy
Cu1 Cu 0.0 0.0 0.0 . 4 a 1.0
In2 In 0.0 0.0 0.5 . 4 b 1.0
Se3 Se 0.22444 0.25 0.125 . 8 d 1.0

File: test/xrd_icdd_PDF/PDF Card - 00-063-0304.cif
data_00-063-0304
# Copyright 2025 International Centre for Diffraction Data. All rights reserved.

_audit_creation_date                  2025-07-06
_audit_creation_method                'Generated by PDF-5+ 2025 4.25.0.2'

_chemical_name_systematic             'Holmium Oxide'
_chemical_formula_moiety              'Ho2 O3'
_chemical_formula_sum                 'Ho2 O3'
_chemical_formula_weight              377.86

_cell_length_a                        10.6096(2)
_cell_length_b                        10.6096(2)
_cell_length_c                        10.6096(2)
_cell_angle_alpha                     90.0
_cell_angle_beta                      90.0
_cell_angle_gamma                     90.0
_cell_formula_units_Z                 16
_cell_volume                          1194.25
_symmetry_cell_setting                cubic
_symmetry_space_group_name_H-M        Ia-3
_symmetry_Int_Tables_number           206

loop_
_symmetry_equiv_pos_site_id
_symmetry_equiv_pos_as_xyz
1 x,y,z
2 -x,-y,-z
3 x,-y,-z+1/2
4 -x,y,z+1/2
5 -x+1/2,y,-z
6 x+1/2,-y,z
7 -x,-y+1/2,z
8 x,y+1/2,-z
9 z,x,y
10 -z,-x,-y
11 z,-x,-y+1/2
12 -z,x,y+1/2
13 -z+1/2,x,-y
14 z+1/2,-x,y
15 -z,-x+1/2,y
16 z,x+1/2,-y
17 y,z,x
18 -y,-z,-x
19 y,-z,-x+1/2
20 -y,z,x+1/2
21 -y+1/2,z,-x
22 y+1/2,-z,x
23 -y,-z+1/2,x
24 y,z+1/2,-x
25 x+1/2,y+1/2,z+1/2
26 -x+1/2,-y+1/2,-z+1/2
27 x+1/2,-y+1/2,-z
28 -x+1/2,y+1/2,z
29 -x,y+1/2,-z+1/2
30 x,-y+1/2,z+1/2
31 -x+1/2,-y,z+1/2
32 x+1/2,y,-z+1/2
33 z+1/2,x+1/2,y+1/2
34 -z+1/2,-x+1/2,-y+1/2
35 z+1/2,-x+1/2,-y
36 -z+1/2,x+1/2,y
37 -z,x+1/2,-y+1/2
38 z,-x+1/2,y+1/2
39 -z+1/2,-x,y+1/2
40 z+1/2,x,-y+1/2
41 y+1/2,z+1/2,x+1/2
42 -y+1/2,-z+1/2,-x+1/2
43 y+1/2,-z+1/2,-x
44 -y+1/2,z+1/2,x
45 -y,z+1/2,-x+1/2
46 y,-z+1/2,x+1/2
47 -y+1/2,-z,x+1/2
48 y+1/2,z,-x+1/2

loop_
_atom_site_label
_atom_site_type_symbol
_atom_site_fract_x
_atom_site_fract_y
_atom_site_fract_z
_atom_site_U_iso_or_equiv
_atom_site_symmetry_multiplicity
_atom_site_Wyckoff_symbol
_atom_site_occupancy
Ho1 Ho 0.25 0.25 0.25 . 8 b 1.0
Ho2 Ho -0.03055 0.0 0.25 . 24 d 1.0
O3 O 0.3833 0.1462 0.3765 . 48 e 1.0

File: test/xrd_icdd_PDF/PDF Card - 00-063-0305.cif
data_00-063-0305
# Copyright 2025 International Centre for Diffraction Data. All rights reserved.

_audit_creation_date                  2025-07-06
_audit_creation_method                'Generated by PDF-5+ 2025 4.25.0.2'

_chemical_name_systematic             'Thulium Oxide'
_chemical_formula_moiety              'Tm2 O3'
_chemical_formula_sum                 'O3 Tm2'
_chemical_formula_weight              385.87

# Atomic parameters are cross-referenced from PDF entry 04-006-4363

_cell_length_a                        10.49
_cell_length_b                        10.49
_cell_length_c                        10.49
_cell_angle_alpha                     90
_cell_angle_beta                      90
_cell_angle_gamma                     90
_cell_formula_units_Z                 16
_cell_volume                          1154.32
_symmetry_cell_setting                cubic
_symmetry_space_group_name_H-M        Ia-3
_symmetry_Int_Tables_number           206

loop_
_symmetry_equiv_pos_site_id
_symmetry_equiv_pos_as_xyz
1 x,y,z
2 -x,-y,-z
3 x,-y,-z+1/2
4 -x,y,z+1/2
5 -x+1/2,y,-z
6 x+1/2,-y,z
7 -x,-y+1/2,z
8 x,y+1/2,-z
9 z,x,y
10 -z,-x,-y
11 z,-x,-y+1/2
12 -z,x,y+1/2
13 -z+1/2,x,-y
14 z+1/2,-x,y
15 -z,-x+1/2,y
16 z,x+1/2,-y
17 y,z,x
18 -y,-z,-x
19 y,-z,-x+1/2
20 -y,z,x+1/2
21 -y+1/2,z,-x
22 y+1/2,-z,x
23 -y,-z+1/2,x
24 y,z+1/2,-x
25 x+1/2,y+1/2,z+1/2
26 -x+1/2,-y+1/2,-z+1/2
27 x+1/2,-y+1/2,-z
28 -x+1/2,y+1/2,z
29 -x,y+1/2,-z+1/2
30 x,-y+1/2,z+1/2
31 -x+1/2,-y,z+1/2
32 x+1/2,y,-z+1/2
33 z+1/2,x+1/2,y+1/2
34 -z+1/2,-x+1/2,-y+1/2
35 z+1/2,-x+1/2,-y
36 -z+1/2,x+1/2,y
37 -z,x+1/2,-y+1/2
38 z,-x+1/2,y+1/2
39 -z+1/2,-x,y+1/2
40 z+1/2,x,-y+1/2
41 y+1/2,z+1/2,x+1/2
42 -y+1/2,-z+1/2,-x+1/2
43 y+1/2,-z+1/2,-x
44 -y+1/2,z+1/2,x
45 -y,z+1/2,-x+1/2
46 y,-z+1/2,x+1/2
47 -y+1/2,-z,x+1/2
48 y+1/2,z,-x+1/2

loop_
_atom_site_label
_atom_site_type_symbol
_atom_site_fract_x
_atom_site_fract_y
_atom_site_fract_z
_atom_site_U_iso_or_equiv
_atom_site_symmetry_multiplicity
_atom_site_Wyckoff_symbol
_atom_site_occupancy
O1 O 0.08347 0.37087 0.14708 . 48 e 1.0
Tm2 Tm 0.28508 0.0 0.25 . 24 d 1.0
Tm3 Tm 0.0 0.0 0.0 . 8 a 1.0

File: test/xrd_icdd_PDF/PDF Card - 00-063-0313.cif
data_00-063-0313
# Copyright 2025 International Centre for Diffraction Data. All rights reserved.

_audit_creation_date                  2025-07-06
_audit_creation_method                'Generated by PDF-5+ 2025 4.25.0.2'

_chemical_name_systematic             'Gadolinium Indium Nickel'
_chemical_name_common                 'gadolinium indide nickel'
_chemical_formula_moiety              'Gd11 In9 Ni4'
_chemical_formula_sum                 'Gd11 In9 Ni4'
_chemical_formula_weight              2997.89

_cell_length_a                        14.4583(7)
_cell_length_b                        21.727(1)
_cell_length_c                        3.6510(3)
_cell_angle_alpha                     90.0
_cell_angle_beta                      90.0
_cell_angle_gamma                     90.0
_cell_formula_units_Z                 2
_cell_volume                          1146.91
_symmetry_cell_setting                orthorhombic
_symmetry_space_group_name_H-M        Cmmm
_symmetry_Int_Tables_number           65

loop_
_symmetry_equiv_pos_site_id
_symmetry_equiv_pos_as_xyz
1 x,y,z
2 -x,-y,-z
3 -x,-y,z
4 x,y,-z
5 x,-y,-z
6 -x,y,z
7 -x,y,-z
8 x,-y,z
9 x+1/2,y+1/2,z
10 -x+1/2,-y+1/2,-z
11 -x+1/2,-y+1/2,z
12 x+1/2,y+1/2,-z
13 x+1/2,-y+1/2,-z
14 -x+1/2,y+1/2,z
15 -x+1/2,y+1/2,-z
16 x+1/2,-y+1/2,z

loop_
_atom_site_label
_atom_site_type_symbol
_atom_site_fract_x
_atom_site_fract_y
_atom_site_fract_z
_atom_site_U_iso_or_equiv
_atom_site_symmetry_multiplicity
_atom_site_Wyckoff_symbol
_atom_site_occupancy
Gd1 Gd 0.2416 0.1737 0.0 . 8 p 1.0
Gd2 Gd 0.0 0.161 0.0 . 4 i 1.0
Gd3 Gd 0.0 0.3742 0.0 . 4 i 1.0
Gd4 Gd 0.3142 0.0 0.0 . 4 g 1.0
Gd5 Gd 0.0 0.0 0.0 . 2 a 1.0
Ni6 Ni 0.358 0.098 0.5 . 8 q 1.0
In7 In 0.1039 0.2654 0.5 . 8 q 1.0
In8 In 0.1473 0.0701 0.5 . 8 q 1.0
In9 In 0.5 0.0 0.5 . 2 c 1.0

File: test/xrd_icdd_PDF/PDF Card - 00-063-0330.cif
data_00-063-0330
# Copyright 2025 International Centre for Diffraction Data. All rights reserved.

_audit_creation_date                  2025-07-06
_audit_creation_method                'Generated by PDF-5+ 2025 4.25.0.2'

_chemical_name_systematic             'Iron Antimony Tellurium'
_chemical_formula_moiety              'Fe Sb2.05 Te0.95'
_chemical_formula_structural          'Fe ( Sb2.05 Te0.95 )'
_chemical_formula_sum                 'Fe Sb2.05 Te0.95'
_chemical_formula_weight              426.67

_cell_length_a                        9.105152(28)
_cell_length_b                        9.105152(28)
_cell_length_c                        9.105152(28)
_cell_angle_alpha                     90.0
_cell_angle_beta                      90.0
_cell_angle_gamma                     90.0
_cell_formula_units_Z                 8
_cell_volume                          754.85
_symmetry_cell_setting                cubic
_symmetry_space_group_name_H-M        Im-3
_symmetry_Int_Tables_number           204

loop_
_symmetry_equiv_pos_site_id
_symmetry_equiv_pos_as_xyz
1 x,y,z
2 -x,-y,-z
3 z,x,y
4 -z,-x,-y
5 y,z,x
6 -y,-z,-x
7 x,-y,-z
8 -x,y,z
9 z,-x,-y
10 -z,x,y
11 y,-z,-x
12 -y,z,x
13 -x,y,-z
14 x,-y,z
15 -z,x,-y
16 z,-x,y
17 -y,z,-x
18 y,-z,x
19 -x,-y,z
20 x,y,-z
21 -z,-x,y
22 z,x,-y
23 -y,-z,x
24 y,z,-x
25 x+1/2,y+1/2,z+1/2
26 -x+1/2,-y+1/2,-z+1/2
27 z+1/2,x+1/2,y+1/2
28 -z+1/2,-x+1/2,-y+1/2
29 y+1/2,z+1/2,x+1/2
30 -y+1/2,-z+1/2,-x+1/2
31 x+1/2,-y+1/2,-z+1/2
32 -x+1/2,y+1/2,z+1/2
33 z+1/2,-x+1/2,-y+1/2
34 -z+1/2,x+1/2,y+1/2
35 y+1/2,-z+1/2,-x+1/2
36 -y+1/2,z+1/2,x+1/2
37 -x+1/2,y+1/2,-z+1/2
38 x+1/2,-y+1/2,z+1/2
39 -z+1/2,x+1/2,-y+1/2
40 z+1/2,-x+1/2,y+1/2
41 -y+1/2,z+1/2,-x+1/2
42 y+1/2,-z+1/2,x+1/2
43 -x+1/2,-y+1/2,z+1/2
44 x+1/2,y+1/2,-z+1/2
45 -z+1/2,-x+1/2,y+1/2
46 z+1/2,x+1/2,-y+1/2
47 -y+1/2,-z+1/2,x+1/2
48 y+1/2,z+1/2,-x+1/2

loop_
_atom_site_label
_atom_site_type_symbol
_atom_site_fract_x
_atom_site_fract_y
_atom_site_fract_z
_atom_site_U_iso_or_equiv
_atom_site_symmetry_multiplicity
_atom_site_Wyckoff_symbol
_atom_site_occupancy
Fe1 Fe 0.25 0.25 0.25 0.0126 8 c 1.0
Sb2 Sb 0.0 0.1581 0.33136 0.01505 24 g 0.68333
Te3 Te 0.0 0.1581 0.33136 0.01505 24 g 0.31667

File: test/xrd_icdd_PDF/PDF Card - 00-063-0331.cif
data_00-063-0331
# Copyright 2025 International Centre for Diffraction Data. All rights reserved.

_audit_creation_date                  2025-07-06
_audit_creation_method                'Generated by PDF-5+ 2025 4.25.0.2'

_chemical_name_systematic             'Iron Antimony Tellurium'
_chemical_formula_moiety              'Fe Sb2.10 Te0.90'
_chemical_formula_structural          'Fe ( Sb2.10 Te0.90 )'
_chemical_formula_sum                 'Fe Sb2.1 Te0.9'
_chemical_formula_weight              426.38

_cell_length_a                        9.106883(32)
_cell_length_b                        9.106883(32)
_cell_length_c                        9.106883(32)
_cell_angle_alpha                     90.0
_cell_angle_beta                      90.0
_cell_angle_gamma                     90.0
_cell_formula_units_Z                 8
_cell_volume                          755.28
_symmetry_cell_setting                cubic
_symmetry_space_group_name_H-M        Im-3
_symmetry_Int_Tables_number           204

loop_
_symmetry_equiv_pos_site_id
_symmetry_equiv_pos_as_xyz
1 x,y,z
2 -x,-y,-z
3 z,x,y
4 -z,-x,-y
5 y,z,x
6 -y,-z,-x
7 x,-y,-z
8 -x,y,z
9 z,-x,-y
10 -z,x,y
11 y,-z,-x
12 -y,z,x
13 -x,y,-z
14 x,-y,z
15 -z,x,-y
16 z,-x,y
17 -y,z,-x
18 y,-z,x
19 -x,-y,z
20 x,y,-z
21 -z,-x,y
22 z,x,-y
23 -y,-z,x
24 y,z,-x
25 x+1/2,y+1/2,z+1/2
26 -x+1/2,-y+1/2,-z+1/2
27 z+1/2,x+1/2,y+1/2
28 -z+1/2,-x+1/2,-y+1/2
29 y+1/2,z+1/2,x+1/2
30 -y+1/2,-z+1/2,-x+1/2
31 x+1/2,-y+1/2,-z+1/2
32 -x+1/2,y+1/2,z+1/2
33 z+1/2,-x+1/2,-y+1/2
34 -z+1/2,x+1/2,y+1/2
35 y+1/2,-z+1/2,-x+1/2
36 -y+1/2,z+1/2,x+1/2
37 -x+1/2,y+1/2,-z+1/2
38 x+1/2,-y+1/2,z+1/2
39 -z+1/2,x+1/2,-y+1/2
40 z+1/2,-x+1/2,y+1/2
41 -y+1/2,z+1/2,-x+1/2
42 y+1/2,-z+1/2,x+1/2
43 -x+1/2,-y+1/2,z+1/2
44 x+1/2,y+1/2,-z+1/2
45 -z+1/2,-x+1/2,y+1/2
46 z+1/2,x+1/2,-y+1/2
47 -y+1/2,-z+1/2,x+1/2
48 y+1/2,z+1/2,-x+1/2

loop_
_atom_site_label
_atom_site_type_symbol
_atom_site_fract_x
_atom_site_fract_y
_atom_site_fract_z
_atom_site_U_iso_or_equiv
_atom_site_symmetry_multiplicity
_atom_site_Wyckoff_symbol
_atom_site_occupancy
Fe1 Fe 0.25 0.25 0.25 0.0051 8 c 1.0
Sb2 Sb 0.0 0.15778 0.33145 0.00927 24 g 0.7
Te3 Te 0.0 0.15778 0.33145 0.00927 24 g 0.3

File: test/xrd_icdd_PDF/PDF Card - 00-063-0396.cif
data_00-063-0396
# Copyright 2025 International Centre for Diffraction Data. All rights reserved.

_audit_creation_date                  2025-07-06
_audit_creation_method                'Generated by PDF-5+ 2025 4.25.0.2'

_chemical_name_systematic             'Cobalt Gadolinium Germanium'
_chemical_name_common                 'gadolinium cobalt germanide'
_chemical_formula_moiety              'Co2 Gd3 Ge3'
_chemical_formula_sum                 'Co2 Gd3 Ge3'
_chemical_formula_weight              807.51

_cell_length_a                        4.1975(3)
_cell_length_b                        10.5977(4)
_cell_length_c                        14.0638(6)
_cell_angle_alpha                     90.0
_cell_angle_beta                      90.0
_cell_angle_gamma                     90.0
_cell_formula_units_Z                 4
_cell_volume                          625.61
_symmetry_cell_setting                orthorhombic
_symmetry_space_group_name_H-M        Cmcm
_symmetry_Int_Tables_number           63

loop_
_symmetry_equiv_pos_site_id
_symmetry_equiv_pos_as_xyz
1 x,y,z
2 -x,-y,-z
3 x,-y,-z
4 -x,y,z
5 x,y,-z+1/2
6 -x,-y,z+1/2
7 x,-y,z+1/2
8 -x,y,-z+1/2
9 x+1/2,y+1/2,z
10 -x+1/2,-y+1/2,-z
11 x+1/2,-y+1/2,-z
12 -x+1/2,y+1/2,z
13 x+1/2,y+1/2,-z+1/2
14 -x+1/2,-y+1/2,z+1/2
15 x+1/2,-y+1/2,z+1/2
16 -x+1/2,y+1/2,-z+1/2

loop_
_atom_site_label
_atom_site_type_symbol
_atom_site_fract_x
_atom_site_fract_y
_atom_site_fract_z
_atom_site_U_iso_or_equiv
_atom_site_symmetry_multiplicity
_atom_site_Wyckoff_symbol
_atom_site_occupancy
Gd1 Gd 0.0 0.419 0.112 . 8 f 1.0
Gd2 Gd 0.0 0.1368 0.25 . 4 c 1.0
Co3 Co 0.0 0.72 0.0953 . 8 f 1.0
Ge4 Ge 0.0 0.8307 0.25 . 4 c 1.0
Ge5 Ge 0.0 0.1254 0.0416 . 8 f 1.0

File: test/xrd_icdd_PDF/PDF Card - 00-063-0398.cif
data_00-063-0398
# Copyright 2025 International Centre for Diffraction Data. All rights reserved.

_audit_creation_date                  2025-07-06
_audit_creation_method                'Generated by PDF-5+ 2025 4.25.0.2'

_chemical_name_systematic             'Cobalt Germanium Terbium'
_chemical_name_common                 'terbium cobalt germanide'
_chemical_formula_moiety              'Co2 Ge3 Tb3'
_chemical_formula_sum                 'Co2 Ge3 Tb3'
_chemical_formula_weight              812.53

_cell_length_a                        4.1786(1)
_cell_length_b                        10.5106(2)
_cell_length_c                        13.9728(3)
_cell_angle_alpha                     90.0
_cell_angle_beta                      90.0
_cell_angle_gamma                     90.0
_cell_formula_units_Z                 4
_cell_volume                          613.68
_symmetry_cell_setting                orthorhombic
_symmetry_space_group_name_H-M        Cmcm
_symmetry_Int_Tables_number           63

loop_
_symmetry_equiv_pos_site_id
_symmetry_equiv_pos_as_xyz
1 x,y,z
2 -x,-y,-z
3 x,-y,-z
4 -x,y,z
5 x,y,-z+1/2
6 -x,-y,z+1/2
7 x,-y,z+1/2
8 -x,y,-z+1/2
9 x+1/2,y+1/2,z
10 -x+1/2,-y+1/2,-z
11 x+1/2,-y+1/2,-z
12 -x+1/2,y+1/2,z
13 x+1/2,y+1/2,-z+1/2
14 -x+1/2,-y+1/2,z+1/2
15 x+1/2,-y+1/2,z+1/2
16 -x+1/2,y+1/2,-z+1/2

loop_
_atom_site_label
_atom_site_type_symbol
_atom_site_fract_x
_atom_site_fract_y
_atom_site_fract_z
_atom_site_U_iso_or_equiv
_atom_site_symmetry_multiplicity
_atom_site_Wyckoff_symbol
_atom_site_occupancy
Tb1 Tb 0.0 0.4186 0.1115 . 8 f 1.0
Tb2 Tb 0.0 0.1382 0.25 . 4 c 1.0
Co3 Co 0.0 0.7182 0.095 . 8 f 1.0
Ge4 Ge 0.0 0.8381 0.25 . 4 c 1.0
Ge5 Ge 0.0 0.1234 0.0378 . 8 f 1.0

File: test/xrd_icdd_PDF/PDF Card - 00-063-0399.cif
data_00-063-0399
# Copyright 2025 International Centre for Diffraction Data. All rights reserved.

_audit_creation_date                  2025-07-06
_audit_creation_method                'Generated by PDF-5+ 2025 4.25.0.2'

_chemical_name_systematic             'Cobalt Germanium Holmium'
_chemical_name_common                 'holmium cobalt germanide'
_chemical_formula_moiety              'Co2 Ge3 Ho3'
_chemical_formula_sum                 'Co2 Ge3 Ho3'
_chemical_formula_weight              830.55

_cell_length_a                        4.1580(2)
_cell_length_b                        10.4071(2)
_cell_length_c                        13.8551(4)
_cell_angle_alpha                     90.0
_cell_angle_beta                      90.0
_cell_angle_gamma                     90.0
_cell_formula_units_Z                 4
_cell_volume                          599.55
_symmetry_cell_setting                orthorhombic
_symmetry_space_group_name_H-M        Cmcm
_symmetry_Int_Tables_number           63

loop_
_symmetry_equiv_pos_site_id
_symmetry_equiv_pos_as_xyz
1 x,y,z
2 -x,-y,-z
3 x,-y,-z
4 -x,y,z
5 x,y,-z+1/2
6 -x,-y,z+1/2
7 x,-y,z+1/2
8 -x,y,-z+1/2
9 x+1/2,y+1/2,z
10 -x+1/2,-y+1/2,-z
11 x+1/2,-y+1/2,-z
12 -x+1/2,y+1/2,z
13 x+1/2,y+1/2,-z+1/2
14 -x+1/2,-y+1/2,z+1/2
15 x+1/2,-y+1/2,z+1/2
16 -x+1/2,y+1/2,-z+1/2

loop_
_atom_site_label
_atom_site_type_symbol
_atom_site_fract_x
_atom_site_fract_y
_atom_site_fract_z
_atom_site_U_iso_or_equiv
_atom_site_symmetry_multiplicity
_atom_site_Wyckoff_symbol
_atom_site_occupancy
Ho1 Ho 0.0 0.4195 0.1105 . 8 f 1.0
Ho2 Ho 0.0 0.1397 0.25 . 4 c 1.0
Co3 Co 0.0 0.7196 0.0923 . 8 f 1.0
Ge4 Ge 0.0 0.842 0.25 . 4 c 1.0
Ge5 Ge 0.0 0.1222 0.0413 . 8 f 1.0

File: test/xrd_icdd_PDF/PDF Card - 00-063-0401.cif
data_00-063-0401
# Copyright 2025 International Centre for Diffraction Data. All rights reserved.

_audit_creation_date                  2025-07-06
_audit_creation_method                'Generated by PDF-5+ 2025 4.25.0.2'

_chemical_name_systematic             'Indium Nickel Terbium'
_chemical_name_common                 'terbium nickel indide'
_chemical_formula_moiety              'In9 Ni4 Tb11'
_chemical_formula_sum                 'In9 Ni4 Tb11'
_chemical_formula_weight              3016.31

_cell_length_a                        14.3986(8)
_cell_length_b                        21.632(2)
_cell_length_c                        3.6169(4)
_cell_angle_alpha                     90.0
_cell_angle_beta                      90.0
_cell_angle_gamma                     90.0
_cell_formula_units_Z                 2
_cell_volume                          1128.34
_symmetry_cell_setting                orthorhombic
_symmetry_space_group_name_H-M        Cmmm
_symmetry_Int_Tables_number           65

loop_
_symmetry_equiv_pos_site_id
_symmetry_equiv_pos_as_xyz
1 x,y,z
2 -x,-y,-z
3 -x,-y,z
4 x,y,-z
5 x,-y,-z
6 -x,y,z
7 -x,y,-z
8 x,-y,z
9 x+1/2,y+1/2,z
10 -x+1/2,-y+1/2,-z
11 -x+1/2,-y+1/2,z
12 x+1/2,y+1/2,-z
13 x+1/2,-y+1/2,-z
14 -x+1/2,y+1/2,z
15 -x+1/2,y+1/2,-z
16 x+1/2,-y+1/2,z

loop_
_atom_site_label
_atom_site_type_symbol
_atom_site_fract_x
_atom_site_fract_y
_atom_site_fract_z
_atom_site_U_iso_or_equiv
_atom_site_symmetry_multiplicity
_atom_site_Wyckoff_symbol
_atom_site_occupancy
Tb1 Tb 0.2432 0.1743 0.0 . . . 1.0
Tb2 Tb 0.0 0.1604 0.0 . . . 1.0
Tb3 Tb 0.0 0.3756 0.0 . . . 1.0
Tb4 Tb 0.3065 0.0 0.0 . . . 1.0
Tb5 Tb 0.0 0.0 0.0 . . . 1.0
Ni6 Ni 0.3602 0.0934 0.5 . . . 1.0
In7 In 0.1044 0.2664 0.5 . . . 1.0
In8 In 0.1479 0.0695 0.5 . . . 1.0
In9 In 0.5 0.0 0.5 . . . 1.0

File: test/xrd_icdd_PDF/PDF Card - 00-063-0413.cif
data_00-063-0413
# Copyright 2025 International Centre for Diffraction Data. All rights reserved.

_audit_creation_date                  2025-07-06
_audit_creation_method                'Generated by PDF-5+ 2025 4.25.0.2'

_chemical_name_systematic             'Cobalt Germanium Holmium'
_chemical_name_common                 'holmium cobalt germanide'
_chemical_formula_moiety              'Co Ge2 Ho2'
_chemical_formula_sum                 'Co Ge2 Ho2'
_chemical_formula_weight              534.05

_cell_length_a                        10.4192(8)
_cell_length_b                        4.1691(4)
_cell_length_c                        10.0979(8)
_cell_angle_alpha                     90.0
_cell_angle_beta                      117.803(6)
_cell_angle_gamma                     90.0
_cell_formula_units_Z                 4
_cell_volume                          388.00
_symmetry_cell_setting                monoclinic
_symmetry_space_group_name_H-M        C12/m1
_symmetry_Int_Tables_number           12

loop_
_symmetry_equiv_pos_site_id
_symmetry_equiv_pos_as_xyz
1 x,y,z
2 -x,-y,-z
3 x,-y,z
4 -x,y,-z
5 x+1/2,y+1/2,z
6 -x+1/2,-y+1/2,-z
7 x+1/2,-y+1/2,z
8 -x+1/2,y+1/2,-z

loop_
_atom_site_label
_atom_site_type_symbol
_atom_site_fract_x
_atom_site_fract_y
_atom_site_fract_z
_atom_site_U_iso_or_equiv
_atom_site_symmetry_multiplicity
_atom_site_Wyckoff_symbol
_atom_site_occupancy
Ho1 Ho 0.0028 0.0 0.3224 . 4 i 1.0
Ho2 Ho 0.1862 0.0 0.1085 . 4 i 1.0
Co3 Co 0.2762 0.0 0.6551 . 4 i 1.0
Ge4 Ge 0.3386 0.0 0.4382 . 4 i 1.0
Ge5 Ge 0.4762 0.0 0.1135 . 4 i 1.0

File: test/xrd_icdd_PDF/PDF Card - 00-063-0556.cif
data_00-063-0556
# Copyright 2025 International Centre for Diffraction Data. All rights reserved.

_audit_creation_date                  2025-07-06
_audit_creation_method                'Generated by PDF-5+ 2025 4.25.0.2'

_chemical_name_systematic             'Strontium Cobalt Oxide Copper Selenide'
_chemical_name_common                 'strontium cobalt copper oxyselenide'
_chemical_formula_moiety              'Sr2 Co O2 Cu2 Se2'
_chemical_formula_structural          'Sr2 Co O2 ( Cu Se )2'
_chemical_formula_sum                 'Co Cu2 O2 Se2 Sr2'
_chemical_formula_weight              551.18

# Atomic parameters are cross-referenced from PDF entry 04-019-7344

_cell_length_a                        4.0488(1)
_cell_length_b                        4.0488(1)
_cell_length_c                        18.3571(2)
_cell_angle_alpha                     90
_cell_angle_beta                      90
_cell_angle_gamma                     90
_cell_formula_units_Z                 2
_cell_volume                          300.92
_symmetry_cell_setting                tetragonal
_symmetry_space_group_name_H-M        I4/mmm
_symmetry_Int_Tables_number           139

loop_
_symmetry_equiv_pos_site_id
_symmetry_equiv_pos_as_xyz
1 x,y,z
2 -x,-y,-z
3 -x,-y,z
4 x,y,-z
5 -x,y,z
6 x,-y,-z
7 x,-y,z
8 -x,y,-z
9 -y,x,z
10 y,-x,-z
11 y,-x,z
12 -y,x,-z
13 y,x,z
14 -y,-x,-z
15 -y,-x,z
16 y,x,-z
17 x+1/2,y+1/2,z+1/2
18 -x+1/2,-y+1/2,-z+1/2
19 -x+1/2,-y+1/2,z+1/2
20 x+1/2,y+1/2,-z+1/2
21 -x+1/2,y+1/2,z+1/2
22 x+1/2,-y+1/2,-z+1/2
23 x+1/2,-y+1/2,z+1/2
24 -x+1/2,y+1/2,-z+1/2
25 -y+1/2,x+1/2,z+1/2
26 y+1/2,-x+1/2,-z+1/2
27 y+1/2,-x+1/2,z+1/2
28 -y+1/2,x+1/2,-z+1/2
29 y+1/2,x+1/2,z+1/2
30 -y+1/2,-x+1/2,-z+1/2
31 -y+1/2,-x+1/2,z+1/2
32 y+1/2,x+1/2,-z+1/2

loop_
_atom_site_label
_atom_site_type_symbol
_atom_site_fract_x
_atom_site_fract_y
_atom_site_fract_z
_atom_site_U_iso_or_equiv
_atom_site_symmetry_multiplicity
_atom_site_Wyckoff_symbol
_atom_site_occupancy
Sr1 Sr 0.0 0.0 0.41191 0.0136 4 e 1.0
Co2 Co 0.0 0.0 0.0 0.0231 2 a 1.0
O3 O 0.0 0.5 0.0 0.02319 4 c 1.0
Cu4 Cu 0.0 0.5 0.25 0.0258 4 d 0.995
Se5 Se 0.0 0.0 0.16793 0.0176 4 e 1.0

File: test/xrd_icdd_PDF/PDF Card - 00-063-0577.cif
data_00-063-0577
# Copyright 2025 International Centre for Diffraction Data. All rights reserved.

_audit_creation_date                  2025-07-06
_audit_creation_method                'Generated by PDF-5+ 2025 4.25.0.2'

_chemical_name_systematic             'Barium Strontium Cobalt Iron Oxide'
_chemical_formula_moiety              '( Ba0.6 Sr0.4 ) Co2 Fe16 O27'
_chemical_formula_sum                 'Ba0.6 Co2 Fe16 O27 Sr0.4'
_chemical_formula_weight              1560.80

_cell_length_a                        5.90078(12)
_cell_length_b                        5.90078(12)
_cell_length_c                        32.8682(10)
_cell_angle_alpha                     90.0
_cell_angle_beta                      90.0
_cell_angle_gamma                     120.0
_cell_formula_units_Z                 2
_cell_volume                          991.12
_symmetry_cell_setting                hexagonal
_symmetry_space_group_name_H-M        P63/mmc
_symmetry_Int_Tables_number           194

loop_
_symmetry_equiv_pos_site_id
_symmetry_equiv_pos_as_xyz
1 x,y,z
2 -x,-y,-z
3 -y,x-y,z
4 y,-x+y,-z
5 -x+y,-x,z
6 x-y,x,-z
7 -y,-x,z
8 y,x,-z
9 x,x-y,z
10 -x,-x+y,-z
11 -x+y,y,z
12 x-y,-y,-z
13 -x,-y,z+1/2
14 x,y,-z+1/2
15 y,-x+y,z+1/2
16 -y,x-y,-z+1/2
17 x-y,x,z+1/2
18 -x+y,-x,-z+1/2
19 y,x,z+1/2
20 -y,-x,-z+1/2
21 -x,-x+y,z+1/2
22 x,x-y,-z+1/2
23 x-y,-y,z+1/2
24 -x+y,y,-z+1/2

loop_
_atom_site_label
_atom_site_type_symbol
_atom_site_fract_x
_atom_site_fract_y
_atom_site_fract_z
_atom_site_U_iso_or_equiv
_atom_site_symmetry_multiplicity
_atom_site_Wyckoff_symbol
_atom_site_occupancy
Ba1 Ba 0.0 0.0 0.25 0.01 . . 0.6
Sr2 Sr 0.0 0.0 0.25 0.01 . . 0.4
Fe3 Fe 0.33333 0.66667 0.58994 0.005 . . 0.88889
Co4 Co 0.33333 0.66667 0.58994 0.005 . . 0.11111
Fe5 Fe 0.5 0.0 0.0 0.005 . . 0.88889
Co6 Co 0.5 0.0 0.0 0.005 . . 0.11111
Fe7 Fe 0.33333 0.66667 0.25 0.005 . . 0.88889
Co8 Co 0.33333 0.66667 0.25 0.005 . . 0.11111
Fe9 Fe 0.33333 0.66667 0.07339 0.005 . . 0.88889
Co10 Co 0.33333 0.66667 0.07339 0.005 . . 0.11111
Fe11 Fe 0.33333 0.66667 0.7148 0.005 . . 0.88889
Co12 Co 0.33333 0.66667 0.7148 0.005 . . 0.11111
Fe13 Fe 0.0 0.0 0.05787 0.005 . . 0.88889
Co14 Co 0.0 0.0 0.05787 0.005 . . 0.11111
Fe15 Fe 0.16834 0.3367 0.14659 0.005 . . 0.88889
Co16 Co 0.119 0.239 0.14659 0.005 . . 0.11111
O17 O 0.50117 0.00234 0.1107 0.01 . . 1.0
O18 O 0.33333 0.66667 0.53448 0.01 . . 1.0
O19 O 0.165 0.33 0.03634 0.01 . . 1.0
O20 O 0.16749 0.33498 0.6799 0.01 . . 1.0
O21 O 0.5 0.0 0.25 0.01 . . 1.0
O22 O 0.0 0.0 0.11344 0.01 . . 1.0
O23 O 0.33333 0.66667 0.17958 0.01 . . 1.0

File: test/xrd_icdd_PDF/PDF Card - 00-063-0579.cif
data_00-063-0579
# Copyright 2025 International Centre for Diffraction Data. All rights reserved.

_audit_creation_date                  2025-07-06
_audit_creation_method                'Generated by PDF-5+ 2025 4.25.0.2'

_chemical_name_systematic             'Barium Strontium Cobalt Iron Oxide'
_chemical_formula_moiety              '( Ba0.4 Sr0.6 ) Co2 Fe16 O27'
_chemical_formula_sum                 'Ba0.4 Co2 Fe16 O27 Sr0.6'
_chemical_formula_weight              1550.86

_cell_length_a                        5.89951(21)
_cell_length_b                        5.89951(21)
_cell_length_c                        32.8399(16)
_cell_angle_alpha                     90.0
_cell_angle_beta                      90.0
_cell_angle_gamma                     120.0
_cell_formula_units_Z                 2
_cell_volume                          989.84
_symmetry_cell_setting                hexagonal
_symmetry_space_group_name_H-M        P63/mmc
_symmetry_Int_Tables_number           194

loop_
_symmetry_equiv_pos_site_id
_symmetry_equiv_pos_as_xyz
1 x,y,z
2 -x,-y,-z
3 -y,x-y,z
4 y,-x+y,-z
5 -x+y,-x,z
6 x-y,x,-z
7 -y,-x,z
8 y,x,-z
9 x,x-y,z
10 -x,-x+y,-z
11 -x+y,y,z
12 x-y,-y,-z
13 -x,-y,z+1/2
14 x,y,-z+1/2
15 y,-x+y,z+1/2
16 -y,x-y,-z+1/2
17 x-y,x,z+1/2
18 -x+y,-x,-z+1/2
19 y,x,z+1/2
20 -y,-x,-z+1/2
21 -x,-x+y,z+1/2
22 x,x-y,-z+1/2
23 x-y,-y,z+1/2
24 -x+y,y,-z+1/2

loop_
_atom_site_label
_atom_site_type_symbol
_atom_site_fract_x
_atom_site_fract_y
_atom_site_fract_z
_atom_site_U_iso_or_equiv
_atom_site_symmetry_multiplicity
_atom_site_Wyckoff_symbol
_atom_site_occupancy
Ba1 Ba 0.0 0.0 0.25 0.005 . . 0.4
Sr2 Sr 0.0 0.0 0.25 0.005 . . 0.6
Fe3 Fe 0.33333 0.66667 0.5898 0.005 . . 0.88889
Co4 Co 0.33333 0.66667 0.5898 0.005 . . 0.11111
Fe5 Fe 0.5 0.0 0.0 0.005 . . 0.88889
Co6 Co 0.5 0.0 0.0 0.005 . . 0.11111
Fe7 Fe 0.33333 0.66667 0.25 0.005 . . 0.88889
Co8 Co 0.33333 0.66667 0.25 0.005 . . 0.11111
Fe9 Fe 0.33333 0.66667 0.07337 0.005 . . 0.88889
Co10 Co 0.33333 0.66667 0.07337 0.005 . . 0.11111
Fe11 Fe 0.33333 0.66667 0.7149 0.005 . . 0.88889
Co12 Co 0.33333 0.66667 0.7149 0.005 . . 0.11111
Fe13 Fe 0.0 0.0 0.05795 0.005 . . 0.88889
Co14 Co 0.0 0.0 0.05795 0.005 . . 0.11111
Fe15 Fe 0.16845 0.3369 0.14638 0.005 . . 0.88889
Co16 Co 0.143 0.286 0.14638 0.005 . . 0.11111
O17 O 0.50117 0.00234 0.1107 0.01 . . 1.0
O18 O 0.33333 0.66667 0.53448 0.01 . . 1.0
O19 O 0.165 0.33 0.03634 0.01 . . 1.0
O20 O 0.16749 0.33498 0.6799 0.01 . . 1.0
O21 O 0.5 0.0 0.25 0.01 . . 1.0
O22 O 0.0 0.0 0.11344 0.01 . . 1.0
O23 O 0.33333 0.66667 0.17958 0.01 . . 1.0
