Repository: xia0WT/spectrumdavit

## Checkpoint
The pre-trained SpectrumDavit model checkpoint is available on [Zenodo] [![DOI](https://zenodo.org/badge/DOI/10.5281/zenodo.17172997.svg)](https://doi.org/10.5281/zenodo.17172997)

## Data Download
The dataset used in this project is available on [Zenodo] [![DOI](https://zenodo.org/badge/DOI/10.5281/zenodo.17173064.svg)](https://doi.org/10.5281/zenodo.17173064)

File: test/xrd_icdd_PDF/PDF Card - 00-063-0626.cif
data_00-063-0626
# Copyright 2025 International Centre for Diffraction Data. All rights reserved.

_audit_creation_date                  2025-07-06
_audit_creation_method                'Generated by PDF-5+ 2025 4.25.0.2'

_chemical_name_systematic             'Lithium Nickel Manganese Oxide'
_chemical_formula_moiety              'Li Ni0.5 Mn1.5 O4'
_chemical_formula_sum                 'Li Mn1.5 Ni0.5 O4'
_chemical_formula_weight              182.69

_cell_length_a                        8.17644(12)
_cell_length_b                        8.17644(12)
_cell_length_c                        8.17644(12)
_cell_angle_alpha                     90.0
_cell_angle_beta                      90.0
_cell_angle_gamma                     90.0
_cell_formula_units_Z                 8
_cell_volume                          546.63
_symmetry_cell_setting                cubic
_symmetry_space_group_name_H-M        Fd-3m
_symmetry_Int_Tables_number           227

loop_
_symmetry_equiv_pos_site_id
_symmetry_equiv_pos_as_xyz
1 x,y,z
2 -x,-y,-z
3 x,-y+1/4,-z+1/4
4 -x,y+3/4,z+3/4
5 -x+1/4,y,-z+1/4
6 x+3/4,-y,z+3/4
7 -x+1/4,-y+1/4,z
8 x+3/4,y+3/4,-z
9 z,x,y
10 -z,-x,-y
11 z,-x+1/4,-y+1/4
12 -z,x+3/4,y+3/4
13 -z+1/4,x,-y+1/4
14 z+3/4,-x,y+3/4
15 -z+1/4,-x+1/4,y
16 z+3/4,x+3/4,-y
17 y,z,x
18 -y,-z,-x
19 y,-z+1/4,-x+1/4
20 -y,z+3/4,x+3/4
21 -y+1/4,z,-x+1/4
22 y+3/4,-z,x+3/4
23 -y+1/4,-z+1/4,x
24 y+3/4,z+3/4,-x
25 x,z,y
26 -x,-z,-y
27 x,-z+1/4,-y+1/4
28 -x,z+3/4,y+3/4
29 -x+1/4,z,-y+1/4
30 x+3/4,-z,y+3/4
31 -x+1/4,-z+1/4,y
32 x+3/4,z+3/4,-y
33 y,x,z
34 -y,-x,-z
35 y,-x+1/4,-z+1/4
36 -y,x+3/4,z+3/4
37 -y+1/4,x,-z+1/4
38 y+3/4,-x,z+3/4
39 -y+1/4,-x+1/4,z
40 y+3/4,x+3/4,-z
41 z,y,x
42 -z,-y,-x
43 z,-y+1/4,-x+1/4
44 -z,y+3/4,x+3/4
45 -z+1/4,y,-x+1/4
46 z+3/4,-y,x+3/4
47 -z+1/4,-y+1/4,x
48 z+3/4,y+3/4,-x
49 x,y+1/2,z+1/2
50 -x,-y+1/2,-z+1/2
51 x,-y+3/4,-z+3/4
52 -x,y+1/4,z+1/4
53 -x+1/4,y+1/2,-z+3/4
54 x+3/4,-y+1/2,z+1/4
55 -x+1/4,-y+3/4,z+1/2
56 x+3/4,y+1/4,-z+1/2
57 z,x+1/2,y+1/2
58 -z,-x+1/2,-y+1/2
59 z,-x+3/4,-y+3/4
60 -z,x+1/4,y+1/4
61 -z+1/4,x+1/2,-y+3/4
62 z+3/4,-x+1/2,y+1/4
63 -z+1/4,-x+3/4,y+1/2
64 z+3/4,x+1/4,-y+1/2
65 y,z+1/2,x+1/2
66 -y,-z+1/2,-x+1/2
67 y,-z+3/4,-x+3/4
68 -y,z+1/4,x+1/4
69 -y+1/4,z+1/2,-x+3/4
70 y+3/4,-z+1/2,x+1/4
71 -y+1/4,-z+3/4,x+1/2
72 y+3/4,z+1/4,-x+1/2
73 x,z+1/2,y+1/2
74 -x,-z+1/2,-y+1/2
75 x,-z+3/4,-y+3/4
76 -x,z+1/4,y+1/4
77 -x+1/4,z+1/2,-y+3/4
78 x+3/4,-z+1/2,y+1/4
79 -x+1/4,-z+3/4,y+1/2
80 x+3/4,z+1/4,-y+1/2
81 y,x+1/2,z+1/2
82 -y,-x+1/2,-z+1/2
83 y,-x+3/4,-z+3/4
84 -y,x+1/4,z+1/4
85 -y+1/4,x+1/2,-z+3/4
86 y+3/4,-x+1/2,z+1/4
87 -y+1/4,-x+3/4,z+1/2
88 y+3/4,x+1/4,-z+1/2
89 z,y+1/2,x+1/2
90 -z,-y+1/2,-x+1/2
91 z,-y+3/4,-x+3/4
92 -z,y+1/4,x+1/4
93 -z+1/4,y+1/2,-x+3/4
94 z+3/4,-y+1/2,x+1/4
95 -z+1/4,-y+3/4,x+1/2
96 z+3/4,y+1/4,-x+1/2
97 x+1/2,y,z+1/2
98 -x+1/2,-y,-z+1/2
99 x+1/2,-y+1/4,-z+3/4
100 -x+1/2,y+3/4,z+1/4
101 -x+3/4,y,-z+3/4
102 x+1/4,-y,z+1/4
103 -x+3/4,-y+1/4,z+1/2
104 x+1/4,y+3/4,-z+1/2
105 z+1/2,x,y+1/2
106 -z+1/2,-x,-y+1/2
107 z+1/2,-x+1/4,-y+3/4
108 -z+1/2,x+3/4,y+1/4
109 -z+3/4,x,-y+3/4
110 z+1/4,-x,y+1/4
111 -z+3/4,-x+1/4,y+1/2
112 z+1/4,x+3/4,-y+1/2
113 y+1/2,z,x+1/2
114 -y+1/2,-z,-x+1/2
115 y+1/2,-z+1/4,-x+3/4
116 -y+1/2,z+3/4,x+1/4
117 -y+3/4,z,-x+3/4
118 y+1/4,-z,x+1/4
119 -y+3/4,-z+1/4,x+1/2
120 y+1/4,z+3/4,-x+1/2
121 x+1/2,z,y+1/2
122 -x+1/2,-z,-y+1/2
123 x+1/2,-z+1/4,-y+3/4
124 -x+1/2,z+3/4,y+1/4
125 -x+3/4,z,-y+3/4
126 x+1/4,-z,y+1/4
127 -x+3/4,-z+1/4,y+1/2
128 x+1/4,z+3/4,-y+1/2
129 y+1/2,x,z+1/2
130 -y+1/2,-x,-z+1/2
131 y+1/2,-x+1/4,-z+3/4
132 -y+1/2,x+3/4,z+1/4
133 -y+3/4,x,-z+3/4
134 y+1/4,-x,z+1/4
135 -y+3/4,-x+1/4,z+1/2
136 y+1/4,x+3/4,-z+1/2
137 z+1/2,y,x+1/2
138 -z+1/2,-y,-x+1/2
139 z+1/2,-y+1/4,-x+3/4
140 -z+1/2,y+3/4,x+1/4
141 -z+3/4,y,-x+3/4
142 z+1/4,-y,x+1/4
143 -z+3/4,-y+1/4,x+1/2
144 z+1/4,y+3/4,-x+1/2
145 x+1/2,y+1/2,z
146 -x+1/2,-y+1/2,-z
147 x+1/2,-y+3/4,-z+1/4
148 -x+1/2,y+1/4,z+3/4
149 -x+3/4,y+1/2,-z+1/4
150 x+1/4,-y+1/2,z+3/4
151 -x+3/4,-y+3/4,z
152 x+1/4,y+1/4,-z
153 z+1/2,x+1/2,y
154 -z+1/2,-x+1/2,-y
155 z+1/2,-x+3/4,-y+1/4
156 -z+1/2,x+1/4,y+3/4
157 -z+3/4,x+1/2,-y+1/4
158 z+1/4,-x+1/2,y+3/4
159 -z+3/4,-x+3/4,y
160 z+1/4,x+1/4,-y
161 y+1/2,z+1/2,x
162 -y+1/2,-z+1/2,-x
163 y+1/2,-z+3/4,-x+1/4
164 -y+1/2,z+1/4,x+3/4
165 -y+3/4,z+1/2,-x+1/4
166 y+1/4,-z+1/2,x+3/4
167 -y+3/4,-z+3/4,x
168 y+1/4,z+1/4,-x
169 x+1/2,z+1/2,y
170 -x+1/2,-z+1/2,-y
171 x+1/2,-z+3/4,-y+1/4
172 -x+1/2,z+1/4,y+3/4
173 -x+3/4,z+1/2,-y+1/4
174 x+1/4,-z+1/2,y+3/4
175 -x+3/4,-z+3/4,y
176 x+1/4,z+1/4,-y
177 y+1/2,x+1/2,z
178 -y+1/2,-x+1/2,-z
179 y+1/2,-x+3/4,-z+1/4
180 -y+1/2,x+1/4,z+3/4
181 -y+3/4,x+1/2,-z+1/4
182 y+1/4,-x+1/2,z+3/4
183 -y+3/4,-x+3/4,z
184 y+1/4,x+1/4,-z
185 z+1/2,y+1/2,x
186 -z+1/2,-y+1/2,-x
187 z+1/2,-y+3/4,-x+1/4
188 -z+1/2,y+1/4,x+3/4
189 -z+3/4,y+1/2,-x+1/4
190 z+1/4,-y+1/2,x+3/4
191 -z+3/4,-y+3/4,x
192 z+1/4,y+1/4,-x

loop_
_atom_site_label
_atom_site_type_symbol
_atom_site_fract_x
_atom_site_fract_y
_atom_site_fract_z
_atom_site_U_iso_or_equiv
_atom_site_symmetry_multiplicity
_atom_site_Wyckoff_symbol
_atom_site_occupancy
Li1 Li 0.125 0.125 0.125 . . . 1.0
Ni2 Ni 0.5 0.5 0.5 . . . 0.61
Mn3 Mn 0.5 0.5 0.5 . . . 0.95
O4 O 0.25727 0.25727 0.25727 . . . 0.38318

File: test/xrd_icdd_PDF/PDF Card - 00-063-0695.cif
data_00-063-0695
# Copyright 2025 International Centre for Diffraction Data. All rights reserved.

_audit_creation_date                  2025-07-06
_audit_creation_method                'Generated by PDF-5+ 2025 4.25.0.2'

_chemical_name_systematic             'Barium Cobalt Silver Oxide Selenide'
_chemical_name_common                 oxyselenide
_chemical_formula_moiety              'Ba2 Co Ag2 O2 Se2'
_chemical_formula_structural          'Ba2 Co O2 ( Ag Se )2'
_chemical_formula_sum                 'Ag2 Ba2 Co O2 Se2'
_chemical_formula_weight              739.24

# Atomic parameters are cross-referenced from PDF entry 04-021-3539

_cell_length_a                        4.22324(7)
_cell_length_b                        4.22324(7)
_cell_length_c                        20.0359(4)
_cell_angle_alpha                     90
_cell_angle_beta                      90
_cell_angle_gamma                     90
_cell_formula_units_Z                 2
_cell_volume                          357.36
_symmetry_cell_setting                tetragonal
_symmetry_space_group_name_H-M        I4/mmm
_symmetry_Int_Tables_number           139

loop_
_symmetry_equiv_pos_site_id
_symmetry_equiv_pos_as_xyz
1 x,y,z
2 -x,-y,-z
3 -x,-y,z
4 x,y,-z
5 -x,y,z
6 x,-y,-z
7 x,-y,z
8 -x,y,-z
9 -y,x,z
10 y,-x,-z
11 y,-x,z
12 -y,x,-z
13 y,x,z
14 -y,-x,-z
15 -y,-x,z
16 y,x,-z
17 x+1/2,y+1/2,z+1/2
18 -x+1/2,-y+1/2,-z+1/2
19 -x+1/2,-y+1/2,z+1/2
20 x+1/2,y+1/2,-z+1/2
21 -x+1/2,y+1/2,z+1/2
22 x+1/2,-y+1/2,-z+1/2
23 x+1/2,-y+1/2,z+1/2
24 -x+1/2,y+1/2,-z+1/2
25 -y+1/2,x+1/2,z+1/2
26 y+1/2,-x+1/2,-z+1/2
27 y+1/2,-x+1/2,z+1/2
28 -y+1/2,x+1/2,-z+1/2
29 y+1/2,x+1/2,z+1/2
30 -y+1/2,-x+1/2,-z+1/2
31 -y+1/2,-x+1/2,z+1/2
32 y+1/2,x+1/2,-z+1/2

loop_
_atom_site_label
_atom_site_type_symbol
_atom_site_fract_x
_atom_site_fract_y
_atom_site_fract_z
_atom_site_U_iso_or_equiv
_atom_site_symmetry_multiplicity
_atom_site_Wyckoff_symbol
_atom_site_occupancy
Ba1 Ba 0.0 0.0 0.41181 0.0179 4 e 1.0
Co2 Co 0.0 0.0 0.0 0.0207 2 a 1.0
O3 O 0.0 0.5 0.0 0.022 4 c 1.0
Ag4 Ag 0.0 0.5 0.25 0.0301 4 d 1.0
Se5 Se 0.0 0.0 0.16254 0.0202 4 e 1.0

File: test/xrd_icdd_PDF/PDF Card - 00-064-0066.cif
data_00-064-0066
# Copyright 2025 International Centre for Diffraction Data. All rights reserved.

_audit_creation_date                  2025-07-06
_audit_creation_method                'Generated by PDF-5+ 2025 4.25.0.2'

_chemical_name_systematic             'Sodium Chromium Phosphate'
_chemical_formula_moiety              'Na3 Cr2 ( P O4 )3'
_chemical_formula_sum                 'Cr2 Na3 O12 P3'
_chemical_formula_weight              457.87

# Atomic parameters are cross-referenced from PDF entry 04-008-0537

_cell_length_a                        8.643(2)
_cell_length_b                        8.643(2)
_cell_length_c                        21.619(3)
_cell_angle_alpha                     90
_cell_angle_beta                      90
_cell_angle_gamma                     120
_cell_formula_units_Z                 6
_cell_volume                          1398.61
_symmetry_cell_setting                hexagonal
_symmetry_space_group_name_H-M        R-3c
_symmetry_Int_Tables_number           167

loop_
_symmetry_equiv_pos_site_id
_symmetry_equiv_pos_as_xyz
1 x,y,z
2 -x,-y,-z
3 -y,x-y,z
4 y,-x+y,-z
5 -x+y,-x,z
6 x-y,x,-z
7 -y,-x,z+1/2
8 y,x,-z+1/2
9 x,x-y,z+1/2
10 -x,-x+y,-z+1/2
11 -x+y,y,z+1/2
12 x-y,-y,-z+1/2
13 x+2/3,y+1/3,z+1/3
14 -x+2/3,-y+1/3,-z+1/3
15 -y+2/3,x-y+1/3,z+1/3
16 y+2/3,-x+y+1/3,-z+1/3
17 -x+y+2/3,-x+1/3,z+1/3
18 x-y+2/3,x+1/3,-z+1/3
19 -y+2/3,-x+1/3,z+5/6
20 y+2/3,x+1/3,-z+5/6
21 x+2/3,x-y+1/3,z+5/6
22 -x+2/3,-x+y+1/3,-z+5/6
23 -x+y+2/3,y+1/3,z+5/6
24 x-y+2/3,-y+1/3,-z+5/6
25 x+1/3,y+2/3,z+2/3
26 -x+1/3,-y+2/3,-z+2/3
27 -y+1/3,x-y+2/3,z+2/3
28 y+1/3,-x+y+2/3,-z+2/3
29 -x+y+1/3,-x+2/3,z+2/3
30 x-y+1/3,x+2/3,-z+2/3
31 -y+1/3,-x+2/3,z+1/6
32 y+1/3,x+2/3,-z+1/6
33 x+1/3,x-y+2/3,z+1/6
34 -x+1/3,-x+y+2/3,-z+1/6
35 -x+y+1/3,y+2/3,z+1/6
36 x-y+1/3,-y+2/3,-z+1/6

loop_
_atom_site_label
_atom_site_type_symbol
_atom_site_fract_x
_atom_site_fract_y
_atom_site_fract_z
_atom_site_U_iso_or_equiv
_atom_site_symmetry_multiplicity
_atom_site_Wyckoff_symbol
_atom_site_occupancy
Cr1 Cr 0.0 0.0 0.1466 . 12 c 1.0
P2 P 0.2897 0.0 0.25 . 18 e 1.0
O3 O 0.1748 -0.0331 0.1925 . 36 f 1.0
O4 O 0.3103 -0.1649 0.2566 . 36 f 1.0
Na5 Na 0.0 0.0 0.0 . 6 b 0.71
Na6 Na 0.3668 0.3668 0.25 . 18 e 0.7

File: test/xrd_icdd_PDF/PDF Card - 00-064-0101.cif
data_00-064-0101
# Copyright 2025 International Centre for Diffraction Data. All rights reserved.

_audit_creation_date                  2025-07-06
_audit_creation_method                'Generated by PDF-5+ 2025 4.25.0.2'

_chemical_name_systematic             'Copper Dysprosium'
_chemical_formula_moiety              'Cu2 Dy'
_chemical_formula_sum                 'Cu2 Dy'
_chemical_formula_weight              289.59

_cell_length_a                        4.2994(8)
_cell_length_b                        6.794(1)
_cell_length_c                        7.289(1)
_cell_angle_alpha                     90.0
_cell_angle_beta                      90.0
_cell_angle_gamma                     90.0
_cell_formula_units_Z                 4
_cell_volume                          212.79
_symmetry_cell_setting                orthorhombic
_symmetry_space_group_name_H-M        Imma
_symmetry_Int_Tables_number           74

loop_
_symmetry_equiv_pos_site_id
_symmetry_equiv_pos_as_xyz
1 x,y,z
2 -x,-y,-z
3 x,-y,-z
4 -x,y,z
5 x,y+1/2,-z
6 -x,-y+1/2,z
7 x,-y+1/2,z
8 -x,y+1/2,-z
9 x+1/2,y+1/2,z+1/2
10 -x+1/2,-y+1/2,-z+1/2
11 x+1/2,-y+1/2,-z+1/2
12 -x+1/2,y+1/2,z+1/2
13 x+1/2,y,-z+1/2
14 -x+1/2,-y,z+1/2
15 x+1/2,-y,z+1/2
16 -x+1/2,y,-z+1/2

loop_
_atom_site_label
_atom_site_type_symbol
_atom_site_fract_x
_atom_site_fract_y
_atom_site_fract_z
_atom_site_U_iso_or_equiv
_atom_site_symmetry_multiplicity
_atom_site_Wyckoff_symbol
_atom_site_occupancy
Dy1 Dy 0.0 0.25 0.54 . . . 1.0
Cu2 Cu 0.0 0.05 0.16 . . . 1.0

File: test/xrd_icdd_PDF/PDF Card - 00-064-0203.cif
data_00-064-0203
# Copyright 2025 International Centre for Diffraction Data. All rights reserved.

_audit_creation_date                  2025-07-06
_audit_creation_method                'Generated by PDF-5+ 2025 4.25.0.2'

_chemical_name_systematic             'Barium Praseodymium Niobium Oxide'
_chemical_name_common                 'barium praseodymium niobate'
_chemical_formula_moiety              'Ba ( Pr0.5 Nb0.5 ) O3'
_chemical_formula_sum                 'Ba Nb0.5 O3 Pr0.5'
_chemical_formula_weight              302.23

# Atomic parameters are cross-referenced from PDF entry 04-002-9378

_cell_length_a                        4.285(1)
_cell_length_b                        4.285(1)
_cell_length_c                        4.285(1)
_cell_angle_alpha                     90
_cell_angle_beta                      90
_cell_angle_gamma                     90
_cell_formula_units_Z                 1
_cell_volume                          78.68
_symmetry_cell_setting                cubic
_symmetry_space_group_name_H-M        Pm-3m
_symmetry_Int_Tables_number           221

loop_
_symmetry_equiv_pos_site_id
_symmetry_equiv_pos_as_xyz
1 x,y,z
2 -x,-y,-z
3 z,x,y
4 -z,-x,-y
5 y,z,x
6 -y,-z,-x
7 x,z,y
8 -x,-z,-y
9 y,x,z
10 -y,-x,-z
11 z,y,x
12 -z,-y,-x
13 x,-y,-z
14 -x,y,z
15 z,-x,-y
16 -z,x,y
17 y,-z,-x
18 -y,z,x
19 x,-z,-y
20 -x,z,y
21 y,-x,-z
22 -y,x,z
23 z,-y,-x
24 -z,y,x
25 -x,y,-z
26 x,-y,z
27 -z,x,-y
28 z,-x,y
29 -y,z,-x
30 y,-z,x
31 -x,z,-y
32 x,-z,y
33 -y,x,-z
34 y,-x,z
35 -z,y,-x
36 z,-y,x
37 -x,-y,z
38 x,y,-z
39 -z,-x,y
40 z,x,-y
41 -y,-z,x
42 y,z,-x
43 -x,-z,y
44 x,z,-y
45 -y,-x,z
46 y,x,-z
47 -z,-y,x
48 z,y,-x

loop_
_atom_site_label
_atom_site_type_symbol
_atom_site_fract_x
_atom_site_fract_y
_atom_site_fract_z
_atom_site_U_iso_or_equiv
_atom_site_symmetry_multiplicity
_atom_site_Wyckoff_symbol
_atom_site_occupancy
Pr1 Pr 0.5 0.5 0.5 . 1 b 0.5
Ba2 Ba 0.0 0.0 0.0 . 1 a 1.0
Nb3 Nb 0.5 0.5 0.5 . 1 b 0.5
O4 O 0.0 0.5 0.5 . 3 c 1.0

File: test/xrd_icdd_PDF/PDF Card - 00-064-0217.cif
data_00-064-0217
# Copyright 2025 International Centre for Diffraction Data. All rights reserved.

_audit_creation_date                  2025-07-06
_audit_creation_method                'Generated by PDF-5+ 2025 4.25.0.2'

_chemical_name_systematic             'Lanthanum Strontium Cobalt Iron Oxide'
_chemical_formula_moiety              'La0.6 Sr0.4 Co0.2 Fe0.8 O3'
_chemical_formula_sum                 'Co0.2 Fe0.8 La0.6 O3 Sr0.4'
_chemical_formula_weight              222.85

_cell_length_a                        5.52911
_cell_length_b                        5.52911
_cell_length_c                        13.52480
_cell_angle_alpha                     90.0
_cell_angle_beta                      90.0
_cell_angle_gamma                     120.0
_cell_formula_units_Z                 6
_cell_volume                          358.07
_symmetry_cell_setting                hexagonal
_symmetry_space_group_name_H-M        R-3cH
_symmetry_Int_Tables_number           167

loop_
_symmetry_equiv_pos_site_id
_symmetry_equiv_pos_as_xyz
1 x,y,z
2 -x,-y,-z
3 -y,x-y,z
4 y,-x+y,-z
5 -x+y,-x,z
6 x-y,x,-z
7 -y,-x,z+1/2
8 y,x,-z+1/2
9 x,x-y,z+1/2
10 -x,-x+y,-z+1/2
11 -x+y,y,z+1/2
12 x-y,-y,-z+1/2
13 x+2/3,y+1/3,z+1/3
14 -x+2/3,-y+1/3,-z+1/3
15 -y+2/3,x-y+1/3,z+1/3
16 y+2/3,-x+y+1/3,-z+1/3
17 -x+y+2/3,-x+1/3,z+1/3
18 x-y+2/3,x+1/3,-z+1/3
19 -y+2/3,-x+1/3,z+5/6
20 y+2/3,x+1/3,-z+5/6
21 x+2/3,x-y+1/3,z+5/6
22 -x+2/3,-x+y+1/3,-z+5/6
23 -x+y+2/3,y+1/3,z+5/6
24 x-y+2/3,-y+1/3,-z+5/6
25 x+1/3,y+2/3,z+2/3
26 -x+1/3,-y+2/3,-z+2/3
27 -y+1/3,x-y+2/3,z+2/3
28 y+1/3,-x+y+2/3,-z+2/3
29 -x+y+1/3,-x+2/3,z+2/3
30 x-y+1/3,x+2/3,-z+2/3
31 -y+1/3,-x+2/3,z+1/6
32 y+1/3,x+2/3,-z+1/6
33 x+1/3,x-y+2/3,z+1/6
34 -x+1/3,-x+y+2/3,-z+1/6
35 -x+y+1/3,y+2/3,z+1/6
36 x-y+1/3,-y+2/3,-z+1/6

loop_
_atom_site_label
_atom_site_type_symbol
_atom_site_fract_x
_atom_site_fract_y
_atom_site_fract_z
_atom_site_U_iso_or_equiv
_atom_site_symmetry_multiplicity
_atom_site_Wyckoff_symbol
_atom_site_occupancy
La1 La 0.0 0.0 0.25 . 6 a 0.6
Sr2 Sr 0.0 0.0 0.25 . 6 a 0.4
Co3 Co 0.0 0.0 0.0 . 6 b 0.2
Fe4 Fe 0.0 0.0 0.0 . 6 b 0.8
O5 O 0.46791 0.0 0.25 . 18 e 1.0

File: test/xrd_icdd_PDF/PDF Card - 00-064-0424.cif
data_00-064-0424
# Copyright 2025 International Centre for Diffraction Data. All rights reserved.

_audit_creation_date                  2025-07-06
_audit_creation_method                'Generated by PDF-5+ 2025 4.25.0.2'

_chemical_name_systematic             'Terbium Copper Telluride'
_chemical_formula_moiety              'Tb Cu Te2'
_chemical_formula_sum                 'Cu Tb Te2'
_chemical_formula_weight              477.67

_cell_length_a                        8.6301(6)
_cell_length_b                        8.6301(6)
_cell_length_c                        13.839(1)
_cell_angle_alpha                     90.0
_cell_angle_beta                      90.0
_cell_angle_gamma                     120.0
_cell_formula_units_Z                 8
_cell_volume                          892.62
_symmetry_cell_setting                hexagonal
_symmetry_space_group_name_H-M        P-3m1
_symmetry_Int_Tables_number           164

loop_
_symmetry_equiv_pos_site_id
_symmetry_equiv_pos_as_xyz
1 x,y,z
2 -x,-y,-z
3 -y,x-y,z
4 y,-x+y,-z
5 -x+y,-x,z
6 x-y,x,-z
7 -y,-x,z
8 y,x,-z
9 x,x-y,z
10 -x,-x+y,-z
11 -x+y,y,z
12 x-y,-y,-z

loop_
_atom_site_label
_atom_site_type_symbol
_atom_site_fract_x
_atom_site_fract_y
_atom_site_fract_z
_atom_site_B_iso_or_equiv
_atom_site_symmetry_multiplicity
_atom_site_Wyckoff_symbol
_atom_site_occupancy
Tb1 Tb 0.0 0.0 0.2605 1.0 2 c 1.0
Tb2 Tb 0.5029 0.4971 0.2459 1.0 6 i 1.0
Cu3 Cu 0.3333 0.6667 0.928 1.0 2 d 1.0
Cu4 Cu 0.8341 0.1659 0.429 1.0 6 i 0.77
Cu5 Cu 0.1702 0.8298 0.0713 1.0 6 i 0.23
Te6 Te 0.3333 0.6667 0.121 1.0 2 d 1.0
Te7 Te 0.1716 0.8284 0.3802 1.0 6 i 1.0
Te8 Te 0.1619 0.8381 0.8817 1.0 6 i 1.0
Te9 Te 0.3333 0.6667 0.6169 1.0 2 d 1.0

File: test/xrd_icdd_PDF/PDF Card - 00-064-0428.cif
data_00-064-0428
# Copyright 2025 International Centre for Diffraction Data. All rights reserved.

_audit_creation_date                  2025-07-06
_audit_creation_method                'Generated by PDF-5+ 2025 4.25.0.2'

_chemical_name_systematic             'Scandium Rhodium Oxide'
_chemical_formula_moiety              'Sc Rh O3'
_chemical_formula_sum                 'O3 Rh Sc'
_chemical_formula_weight              195.86

# Atomic parameters are cross-referenced from PDF entry 04-020-4058

_cell_length_a                        5.44572(1)
_cell_length_b                        7.43525(1)
_cell_length_c                        5.14139(1)
_cell_angle_alpha                     90
_cell_angle_beta                      90.5005(1)
_cell_angle_gamma                     90
_cell_formula_units_Z                 4
_cell_volume                          208.17
_symmetry_cell_setting                monoclinic
_symmetry_space_group_name_H-M        P21/m
_symmetry_Int_Tables_number           11

loop_
_symmetry_equiv_pos_site_id
_symmetry_equiv_pos_as_xyz
1 x,y,z
2 -x,-y,-z
3 -x,y+1/2,-z
4 x,-y+1/2,z

loop_
_atom_site_label
_atom_site_type_symbol
_atom_site_fract_x
_atom_site_fract_y
_atom_site_fract_z
_atom_site_B_iso_or_equiv
_atom_site_symmetry_multiplicity
_atom_site_Wyckoff_symbol
_atom_site_occupancy
Sc1 Sc 0.5695 0.25 0.5192 0.59 2 e 1.0
Sc2 Sc 0.0656 0.25 0.9886 0.69 2 e 1.0
Rh3 Rh 0.0 0.0 0.5 0.23 2 c 1.0
Rh4 Rh 0.5 0.0 0.0 0.25 2 b 1.0
O5 O 0.4252 0.25 0.1413 1.64 2 e 1.0
O6 O 0.921 0.25 0.3512 1.64 2 e 1.0
O7 O 0.1799 0.9264 0.1742 1.64 4 f 1.0
O8 O 0.3275 0.0617 0.6653 1.64 4 f 1.0

File: test/xrd_icdd_PDF/PDF Card - 00-064-0736.cif
data_00-064-0736
# Copyright 2025 International Centre for Diffraction Data. All rights reserved.

_audit_creation_date                  2025-07-06
_audit_creation_method                'Generated by PDF-5+ 2025 4.25.0.2'

_chemical_name_systematic             'Magnesium Nickel Praseodymium'
_chemical_formula_moiety              'Mg Ni9 Pr2'
_chemical_formula_sum                 'Mg Ni9 Pr2'
_chemical_formula_weight              834.36

_cell_length_a                        4.9815(7)
_cell_length_b                        4.9815(7)
_cell_length_c                        24.161(5)
_cell_angle_alpha                     90.0
_cell_angle_beta                      90.0
_cell_angle_gamma                     120.0
_cell_formula_units_Z                 3
_cell_volume                          519.24
_symmetry_cell_setting                hexagonal
_symmetry_space_group_name_H-M        R-3mH
_symmetry_Int_Tables_number           166

loop_
_symmetry_equiv_pos_site_id
_symmetry_equiv_pos_as_xyz
1 x,y,z
2 -x,-y,-z
3 -y,x-y,z
4 y,-x+y,-z
5 -x+y,-x,z
6 x-y,x,-z
7 -y,-x,z
8 y,x,-z
9 x,x-y,z
10 -x,-x+y,-z
11 -x+y,y,z
12 x-y,-y,-z
13 x+2/3,y+1/3,z+1/3
14 -x+2/3,-y+1/3,-z+1/3
15 -y+2/3,x-y+1/3,z+1/3
16 y+2/3,-x+y+1/3,-z+1/3
17 -x+y+2/3,-x+1/3,z+1/3
18 x-y+2/3,x+1/3,-z+1/3
19 -y+2/3,-x+1/3,z+1/3
20 y+2/3,x+1/3,-z+1/3
21 x+2/3,x-y+1/3,z+1/3
22 -x+2/3,-x+y+1/3,-z+1/3
23 -x+y+2/3,y+1/3,z+1/3
24 x-y+2/3,-y+1/3,-z+1/3
25 x+1/3,y+2/3,z+2/3
26 -x+1/3,-y+2/3,-z+2/3
27 -y+1/3,x-y+2/3,z+2/3
28 y+1/3,-x+y+2/3,-z+2/3
29 -x+y+1/3,-x+2/3,z+2/3
30 x-y+1/3,x+2/3,-z+2/3
31 -y+1/3,-x+2/3,z+2/3
32 y+1/3,x+2/3,-z+2/3
33 x+1/3,x-y+2/3,z+2/3
34 -x+1/3,-x+y+2/3,-z+2/3
35 -x+y+1/3,y+2/3,z+2/3
36 x-y+1/3,-y+2/3,-z+2/3

loop_
_atom_site_label
_atom_site_type_symbol
_atom_site_fract_x
_atom_site_fract_y
_atom_site_fract_z
_atom_site_B_iso_or_equiv
_atom_site_symmetry_multiplicity
_atom_site_Wyckoff_symbol
_atom_site_occupancy
Pr1 Pr 0.0 0.0 0.0 1.88 3 a 1.0
Pr2 Pr 0.0 0.0 0.146 3.49 6 c 0.5
Mg3 Mg 0.0 0.0 0.146 3.49 6 c 0.5
Ni4 Ni 0.0 0.0 0.5 0.98 3 b 1.0
Ni5 Ni 0.0 0.0 0.3308 0.95 6 c 1.0
Ni6 Ni 0.5016 0.4984 0.0841 1.93 18 h 1.0

File: test/xrd_icdd_PDF/PDF Card - 00-064-0753.cif
data_00-064-0753
# Copyright 2025 International Centre for Diffraction Data. All rights reserved.

_audit_creation_date                  2025-07-06
_audit_creation_method                'Generated by PDF-5+ 2025 4.25.0.2'

_chemical_name_systematic             'Titanium Oxide Fluoride'
_chemical_name_common                 'titanium oxyfluoride'
_chemical_formula_moiety              'Ti O F2'
_chemical_formula_sum                 'F2 O Ti'
_chemical_formula_weight              101.86

_cell_length_a                        5.3325(1)
_cell_length_b                        5.3325(1)
_cell_length_c                        13.2321(4)
_cell_angle_alpha                     90.0
_cell_angle_beta                      90.0
_cell_angle_gamma                     120.0
_cell_formula_units_Z                 6
_cell_volume                          325.83
_symmetry_cell_setting                hexagonal
_symmetry_space_group_name_H-M        R-3cH
_symmetry_Int_Tables_number           167

loop_
_symmetry_equiv_pos_site_id
_symmetry_equiv_pos_as_xyz
1 x,y,z
2 -x,-y,-z
3 -y,x-y,z
4 y,-x+y,-z
5 -x+y,-x,z
6 x-y,x,-z
7 -y,-x,z+1/2
8 y,x,-z+1/2
9 x,x-y,z+1/2
10 -x,-x+y,-z+1/2
11 -x+y,y,z+1/2
12 x-y,-y,-z+1/2
13 x+2/3,y+1/3,z+1/3
14 -x+2/3,-y+1/3,-z+1/3
15 -y+2/3,x-y+1/3,z+1/3
16 y+2/3,-x+y+1/3,-z+1/3
17 -x+y+2/3,-x+1/3,z+1/3
18 x-y+2/3,x+1/3,-z+1/3
19 -y+2/3,-x+1/3,z+5/6
20 y+2/3,x+1/3,-z+5/6
21 x+2/3,x-y+1/3,z+5/6
22 -x+2/3,-x+y+1/3,-z+5/6
23 -x+y+2/3,y+1/3,z+5/6
24 x-y+2/3,-y+1/3,-z+5/6
25 x+1/3,y+2/3,z+2/3
26 -x+1/3,-y+2/3,-z+2/3
27 -y+1/3,x-y+2/3,z+2/3
28 y+1/3,-x+y+2/3,-z+2/3
29 -x+y+1/3,-x+2/3,z+2/3
30 x-y+1/3,x+2/3,-z+2/3
31 -y+1/3,-x+2/3,z+1/6
32 y+1/3,x+2/3,-z+1/6
33 x+1/3,x-y+2/3,z+1/6
34 -x+1/3,-x+y+2/3,-z+1/6
35 -x+y+1/3,y+2/3,z+1/6
36 x-y+1/3,-y+2/3,-z+1/6

loop_
_atom_site_label
_atom_site_type_symbol
_atom_site_fract_x
_atom_site_fract_y
_atom_site_fract_z
_atom_site_U_iso_or_equiv
_atom_site_symmetry_multiplicity
_atom_site_Wyckoff_symbol
_atom_site_occupancy
Ti1 Ti 0.0 0.0 0.0 . . . 1.0
F2 F 0.5486 0.0 0.25 . . . 0.6667
O3 O 0.5486 0.0 0.25 . . . 0.3333

File: test/xrd_icdd_PDF/PDF Card - 00-064-0844.cif
data_00-064-0844
# Copyright 2025 International Centre for Diffraction Data. All rights reserved.

_audit_creation_date                  2025-07-06
_audit_creation_method                'Generated by PDF-5+ 2025 4.25.0.2'

_chemical_name_systematic             'Calcium Dysprosium Germanium Oxide'
_chemical_formula_moiety              'Ca Dy2 Ge4 O12'
_chemical_formula_sum                 'Ca Dy2 Ge4 O12'
_chemical_formula_weight              847.59

_cell_length_a                        10.01432(7)
_cell_length_b                        10.01432(7)
_cell_length_c                        5.08260(5)
_cell_angle_alpha                     90.0
_cell_angle_beta                      90.0
_cell_angle_gamma                     90.0
_cell_formula_units_Z                 2
_cell_volume                          509.72
_symmetry_cell_setting                tetragonal
_symmetry_space_group_name_H-M        P4/nbm
_symmetry_Int_Tables_number           125

loop_
_symmetry_equiv_pos_site_id
_symmetry_equiv_pos_as_xyz
1 x,y,z
2 -x,-y,-z
3 -x,y+1/2,z
4 x,-y+1/2,-z
5 x+1/2,-y,z
6 -x+1/2,y,-z
7 -x+1/2,-y+1/2,z
8 x+1/2,y+1/2,-z
9 y,x,-z
10 -y,-x,z
11 -y,x+1/2,-z
12 y,-x+1/2,z
13 y+1/2,-x,-z
14 -y+1/2,x,z
15 -y+1/2,-x+1/2,-z
16 y+1/2,x+1/2,z

loop_
_atom_site_label
_atom_site_type_symbol
_atom_site_fract_x
_atom_site_fract_y
_atom_site_fract_z
_atom_site_U_iso_or_equiv
_atom_site_symmetry_multiplicity
_atom_site_Wyckoff_symbol
_atom_site_occupancy
Ca1 Ca 0.0 0.0 0.5 0.0317 . . 0.5
Dy2 Dy 0.0 0.0 0.5 0.0317 . . 0.5
Dy3 Dy 0.25 0.25 0.5 0.029 . . 1.0
Ge4 Ge 0.52215 0.25 0.0 0.0282 . . 1.0
O5 O 0.628 0.372 0.1546 0.0179 . . 1.0
O6 O 0.1742 0.0619 0.253 0.0206 . . 1.0

File: test/xrd_icdd_PDF/PDF Card - 00-064-0845.cif
data_00-064-0845
# Copyright 2025 International Centre for Diffraction Data. All rights reserved.

_audit_creation_date                  2025-07-06
_audit_creation_method                'Generated by PDF-5+ 2025 4.25.0.2'

_chemical_name_systematic             'Manganese Dysprosium Germanium Oxide'
_chemical_formula_moiety              'Mn Dy2 Ge4 O12'
_chemical_formula_sum                 'Dy2 Ge4 Mn O12'
_chemical_formula_weight              862.45

_cell_length_a                        9.92087(10)
_cell_length_b                        9.92087(10)
_cell_length_c                        4.98655(7)
_cell_angle_alpha                     90.0
_cell_angle_beta                      90.0
_cell_angle_gamma                     90.0
_cell_formula_units_Z                 2
_cell_volume                          490.79
_symmetry_cell_setting                tetragonal
_symmetry_space_group_name_H-M        P4/nbm
_symmetry_Int_Tables_number           125

loop_
_symmetry_equiv_pos_site_id
_symmetry_equiv_pos_as_xyz
1 x,y,z
2 -x,-y,-z
3 -x,y+1/2,z
4 x,-y+1/2,-z
5 x+1/2,-y,z
6 -x+1/2,y,-z
7 -x+1/2,-y+1/2,z
8 x+1/2,y+1/2,-z
9 y,x,-z
10 -y,-x,z
11 -y,x+1/2,-z
12 y,-x+1/2,z
13 y+1/2,-x,-z
14 -y+1/2,x,z
15 -y+1/2,-x+1/2,-z
16 y+1/2,x+1/2,z

loop_
_atom_site_label
_atom_site_type_symbol
_atom_site_fract_x
_atom_site_fract_y
_atom_site_fract_z
_atom_site_U_iso_or_equiv
_atom_site_symmetry_multiplicity
_atom_site_Wyckoff_symbol
_atom_site_occupancy
Mn1 Mn 0.0 0.0 0.5 0.0417 . . 0.5
Dy2 Dy 0.0 0.0 0.5 0.0417 . . 0.5
Dy3 Dy 0.25 0.25 0.5 0.0375 . . 1.0
Ge4 Ge 0.97798 0.25 0.0 0.0359 . . 1.0
O5 O 0.1316 0.8684 0.8421 0.0137 . . 1.0
O6 O 0.1698 0.0624 0.2541 0.0243 . . 1.0

File: test/xrd_icdd_PDF/PDF Card - 00-064-0849.cif
data_00-064-0849
# Copyright 2025 International Centre for Diffraction Data. All rights reserved.

_audit_creation_date                  2025-07-06
_audit_creation_method                'Generated by PDF-5+ 2025 4.25.0.2'

_chemical_name_systematic             'Manganese Europium Germanium Oxide'
_chemical_formula_moiety              'Mn Eu2 Ge4 O12'
_chemical_formula_sum                 'Eu2 Ge4 Mn O12'
_chemical_formula_weight              841.37

_cell_length_a                        9.97888(11)
_cell_length_b                        9.97888(11)
_cell_length_c                        5.00845(7)
_cell_angle_alpha                     90.0
_cell_angle_beta                      90.0
_cell_angle_gamma                     90.0
_cell_formula_units_Z                 2
_cell_volume                          498.73
_symmetry_cell_setting                tetragonal
_symmetry_space_group_name_H-M        P4/nbm
_symmetry_Int_Tables_number           125

loop_
_symmetry_equiv_pos_site_id
_symmetry_equiv_pos_as_xyz
1 x,y,z
2 -x,-y,-z
3 -x,y+1/2,z
4 x,-y+1/2,-z
5 x+1/2,-y,z
6 -x+1/2,y,-z
7 -x+1/2,-y+1/2,z
8 x+1/2,y+1/2,-z
9 y,x,-z
10 -y,-x,z
11 -y,x+1/2,-z
12 y,-x+1/2,z
13 y+1/2,-x,-z
14 -y+1/2,x,z
15 -y+1/2,-x+1/2,-z
16 y+1/2,x+1/2,z

loop_
_atom_site_label
_atom_site_type_symbol
_atom_site_fract_x
_atom_site_fract_y
_atom_site_fract_z
_atom_site_U_iso_or_equiv
_atom_site_symmetry_multiplicity
_atom_site_Wyckoff_symbol
_atom_site_occupancy
Mn1 Mn 0.0 0.0 0.5 0.0238 . . 0.5
Eu2 Eu 0.0 0.0 0.5 0.0238 . . 0.5
Eu3 Eu 0.25 0.25 0.5 0.0154 . . 1.0
Ge4 Ge 0.97646 0.25 0.0 0.021 . . 1.0
O5 O 0.1324 0.8676 0.844 0.021 . . 1.0
O6 O 0.1694 0.0625 0.2515 0.0153 . . 1.0

File: test/xrd_icdd_PDF/PDF Card - 00-064-0854.cif
data_00-064-0854
# Copyright 2025 International Centre for Diffraction Data. All rights reserved.

_audit_creation_date                  2025-07-06
_audit_creation_method                'Generated by PDF-5+ 2025 4.25.0.2'

_chemical_name_systematic             'Manganese Lutetium Germanium Oxide'
_chemical_formula_moiety              'Mn Lu2 Ge4 O12'
_chemical_formula_sum                 'Ge4 Lu2 Mn O12'
_chemical_formula_weight              887.38

_cell_length_a                        9.80527(4)
_cell_length_b                        9.80527(4)
_cell_length_c                        4.938894(24)
_cell_angle_alpha                     90.0
_cell_angle_beta                      90.0
_cell_angle_gamma                     90.0
_cell_formula_units_Z                 2
_cell_volume                          474.84
_symmetry_cell_setting                tetragonal
_symmetry_space_group_name_H-M        P4/nbm
_symmetry_Int_Tables_number           125

loop_
_symmetry_equiv_pos_site_id
_symmetry_equiv_pos_as_xyz
1 x,y,z
2 -x,-y,-z
3 -x,y+1/2,z
4 x,-y+1/2,-z
5 x+1/2,-y,z
6 -x+1/2,y,-z
7 -x+1/2,-y+1/2,z
8 x+1/2,y+1/2,-z
9 y,x,-z
10 -y,-x,z
11 -y,x+1/2,-z
12 y,-x+1/2,z
13 y+1/2,-x,-z
14 -y+1/2,x,z
15 -y+1/2,-x+1/2,-z
16 y+1/2,x+1/2,z

loop_
_atom_site_label
_atom_site_type_symbol
_atom_site_fract_x
_atom_site_fract_y
_atom_site_fract_z
_atom_site_U_iso_or_equiv
_atom_site_symmetry_multiplicity
_atom_site_Wyckoff_symbol
_atom_site_occupancy
Mn1 Mn 0.0 0.0 0.5 0.021 . . 0.5
Lu2 Lu 0.0 0.0 0.5 0.021 . . 0.5
Lu3 Lu 0.25 0.25 0.5 0.0144 . . 1.0
Ge4 Ge 0.98001 0.25 0.0 0.0163 . . 1.0
O5 O 0.1309 0.8691 0.8318 0.0123 . . 1.0
O6 O 0.16891 0.06545 0.2586 0.0122 . . 1.0

File: test/xrd_icdd_PDF/PDF Card - 00-065-0290.cif
data_00-065-0290
# Copyright 2025 International Centre for Diffraction Data. All rights reserved.

_audit_creation_date                  2025-07-06
_audit_creation_method                'Generated by PDF-5+ 2025 4.25.0.2'

_chemical_name_systematic             'Magnesium Neodymium Nickel'
_chemical_formula_moiety              'Mg Nd2 Ni9'
_chemical_formula_sum                 'Mg Nd2 Ni9'
_chemical_formula_weight              841.03

_cell_length_a                        4.95933(31)
_cell_length_b                        4.95933(31)
_cell_length_c                        24.06517(173)
_cell_angle_alpha                     90.0
_cell_angle_beta                      90.0
_cell_angle_gamma                     120.0
_cell_formula_units_Z                 3
_cell_volume                          512.58
_symmetry_cell_setting                hexagonal
_symmetry_space_group_name_H-M        R-3mH
_symmetry_Int_Tables_number           166

loop_
_symmetry_equiv_pos_site_id
_symmetry_equiv_pos_as_xyz
1 x,y,z
2 -x,-y,-z
3 -y,x-y,z
4 y,-x+y,-z
5 -x+y,-x,z
6 x-y,x,-z
7 -y,-x,z
8 y,x,-z
9 x,x-y,z
10 -x,-x+y,-z
11 -x+y,y,z
12 x-y,-y,-z
13 x+2/3,y+1/3,z+1/3
14 -x+2/3,-y+1/3,-z+1/3
15 -y+2/3,x-y+1/3,z+1/3
16 y+2/3,-x+y+1/3,-z+1/3
17 -x+y+2/3,-x+1/3,z+1/3
18 x-y+2/3,x+1/3,-z+1/3
19 -y+2/3,-x+1/3,z+1/3
20 y+2/3,x+1/3,-z+1/3
21 x+2/3,x-y+1/3,z+1/3
22 -x+2/3,-x+y+1/3,-z+1/3
23 -x+y+2/3,y+1/3,z+1/3
24 x-y+2/3,-y+1/3,-z+1/3
25 x+1/3,y+2/3,z+2/3
26 -x+1/3,-y+2/3,-z+2/3
27 -y+1/3,x-y+2/3,z+2/3
28 y+1/3,-x+y+2/3,-z+2/3
29 -x+y+1/3,-x+2/3,z+2/3
30 x-y+1/3,x+2/3,-z+2/3
31 -y+1/3,-x+2/3,z+2/3
32 y+1/3,x+2/3,-z+2/3
33 x+1/3,x-y+2/3,z+2/3
34 -x+1/3,-x+y+2/3,-z+2/3
35 -x+y+1/3,y+2/3,z+2/3
36 x-y+1/3,-y+2/3,-z+2/3

loop_
_atom_site_label
_atom_site_type_symbol
_atom_site_fract_x
_atom_site_fract_y
_atom_site_fract_z
_atom_site_B_iso_or_equiv
_atom_site_symmetry_multiplicity
_atom_site_Wyckoff_symbol
_atom_site_occupancy
Nd1 Nd 0.0 0.0 0.0 0.43 3 a 1.0
Nd2 Nd 0.0 0.0 0.1455 1.03 6 c 0.5
Mg3 Mg 0.0 0.0 0.1455 1.03 6 c 0.5
Ni4 Ni 0.0 0.0 0.5 0.24 3 b 1.0
Ni5 Ni 0.0 0.0 0.3331 0.26 6 c 1.0
Ni6 Ni 0.5026 0.4974 0.0846 0.59 18 h 1.0

File: test/xrd_icdd_PDF/PDF Card - 00-065-0435.cif
data_00-065-0435
# Copyright 2025 International Centre for Diffraction Data. All rights reserved.

_audit_creation_date                  2025-07-06
_audit_creation_method                'Generated by PDF-5+ 2025 4.25.0.2'

_chemical_name_systematic             'Lanthanum Nickel Silicon'
_chemical_formula_moiety              'La Ni4 Si'
_chemical_formula_sum                 'La Ni4 Si'
_chemical_formula_weight              401.76

_cell_length_a                        5.2046(1)
_cell_length_b                        8.3878(2)
_cell_length_c                        3.9903(1)
_cell_angle_alpha                     90.0
_cell_angle_beta                      90.0
_cell_angle_gamma                     90.0
_cell_formula_units_Z                 2
_cell_volume                          174.20
_symmetry_cell_setting                orthorhombic
_symmetry_space_group_name_H-M        Cmmm
_symmetry_Int_Tables_number           65

loop_
_symmetry_equiv_pos_site_id
_symmetry_equiv_pos_as_xyz
1 x,y,z
2 -x,-y,-z
3 -x,-y,z
4 x,y,-z
5 x,-y,-z
6 -x,y,z
7 -x,y,-z
8 x,-y,z
9 x+1/2,y+1/2,z
10 -x+1/2,-y+1/2,-z
11 -x+1/2,-y+1/2,z
12 x+1/2,y+1/2,-z
13 x+1/2,-y+1/2,-z
14 -x+1/2,y+1/2,z
15 -x+1/2,y+1/2,-z
16 x+1/2,-y+1/2,z

loop_
_atom_site_label
_atom_site_type_symbol
_atom_site_fract_x
_atom_site_fract_y
_atom_site_fract_z
_atom_site_U_iso_or_equiv
_atom_site_symmetry_multiplicity
_atom_site_Wyckoff_symbol
_atom_site_occupancy
La1 La 0.0 0.0 0.0 . 2 a 1.0
Ni2 Ni 0.0 0.3441 0.0 . 4 i 1.0
Ni3 Ni 0.25 0.25 0.5 . 4 f 1.0
Si4 Si 0.5 0.0 0.5 . 2 c 1.0

File: test/xrd_icdd_PDF/PDF Card - 00-065-0436.cif
data_00-065-0436
# Copyright 2025 International Centre for Diffraction Data. All rights reserved.

_audit_creation_date                  2025-07-06
_audit_creation_method                'Generated by PDF-5+ 2025 4.25.0.2'

_chemical_name_systematic             'Nickel Silicon Samarium'
_chemical_formula_moiety              'Ni4 Si Sm'
_chemical_formula_sum                 'Ni4 Si Sm'
_chemical_formula_weight              413.22

_cell_length_a                        5.1009(1)
_cell_length_b                        8.2658(1)
_cell_length_c                        3.9638(1)
_cell_angle_alpha                     90.0
_cell_angle_beta                      90.0
_cell_angle_gamma                     90.0
_cell_formula_units_Z                 2
_cell_volume                          167.13
_symmetry_cell_setting                orthorhombic
_symmetry_space_group_name_H-M        Cmmm
_symmetry_Int_Tables_number           65

loop_
_symmetry_equiv_pos_site_id
_symmetry_equiv_pos_as_xyz
1 x,y,z
2 -x,-y,-z
3 -x,-y,z
4 x,y,-z
5 x,-y,-z
6 -x,y,z
7 -x,y,-z
8 x,-y,z
9 x+1/2,y+1/2,z
10 -x+1/2,-y+1/2,-z
11 -x+1/2,-y+1/2,z
12 x+1/2,y+1/2,-z
13 x+1/2,-y+1/2,-z
14 -x+1/2,y+1/2,z
15 -x+1/2,y+1/2,-z
16 x+1/2,-y+1/2,z

loop_
_atom_site_label
_atom_site_type_symbol
_atom_site_fract_x
_atom_site_fract_y
_atom_site_fract_z
_atom_site_U_iso_or_equiv
_atom_site_symmetry_multiplicity
_atom_site_Wyckoff_symbol
_atom_site_occupancy
Sm1 Sm 0.0 0.0 0.0 . 2 a 1.0
Ni2 Ni 0.0 0.3418 0.0 . 4 i 1.0
Ni3 Ni 0.25 0.25 0.5 . 4 f 1.0
Si4 Si 0.5 0.0 0.5 . 2 c 1.0

File: test/xrd_icdd_PDF/PDF Card - 00-065-0437.cif
data_00-065-0437
# Copyright 2025 International Centre for Diffraction Data. All rights reserved.

_audit_creation_date                  2025-07-06
_audit_creation_method                'Generated by PDF-5+ 2025 4.25.0.2'

_chemical_name_systematic             'Nickel Silicon Yttrium'
_chemical_formula_moiety              'Ni4 Si Y'
_chemical_formula_sum                 'Ni4 Si Y'
_chemical_formula_weight              351.77

_cell_length_a                        5.0550(1)
_cell_length_b                        8.2110(1)
_cell_length_c                        3.9506(1)
_cell_angle_alpha                     90.0
_cell_angle_beta                      90.0
_cell_angle_gamma                     90.0
_cell_formula_units_Z                 2
_cell_volume                          163.98
_symmetry_cell_setting                orthorhombic
_symmetry_space_group_name_H-M        Cmmm
_symmetry_Int_Tables_number           65

loop_
_symmetry_equiv_pos_site_id
_symmetry_equiv_pos_as_xyz
1 x,y,z
2 -x,-y,-z
3 -x,-y,z
4 x,y,-z
5 x,-y,-z
6 -x,y,z
7 -x,y,-z
8 x,-y,z
9 x+1/2,y+1/2,z
10 -x+1/2,-y+1/2,-z
11 -x+1/2,-y+1/2,z
12 x+1/2,y+1/2,-z
13 x+1/2,-y+1/2,-z
14 -x+1/2,y+1/2,z
15 -x+1/2,y+1/2,-z
16 x+1/2,-y+1/2,z

loop_
_atom_site_label
_atom_site_type_symbol
_atom_site_fract_x
_atom_site_fract_y
_atom_site_fract_z
_atom_site_U_iso_or_equiv
_atom_site_symmetry_multiplicity
_atom_site_Wyckoff_symbol
_atom_site_occupancy
Y1 Y 0.0 0.0 0.0 . 2 a 1.0
Ni2 Ni 0.0 0.3416 0.0 . 4 i 1.0
Ni3 Ni 0.25 0.25 0.5 . 4 f 1.0
Si4 Si 0.5 0.0 0.5 . 2 c 1.0

File: test/xrd_icdd_PDF/PDF Card - 00-065-0439.cif
data_00-065-0439
# Copyright 2025 International Centre for Diffraction Data. All rights reserved.

_audit_creation_date                  2025-07-06
_audit_creation_method                'Generated by PDF-5+ 2025 4.25.0.2'

_chemical_name_systematic             'Nickel Silicon Terbium'
_chemical_formula_moiety              'Ni4 Si Tb'
_chemical_formula_sum                 'Ni4 Si Tb'
_chemical_formula_weight              421.78

_cell_length_a                        5.0626(1)
_cell_length_b                        8.2189(1)
_cell_length_c                        3.9516(1)
_cell_angle_alpha                     90.0
_cell_angle_beta                      90.0
_cell_angle_gamma                     90.0
_cell_formula_units_Z                 2
_cell_volume                          164.42
_symmetry_cell_setting                orthorhombic
_symmetry_space_group_name_H-M        Cmmm
_symmetry_Int_Tables_number           65

loop_
_symmetry_equiv_pos_site_id
_symmetry_equiv_pos_as_xyz
1 x,y,z
2 -x,-y,-z
3 -x,-y,z
4 x,y,-z
5 x,-y,-z
6 -x,y,z
7 -x,y,-z
8 x,-y,z
9 x+1/2,y+1/2,z
10 -x+1/2,-y+1/2,-z
11 -x+1/2,-y+1/2,z
12 x+1/2,y+1/2,-z
13 x+1/2,-y+1/2,-z
14 -x+1/2,y+1/2,z
15 -x+1/2,y+1/2,-z
16 x+1/2,-y+1/2,z

loop_
_atom_site_label
_atom_site_type_symbol
_atom_site_fract_x
_atom_site_fract_y
_atom_site_fract_z
_atom_site_U_iso_or_equiv
_atom_site_symmetry_multiplicity
_atom_site_Wyckoff_symbol
_atom_site_occupancy
Tb1 Tb 0.0 0.0 0.0 . 2 a 1.0
Ni2 Ni 0.0 0.3396 0.0 . 4 i 1.0
Ni3 Ni 0.25 0.25 0.5 . 4 f 1.0
Si4 Si 0.5 0.0 0.5 . 2 c 1.0
