Repository: xia0WT/spectrumdavit

## Checkpoint
The pre-trained SpectrumDavit model checkpoint is available on [Zenodo] [![DOI](https://zenodo.org/badge/DOI/10.5281/zenodo.17172997.svg)](https://doi.org/10.5281/zenodo.17172997)

## Data Download
The dataset used in this project is available on [Zenodo] [![DOI](https://zenodo.org/badge/DOI/10.5281/zenodo.17173064.svg)](https://doi.org/10.5281/zenodo.17173064)

File: test/xrd_icdd_PDF/PDF Card - 00-065-0440.cif
data_00-065-0440
# Copyright 2025 International Centre for Diffraction Data. All rights reserved.

_audit_creation_date                  2025-07-06
_audit_creation_method                'Generated by PDF-5+ 2025 4.25.0.2'

_chemical_name_systematic             'Holmium Nickel Silicon'
_chemical_formula_moiety              'Ho Ni4 Si'
_chemical_formula_sum                 'Ho Ni4 Si'
_chemical_formula_weight              427.79

_cell_length_a                        5.0388(1)
_cell_length_b                        8.1858(1)
_cell_length_c                        3.9494(1)
_cell_angle_alpha                     90.0
_cell_angle_beta                      90.0
_cell_angle_gamma                     90.0
_cell_formula_units_Z                 2
_cell_volume                          162.90
_symmetry_cell_setting                orthorhombic
_symmetry_space_group_name_H-M        Cmmm
_symmetry_Int_Tables_number           65

loop_
_symmetry_equiv_pos_site_id
_symmetry_equiv_pos_as_xyz
1 x,y,z
2 -x,-y,-z
3 -x,-y,z
4 x,y,-z
5 x,-y,-z
6 -x,y,z
7 -x,y,-z
8 x,-y,z
9 x+1/2,y+1/2,z
10 -x+1/2,-y+1/2,-z
11 -x+1/2,-y+1/2,z
12 x+1/2,y+1/2,-z
13 x+1/2,-y+1/2,-z
14 -x+1/2,y+1/2,z
15 -x+1/2,y+1/2,-z
16 x+1/2,-y+1/2,z

loop_
_atom_site_label
_atom_site_type_symbol
_atom_site_fract_x
_atom_site_fract_y
_atom_site_fract_z
_atom_site_U_iso_or_equiv
_atom_site_symmetry_multiplicity
_atom_site_Wyckoff_symbol
_atom_site_occupancy
Ho1 Ho 0.0 0.0 0.0 . 2 a 1.0
Ni2 Ni 0.0 0.3408 0.0 . 4 i 1.0
Ni3 Ni 0.25 0.25 0.5 . 4 f 1.0
Si4 Si 0.5 0.0 0.5 . 2 c 1.0

File: test/xrd_icdd_PDF/PDF Card - 00-065-0504.cif
data_00-065-0504
# Copyright 2025 International Centre for Diffraction Data. All rights reserved.

_audit_creation_date                  2025-07-06
_audit_creation_method                'Generated by PDF-5+ 2025 4.25.0.2'

_chemical_name_systematic             'Aluminum Germanium Holmium'
_chemical_formula_moiety              'Al Ge Ho'
_chemical_formula_sum                 'Al Ge Ho'
_chemical_formula_weight              264.54

# Atomic parameters are cross-referenced from PDF entry 04-007-7327

_cell_length_a                        4.031
_cell_length_b                        10.357
_cell_length_c                        5.729
_cell_angle_alpha                     90
_cell_angle_beta                      90
_cell_angle_gamma                     90
_cell_formula_units_Z                 4
_cell_volume                          239.18
_symmetry_cell_setting                orthorhombic
_symmetry_space_group_name_H-M        Cmcm
_symmetry_Int_Tables_number           63

loop_
_symmetry_equiv_pos_site_id
_symmetry_equiv_pos_as_xyz
1 x,y,z
2 -x,-y,-z
3 x,-y,-z
4 -x,y,z
5 x,y,-z+1/2
6 -x,-y,z+1/2
7 x,-y,z+1/2
8 -x,y,-z+1/2
9 x+1/2,y+1/2,z
10 -x+1/2,-y+1/2,-z
11 x+1/2,-y+1/2,-z
12 -x+1/2,y+1/2,z
13 x+1/2,y+1/2,-z+1/2
14 -x+1/2,-y+1/2,z+1/2
15 x+1/2,-y+1/2,z+1/2
16 -x+1/2,y+1/2,-z+1/2

loop_
_atom_site_label
_atom_site_type_symbol
_atom_site_fract_x
_atom_site_fract_y
_atom_site_fract_z
_atom_site_U_iso_or_equiv
_atom_site_symmetry_multiplicity
_atom_site_Wyckoff_symbol
_atom_site_occupancy
Ho1 Ho 0.0 0.3099 0.25 . 4 c 1.0
Ge2 Ge 0.0 0.6058 0.25 . 4 c 1.0
Al3 Al 0.0 0.0 0.0 . 4 a 1.0

File: test/xrd_icdd_PDF/PDF Card - 00-065-0505.cif
data_00-065-0505
# Copyright 2025 International Centre for Diffraction Data. All rights reserved.

_audit_creation_date                  2025-07-06
_audit_creation_method                'Generated by PDF-5+ 2025 4.25.0.2'

_chemical_name_systematic             'Aluminum Germanium Praseodymium'
_chemical_formula_moiety              'Al3 Ge4 Pr2'
_chemical_formula_sum                 'Al3 Ge4 Pr2'
_chemical_formula_weight              653.28

# Atomic parameters are cross-referenced from PDF entry 04-007-7088

_cell_length_a                        6.056
_cell_length_b                        15.0
_cell_length_c                        7.92
_cell_angle_alpha                     90
_cell_angle_beta                      90
_cell_angle_gamma                     90
_cell_formula_units_Z                 4
_cell_volume                          719.45
_symmetry_cell_setting                orthorhombic
_symmetry_space_group_name_H-M        Cmce
_symmetry_Int_Tables_number           64

loop_
_symmetry_equiv_pos_site_id
_symmetry_equiv_pos_as_xyz
1 x,y,z
2 -x,-y,-z
3 x,-y,-z
4 -x,y,z
5 x,-y+1/2,z+1/2
6 -x,y+1/2,-z+1/2
7 x,y+1/2,-z+1/2
8 -x,-y+1/2,z+1/2
9 x+1/2,y+1/2,z
10 -x+1/2,-y+1/2,-z
11 x+1/2,-y+1/2,-z
12 -x+1/2,y+1/2,z
13 x+1/2,-y,z+1/2
14 -x+1/2,y,-z+1/2
15 x+1/2,y,-z+1/2
16 -x+1/2,-y,z+1/2

loop_
_atom_site_label
_atom_site_type_symbol
_atom_site_fract_x
_atom_site_fract_y
_atom_site_fract_z
_atom_site_U_iso_or_equiv
_atom_site_symmetry_multiplicity
_atom_site_Wyckoff_symbol
_atom_site_occupancy
Pr1 Pr 0.0 0.1165 0.4244 . 8 f 1.0
Ge2 Ge 0.0 0.1869 0.0592 . 8 f 1.0
Al3 Al 0.25 0.2827 0.25 . 8 e 1.0
Ge4 Ge 0.25 0.4511 0.25 . 8 e 1.0
Al5 Al 0.0 0.0 0.0 . 4 a 1.0

File: test/xrd_icdd_PDF/PDF Card - 00-065-0726.cif
data_00-065-0726
# Copyright 2025 International Centre for Diffraction Data. All rights reserved.

_audit_creation_date                  2025-07-06
_audit_creation_method                'Generated by PDF-5+ 2025 4.25.0.2'

_chemical_name_systematic             'Zinc Oxide'
_chemical_name_common                 'zinc white, nano; chinese white, nano, zincite, syn'
_chemical_formula_moiety              'Zn O'
_chemical_formula_sum                 'O Zn'
_chemical_formula_weight              81.38

# Atomic parameters are cross-referenced from PDF entry 04-015-4060

_cell_length_a                        3.2459(2)
_cell_length_b                        3.2459(2)
_cell_length_c                        5.1999(4)
_cell_angle_alpha                     90
_cell_angle_beta                      90
_cell_angle_gamma                     120
_cell_formula_units_Z                 2
_cell_volume                          47.45
_symmetry_cell_setting                hexagonal
_symmetry_space_group_name_H-M        P63mc
_symmetry_Int_Tables_number           186

loop_
_symmetry_equiv_pos_site_id
_symmetry_equiv_pos_as_xyz
1 x,y,z
2 -y,x-y,z
3 -x+y,-x,z
4 -y,-x,z
5 x,x-y,z
6 -x+y,y,z
7 -x,-y,z+1/2
8 y,-x+y,z+1/2
9 x-y,x,z+1/2
10 y,x,z+1/2
11 -x,-x+y,z+1/2
12 x-y,-y,z+1/2

loop_
_atom_site_label
_atom_site_type_symbol
_atom_site_fract_x
_atom_site_fract_y
_atom_site_fract_z
_atom_site_U_iso_or_equiv
_atom_site_symmetry_multiplicity
_atom_site_Wyckoff_symbol
_atom_site_occupancy
Zn1 Zn 0.33333 0.66666 0.0 . 2 b 1.0
O2 O 0.33333 0.66666 0.375 . 2 b 1.0

File: test/xrd_icdd_PDF/PDF Card - 00-066-0017.cif
data_00-066-0017
# Copyright 2025 International Centre for Diffraction Data. All rights reserved.

_audit_creation_date                  2025-07-06
_audit_creation_method                'Generated by PDF-5+ 2025 4.25.0.2'

_chemical_name_systematic             'Strontium Copper Tungsten Molybdenum Oxide'
_chemical_formula_moiety              'Sr2 Cu W0.8 Mo0.2 O6'
_chemical_formula_sum                 'Cu Mo0.2 O6 Sr2 W0.8'
_chemical_formula_weight              501.04

_cell_length_a                        5.42973(2)
_cell_length_b                        5.42973(2)
_cell_length_c                        8.40573(3)
_cell_angle_alpha                     90.0
_cell_angle_beta                      90.0
_cell_angle_gamma                     90.0
_cell_formula_units_Z                 2
_cell_volume                          247.82
_symmetry_cell_setting                tetragonal
_symmetry_space_group_name_H-M        I4/m
_symmetry_Int_Tables_number           87

loop_
_symmetry_equiv_pos_site_id
_symmetry_equiv_pos_as_xyz
1 x,y,z
2 -x,-y,-z
3 -x,-y,z
4 x,y,-z
5 -y,x,z
6 y,-x,-z
7 y,-x,z
8 -y,x,-z
9 x+1/2,y+1/2,z+1/2
10 -x+1/2,-y+1/2,-z+1/2
11 -x+1/2,-y+1/2,z+1/2
12 x+1/2,y+1/2,-z+1/2
13 -y+1/2,x+1/2,z+1/2
14 y+1/2,-x+1/2,-z+1/2
15 y+1/2,-x+1/2,z+1/2
16 -y+1/2,x+1/2,-z+1/2

loop_
_atom_site_label
_atom_site_type_symbol
_atom_site_fract_x
_atom_site_fract_y
_atom_site_fract_z
_atom_site_B_iso_or_equiv
_atom_site_symmetry_multiplicity
_atom_site_Wyckoff_symbol
_atom_site_occupancy
Sr1 Sr 0.0 0.5 0.25 0.725 . . 1.0
Cu2 Cu 0.0 0.0 0.5 0.661 . . 1.0
W3 W 0.0 0.0 0.0 0.354 . . 0.8
Mo4 Mo 0.0 0.0 0.0 0.354 . . 0.2
O5 O 0.0 0.0 0.22914 1.133 . . 1.0
O6 O 0.29072 0.20781 0.0 0.886 . . 1.0

File: test/xrd_icdd_PDF/PDF Card - 00-066-0164.cif
data_00-066-0164
# Copyright 2025 International Centre for Diffraction Data. All rights reserved.

_audit_creation_date                  2025-07-06
_audit_creation_method                'Generated by PDF-5+ 2025 4.25.0.2'

_chemical_name_systematic             'Copper Zinc Tin Selenide'
_chemical_formula_moiety              'Cu2.2 Zn0.8 Sn Se4'
_chemical_formula_sum                 'Cu2.2 Se4 Sn Zn0.8'
_chemical_formula_weight              626.66

_cell_length_a                        5.68980(20)
_cell_length_b                        5.68980(20)
_cell_length_c                        11.3487(7)
_cell_angle_alpha                     90.0
_cell_angle_beta                      90.0
_cell_angle_gamma                     90.0
_cell_formula_units_Z                 2
_cell_volume                          367.40
_symmetry_cell_setting                tetragonal
_symmetry_space_group_name_H-M        I-42m
_symmetry_Int_Tables_number           121

loop_
_symmetry_equiv_pos_site_id
_symmetry_equiv_pos_as_xyz
1 x,y,z
2 -x,-y,z
3 -x,y,-z
4 x,-y,-z
5 -y,x,-z
6 y,-x,-z
7 y,x,z
8 -y,-x,z
9 x+1/2,y+1/2,z+1/2
10 -x+1/2,-y+1/2,z+1/2
11 -x+1/2,y+1/2,-z+1/2
12 x+1/2,-y+1/2,-z+1/2
13 -y+1/2,x+1/2,-z+1/2
14 y+1/2,-x+1/2,-z+1/2
15 y+1/2,x+1/2,z+1/2
16 -y+1/2,-x+1/2,z+1/2

loop_
_atom_site_label
_atom_site_type_symbol
_atom_site_fract_x
_atom_site_fract_y
_atom_site_fract_z
_atom_site_U_iso_or_equiv
_atom_site_symmetry_multiplicity
_atom_site_Wyckoff_symbol
_atom_site_occupancy
Cu1 Cu 0.0 0.5 0.25 0.01588 . . 1.0
Cu2 Cu 0.0 0.0 0.0 0.02384 . . 0.2
Zn3 Zn 0.0 0.0 0.0 0.02384 . . 0.8
Sn4 Sn 0.0 0.0 0.5 0.01708 . . 1.0
Se5 Se 0.2408 0.2408 0.1271 0.01968 . . 1.0

File: test/xrd_icdd_PDF/PDF Card - 00-066-0187.cif
data_00-066-0187
# Copyright 2025 International Centre for Diffraction Data. All rights reserved.

_audit_creation_date                  2025-07-06
_audit_creation_method                'Generated by PDF-5+ 2025 4.25.0.2'

_chemical_name_systematic             'Indium Oxide'
_chemical_formula_moiety              'In2 O3'
_chemical_formula_sum                 'In2 O3'
_chemical_formula_weight              277.63

_cell_length_a                        5.3934(14)
_cell_length_b                        5.5002(15)
_cell_length_c                        15.589(4)
_cell_angle_alpha                     90.0
_cell_angle_beta                      90.0
_cell_angle_gamma                     90.0
_cell_formula_units_Z                 8
_cell_volume                          462.44
_symmetry_cell_setting                orthorhombic
_symmetry_space_group_name_H-M        Pbca
_symmetry_Int_Tables_number           61

loop_
_symmetry_equiv_pos_site_id
_symmetry_equiv_pos_as_xyz
1 x,y,z
2 -x,-y,-z
3 x+1/2,-y+1/2,-z
4 -x+1/2,y+1/2,z
5 -x,y+1/2,-z+1/2
6 x,-y+1/2,z+1/2
7 -x+1/2,-y,z+1/2
8 x+1/2,y,-z+1/2

loop_
_atom_site_label
_atom_site_type_symbol
_atom_site_fract_x
_atom_site_fract_y
_atom_site_fract_z
_atom_site_U_iso_or_equiv
_atom_site_symmetry_multiplicity
_atom_site_Wyckoff_symbol
_atom_site_occupancy
O1 O 0.3595 0.8772 0.7016 0.06311 . . 1.0
O2 O 0.2066 0.5233 0.8752 0.06311 . . 1.0
O3 O 0.1465 0.6581 0.5526 0.06311 . . 1.0
In4 In 0.006 0.753 -0.0472 0.06311 . . 1.0
In5 In 0.006 0.754 0.6823 0.06311 . . 1.0

File: test/xrd_icdd_PDF/PDF Card - 00-066-0363.cif
data_00-066-0363
# Copyright 2025 International Centre for Diffraction Data. All rights reserved.

_audit_creation_date                  2025-07-06
_audit_creation_method                'Generated by PDF-5+ 2025 4.25.0.2'

_chemical_name_systematic             'Ytterbium Cobalt Iron Antimony'
_chemical_formula_moiety              'Yb0.47 Co2.6 Fe1.4 Sb12'
_chemical_formula_sum                 'Co2.6 Fe1.4 Sb12 Yb0.47'
_chemical_formula_weight              1773.86

_cell_length_a                        9.0880(5)
_cell_length_b                        9.0880(5)
_cell_length_c                        9.0880(5)
_cell_angle_alpha                     90.0
_cell_angle_beta                      90.0
_cell_angle_gamma                     90.0
_cell_formula_units_Z                 2
_cell_volume                          750.59
_symmetry_cell_setting                cubic
_symmetry_space_group_name_H-M        Im-3
_symmetry_Int_Tables_number           204

loop_
_symmetry_equiv_pos_site_id
_symmetry_equiv_pos_as_xyz
1 x,y,z
2 -x,-y,-z
3 z,x,y
4 -z,-x,-y
5 y,z,x
6 -y,-z,-x
7 x,-y,-z
8 -x,y,z
9 z,-x,-y
10 -z,x,y
11 y,-z,-x
12 -y,z,x
13 -x,y,-z
14 x,-y,z
15 -z,x,-y
16 z,-x,y
17 -y,z,-x
18 y,-z,x
19 -x,-y,z
20 x,y,-z
21 -z,-x,y
22 z,x,-y
23 -y,-z,x
24 y,z,-x
25 x+1/2,y+1/2,z+1/2
26 -x+1/2,-y+1/2,-z+1/2
27 z+1/2,x+1/2,y+1/2
28 -z+1/2,-x+1/2,-y+1/2
29 y+1/2,z+1/2,x+1/2
30 -y+1/2,-z+1/2,-x+1/2
31 x+1/2,-y+1/2,-z+1/2
32 -x+1/2,y+1/2,z+1/2
33 z+1/2,-x+1/2,-y+1/2
34 -z+1/2,x+1/2,y+1/2
35 y+1/2,-z+1/2,-x+1/2
36 -y+1/2,z+1/2,x+1/2
37 -x+1/2,y+1/2,-z+1/2
38 x+1/2,-y+1/2,z+1/2
39 -z+1/2,x+1/2,-y+1/2
40 z+1/2,-x+1/2,y+1/2
41 -y+1/2,z+1/2,-x+1/2
42 y+1/2,-z+1/2,x+1/2
43 -x+1/2,-y+1/2,z+1/2
44 x+1/2,y+1/2,-z+1/2
45 -z+1/2,-x+1/2,y+1/2
46 z+1/2,x+1/2,-y+1/2
47 -y+1/2,-z+1/2,x+1/2
48 y+1/2,z+1/2,-x+1/2

loop_
_atom_site_label
_atom_site_type_symbol
_atom_site_fract_x
_atom_site_fract_y
_atom_site_fract_z
_atom_site_U_iso_or_equiv
_atom_site_symmetry_multiplicity
_atom_site_Wyckoff_symbol
_atom_site_occupancy
Yb1 Yb 0.0 0.0 0.0 0.01742 . . 0.46781
Co2 Co 0.25 0.25 0.25 0.00441 . . 0.64689
Fe3 Fe 0.25 0.25 0.25 0.00441 . . 0.34656
Sb4 Sb 0.0 0.84247 0.6654 0.00492 . . 1.0

File: test/xrd_icdd_PDF/PDF Card - 00-066-0487.cif
data_00-066-0487
# Copyright 2025 International Centre for Diffraction Data. All rights reserved.

_audit_creation_date                  2025-07-06
_audit_creation_method                'Generated by PDF-5+ 2025 4.25.0.2'

_chemical_name_systematic             'Praseodymium Strontium Cobalt Manganese Oxide'
_chemical_formula_moiety              'Pr0.5 Sr1.5 Co0.5 Mn0.5 O4'
_chemical_formula_sum                 'Co0.5 Mn0.5 O4 Pr0.5 Sr1.5'
_chemical_formula_weight              322.82

_cell_length_a                        3.79811(6)
_cell_length_b                        3.79811(6)
_cell_length_c                        12.4551(2)
_cell_angle_alpha                     90.0
_cell_angle_beta                      90.0
_cell_angle_gamma                     90.0
_cell_formula_units_Z                 2
_cell_volume                          179.67
_symmetry_cell_setting                tetragonal
_symmetry_space_group_name_H-M        I4/mmm
_symmetry_Int_Tables_number           139

loop_
_symmetry_equiv_pos_site_id
_symmetry_equiv_pos_as_xyz
1 x,y,z
2 -x,-y,-z
3 -x,-y,z
4 x,y,-z
5 -x,y,z
6 x,-y,-z
7 x,-y,z
8 -x,y,-z
9 -y,x,z
10 y,-x,-z
11 y,-x,z
12 -y,x,-z
13 y,x,z
14 -y,-x,-z
15 -y,-x,z
16 y,x,-z
17 x+1/2,y+1/2,z+1/2
18 -x+1/2,-y+1/2,-z+1/2
19 -x+1/2,-y+1/2,z+1/2
20 x+1/2,y+1/2,-z+1/2
21 -x+1/2,y+1/2,z+1/2
22 x+1/2,-y+1/2,-z+1/2
23 x+1/2,-y+1/2,z+1/2
24 -x+1/2,y+1/2,-z+1/2
25 -y+1/2,x+1/2,z+1/2
26 y+1/2,-x+1/2,-z+1/2
27 y+1/2,-x+1/2,z+1/2
28 -y+1/2,x+1/2,-z+1/2
29 y+1/2,x+1/2,z+1/2
30 -y+1/2,-x+1/2,-z+1/2
31 -y+1/2,-x+1/2,z+1/2
32 y+1/2,x+1/2,-z+1/2

loop_
_atom_site_label
_atom_site_type_symbol
_atom_site_fract_x
_atom_site_fract_y
_atom_site_fract_z
_atom_site_B_iso_or_equiv
_atom_site_symmetry_multiplicity
_atom_site_Wyckoff_symbol
_atom_site_occupancy
Pr1 Pr 0.0 0.0 0.358 1.0 . . 0.25
Sr2 Sr 0.0 0.0 0.358 1.0 . . 0.75
Co3 Co 0.0 0.0 0.0 1.0 . . 0.5
Mn4 Mn 0.0 0.0 0.0 1.0 . . 0.5
O5 O 0.0 0.5 0.0 1.0 . . 1.0
O6 O 0.0 0.0 0.15944 1.0 . . 1.0

File: test/xrd_icdd_PDF/PDF Card - 00-066-0496.cif
data_00-066-0496
# Copyright 2025 International Centre for Diffraction Data. All rights reserved.

_audit_creation_date                  2025-07-06
_audit_creation_method                'Generated by PDF-5+ 2025 4.25.0.2'

_chemical_name_systematic             'Cerium Nickel Silicide'
_chemical_formula_moiety              'Ce Ni4 Si'
_chemical_formula_sum                 'Ce Ni4 Si'
_chemical_formula_weight              402.98

_cell_length_a                        5.0500(1)
_cell_length_b                        8.2098(2)
_cell_length_c                        4.0163(1)
_cell_angle_alpha                     90.0
_cell_angle_beta                      90.0
_cell_angle_gamma                     90.0
_cell_formula_units_Z                 2
_cell_volume                          166.51
_symmetry_cell_setting                orthorhombic
_symmetry_space_group_name_H-M        Cmmm
_symmetry_Int_Tables_number           65

loop_
_symmetry_equiv_pos_site_id
_symmetry_equiv_pos_as_xyz
1 x,y,z
2 -x,-y,-z
3 -x,-y,z
4 x,y,-z
5 x,-y,-z
6 -x,y,z
7 -x,y,-z
8 x,-y,z
9 x+1/2,y+1/2,z
10 -x+1/2,-y+1/2,-z
11 -x+1/2,-y+1/2,z
12 x+1/2,y+1/2,-z
13 x+1/2,-y+1/2,-z
14 -x+1/2,y+1/2,z
15 -x+1/2,y+1/2,-z
16 x+1/2,-y+1/2,z

loop_
_atom_site_label
_atom_site_type_symbol
_atom_site_fract_x
_atom_site_fract_y
_atom_site_fract_z
_atom_site_U_iso_or_equiv
_atom_site_symmetry_multiplicity
_atom_site_Wyckoff_symbol
_atom_site_occupancy
Ce1 Ce 0.0 0.0 0.0 . . . 1.0
Ni2 Ni 0.0 0.3433 0.0 . . . 1.0
Ni3 Ni 0.25 0.25 0.5 . . . 1.0
Si4 Si 0.5 0.0 0.5 . . . 1.0

File: test/xrd_icdd_PDF/PDF Card - 00-066-0603.cif
data_00-066-0603
# Copyright 2025 International Centre for Diffraction Data. All rights reserved.

_audit_creation_date                  2025-07-06
_audit_creation_method                'Generated by PDF-5+ 2025 4.25.0.2'

_chemical_name_systematic             'Dysprosium Nickel Silicon'
_chemical_formula_moiety              'Dy Ni4 Si'
_chemical_formula_sum                 'Dy Ni4 Si'
_chemical_formula_weight              425.36

_cell_length_a                        5.0493(1)
_cell_length_b                        8.2010(2)
_cell_length_c                        3.9500(1)
_cell_angle_alpha                     90.0
_cell_angle_beta                      90.0
_cell_angle_gamma                     90.0
_cell_formula_units_Z                 2
_cell_volume                          163.57
_symmetry_cell_setting                orthorhombic
_symmetry_space_group_name_H-M        Cmmm
_symmetry_Int_Tables_number           65

loop_
_symmetry_equiv_pos_site_id
_symmetry_equiv_pos_as_xyz
1 x,y,z
2 -x,-y,-z
3 -x,-y,z
4 x,y,-z
5 x,-y,-z
6 -x,y,z
7 -x,y,-z
8 x,-y,z
9 x+1/2,y+1/2,z
10 -x+1/2,-y+1/2,-z
11 -x+1/2,-y+1/2,z
12 x+1/2,y+1/2,-z
13 x+1/2,-y+1/2,-z
14 -x+1/2,y+1/2,z
15 -x+1/2,y+1/2,-z
16 x+1/2,-y+1/2,z

loop_
_atom_site_label
_atom_site_type_symbol
_atom_site_fract_x
_atom_site_fract_y
_atom_site_fract_z
_atom_site_U_iso_or_equiv
_atom_site_symmetry_multiplicity
_atom_site_Wyckoff_symbol
_atom_site_occupancy
Dy1 Dy 0.0 0.0 0.0 . . . 1.0
Ni2 Ni 0.0 0.3422 0.0 . . . 1.0
Ni3 Ni 0.25 0.25 0.5 . . . 1.0
Si4 Si 0.5 0.0 0.5 . . . 1.0

File: test/xrd_icdd_PDF/PDF Card - 00-066-0765.cif
data_00-066-0765
# Copyright 2025 International Centre for Diffraction Data. All rights reserved.

_audit_creation_date                  2025-07-06
_audit_creation_method                'Generated by PDF-5+ 2025 4.25.0.2'

_chemical_name_systematic             'Dysprosium Nickel Silicide'
_chemical_formula_moiety              'Dy3 Ni8 Si'
_chemical_formula_sum                 'Dy3 Ni8 Si'
_chemical_formula_weight              985.13

_cell_length_a                        4.9711(1)
_cell_length_b                        4.9711(1)
_cell_length_c                        16.2718(3)
_cell_angle_alpha                     90.0
_cell_angle_beta                      90.0
_cell_angle_gamma                     120.0
_cell_formula_units_Z                 2
_cell_volume                          348.23
_symmetry_cell_setting                hexagonal
_symmetry_space_group_name_H-M        P63/mmc
_symmetry_Int_Tables_number           194

loop_
_symmetry_equiv_pos_site_id
_symmetry_equiv_pos_as_xyz
1 x,y,z
2 -x,-y,-z
3 -y,x-y,z
4 y,-x+y,-z
5 -x+y,-x,z
6 x-y,x,-z
7 -y,-x,z
8 y,x,-z
9 x,x-y,z
10 -x,-x+y,-z
11 -x+y,y,z
12 x-y,-y,-z
13 -x,-y,z+1/2
14 x,y,-z+1/2
15 y,-x+y,z+1/2
16 -y,x-y,-z+1/2
17 x-y,x,z+1/2
18 -x+y,-x,-z+1/2
19 y,x,z+1/2
20 -y,-x,-z+1/2
21 -x,-x+y,z+1/2
22 x,x-y,-z+1/2
23 x-y,-y,z+1/2
24 -x+y,y,-z+1/2

loop_
_atom_site_label
_atom_site_type_symbol
_atom_site_fract_x
_atom_site_fract_y
_atom_site_fract_z
_atom_site_U_iso_or_equiv
_atom_site_symmetry_multiplicity
_atom_site_Wyckoff_symbol
_atom_site_occupancy
Dy1 Dy 0.33333 0.66666 0.25 . . . 1.0
Dy2 Dy 0.33333 0.66666 0.0399 . . . 1.0
Ni3 Ni 0.0 0.0 0.0 . . . 1.0
Ni4 Ni 0.0 0.0 0.25 . . . 1.0
Ni5 Ni 0.33333 0.66666 0.75 . . . 1.0
Ni6 Ni 0.832 1.664 0.128 . . . 0.83
Si7 Si 0.832 1.664 0.128 . . . 0.17

File: test/xrd_icdd_PDF/PDF Card - 00-066-0868.cif
data_00-066-0868
# Copyright 2025 International Centre for Diffraction Data. All rights reserved.

_audit_creation_date                  2025-07-06
_audit_creation_method                'Generated by PDF-5+ 2025 4.25.0.2'

_chemical_name_systematic             'Lithium Aluminum Titanium Phosphate'
_chemical_formula_moiety              'Li1.3 Al0.3 Ti1.7 ( P O4 )3'
_chemical_formula_sum                 'Al0.3 Li1.3 O12 P3 Ti1.7'
_chemical_formula_weight              383.40

_cell_length_a                        8.49555(10)
_cell_length_b                        8.49555(10)
_cell_length_c                        20.8195(4)
_cell_angle_alpha                     90.0
_cell_angle_beta                      90.0
_cell_angle_gamma                     120.0
_cell_formula_units_Z                 6
_cell_volume                          1301.32
_symmetry_cell_setting                hexagonal
_symmetry_space_group_name_H-M        R-3cH
_symmetry_Int_Tables_number           167

loop_
_symmetry_equiv_pos_site_id
_symmetry_equiv_pos_as_xyz
1 x,y,z
2 -x,-y,-z
3 -y,x-y,z
4 y,-x+y,-z
5 -x+y,-x,z
6 x-y,x,-z
7 -y,-x,z+1/2
8 y,x,-z+1/2
9 x,x-y,z+1/2
10 -x,-x+y,-z+1/2
11 -x+y,y,z+1/2
12 x-y,-y,-z+1/2
13 x+2/3,y+1/3,z+1/3
14 -x+2/3,-y+1/3,-z+1/3
15 -y+2/3,x-y+1/3,z+1/3
16 y+2/3,-x+y+1/3,-z+1/3
17 -x+y+2/3,-x+1/3,z+1/3
18 x-y+2/3,x+1/3,-z+1/3
19 -y+2/3,-x+1/3,z+5/6
20 y+2/3,x+1/3,-z+5/6
21 x+2/3,x-y+1/3,z+5/6
22 -x+2/3,-x+y+1/3,-z+5/6
23 -x+y+2/3,y+1/3,z+5/6
24 x-y+2/3,-y+1/3,-z+5/6
25 x+1/3,y+2/3,z+2/3
26 -x+1/3,-y+2/3,-z+2/3
27 -y+1/3,x-y+2/3,z+2/3
28 y+1/3,-x+y+2/3,-z+2/3
29 -x+y+1/3,-x+2/3,z+2/3
30 x-y+1/3,x+2/3,-z+2/3
31 -y+1/3,-x+2/3,z+1/6
32 y+1/3,x+2/3,-z+1/6
33 x+1/3,x-y+2/3,z+1/6
34 -x+1/3,-x+y+2/3,-z+1/6
35 -x+y+1/3,y+2/3,z+1/6
36 x-y+1/3,-y+2/3,-z+1/6

loop_
_atom_site_label
_atom_site_type_symbol
_atom_site_fract_x
_atom_site_fract_y
_atom_site_fract_z
_atom_site_U_iso_or_equiv
_atom_site_symmetry_multiplicity
_atom_site_Wyckoff_symbol
_atom_site_occupancy
Li1 Li 0.0 0.0 0.0 0.06079 . . 1.0
Li2 Li 0.55 0.0 0.25 0.06079 . . 0.10002
Ti3 Ti 0.0 0.0 0.14148 0.0063 . . 0.84994
Al4 Al 0.0 0.0 0.14148 0.0063 . . 0.15003
P5 P 0.2876 0.0 0.25 0.0065 . . 0.99998
O6 O 0.177 0.9863 0.19063 0.0108 . . 0.99998
O7 O 0.1894 0.162 0.08118 0.0055 . . 0.99998

File: test/xrd_icdd_PDF/PDF Card - 00-066-0871.cif
data_00-066-0871
# Copyright 2025 International Centre for Diffraction Data. All rights reserved.

_audit_creation_date                  2025-07-06
_audit_creation_method                'Generated by PDF-5+ 2025 4.25.0.2'

_chemical_name_systematic             'Lithium Titanium Phosphate'
_chemical_formula_moiety              'Li Ti2 ( P O4 )3'
_chemical_formula_sum                 'Li O12 P3 Ti2'
_chemical_formula_weight              387.58

_cell_length_a                        8.51183(4)
_cell_length_b                        8.51183(4)
_cell_length_c                        20.84637(18)
_cell_angle_alpha                     90.0
_cell_angle_beta                      90.0
_cell_angle_gamma                     120.0
_cell_formula_units_Z                 6
_cell_volume                          1308.00
_symmetry_cell_setting                hexagonal
_symmetry_space_group_name_H-M        R-3cH
_symmetry_Int_Tables_number           167

loop_
_symmetry_equiv_pos_site_id
_symmetry_equiv_pos_as_xyz
1 x,y,z
2 -x,-y,-z
3 -y,x-y,z
4 y,-x+y,-z
5 -x+y,-x,z
6 x-y,x,-z
7 -y,-x,z+1/2
8 y,x,-z+1/2
9 x,x-y,z+1/2
10 -x,-x+y,-z+1/2
11 -x+y,y,z+1/2
12 x-y,-y,-z+1/2
13 x+2/3,y+1/3,z+1/3
14 -x+2/3,-y+1/3,-z+1/3
15 -y+2/3,x-y+1/3,z+1/3
16 y+2/3,-x+y+1/3,-z+1/3
17 -x+y+2/3,-x+1/3,z+1/3
18 x-y+2/3,x+1/3,-z+1/3
19 -y+2/3,-x+1/3,z+5/6
20 y+2/3,x+1/3,-z+5/6
21 x+2/3,x-y+1/3,z+5/6
22 -x+2/3,-x+y+1/3,-z+5/6
23 -x+y+2/3,y+1/3,z+5/6
24 x-y+2/3,-y+1/3,-z+5/6
25 x+1/3,y+2/3,z+2/3
26 -x+1/3,-y+2/3,-z+2/3
27 -y+1/3,x-y+2/3,z+2/3
28 y+1/3,-x+y+2/3,-z+2/3
29 -x+y+1/3,-x+2/3,z+2/3
30 x-y+1/3,x+2/3,-z+2/3
31 -y+1/3,-x+2/3,z+1/6
32 y+1/3,x+2/3,-z+1/6
33 x+1/3,x-y+2/3,z+1/6
34 -x+1/3,-x+y+2/3,-z+1/6
35 -x+y+1/3,y+2/3,z+1/6
36 x-y+1/3,-y+2/3,-z+1/6

loop_
_atom_site_label
_atom_site_type_symbol
_atom_site_fract_x
_atom_site_fract_y
_atom_site_fract_z
_atom_site_U_iso_or_equiv
_atom_site_symmetry_multiplicity
_atom_site_Wyckoff_symbol
_atom_site_occupancy
Li1 Li 0.0 0.0 0.0 0.06079 . . 1.0
Ti2 Ti 0.0 0.0 0.14174 0.0073 . . 0.99997
P3 P 0.29 0.0 0.25 0.0076 . . 0.99998
O4 O 0.1847 0.994 0.19 0.0107 . . 0.99998
O5 O 0.1891 0.1626 0.0802 0.0041 . . 0.99998

File: test/xrd_icdd_PDF/PDF Card - 00-066-1632.cif
data_00-066-1632
# Copyright 2025 International Centre for Diffraction Data. All rights reserved.

_audit_creation_date                  2025-07-06
_audit_creation_method                'Generated by PDF-5+ 2025 4.25.0.2'

_chemical_name_systematic             'Cadmium Selenide'
_chemical_name_common                 'cadmium selenide, nano'
_chemical_formula_moiety              'Cd Se'
_chemical_formula_sum                 'Cd Se'
_chemical_formula_weight              191.37

_cell_length_a                        6.038(7)
_cell_length_b                        6.038(7)
_cell_length_c                        6.038(7)
_cell_angle_alpha                     90.0
_cell_angle_beta                      90.0
_cell_angle_gamma                     90.0
_cell_formula_units_Z                 4
_cell_volume                          220.13
_symmetry_cell_setting                cubic
_symmetry_space_group_name_H-M        F-43m
_symmetry_Int_Tables_number           216

loop_
_symmetry_equiv_pos_site_id
_symmetry_equiv_pos_as_xyz
1 x,y,z
2 z,x,y
3 y,z,x
4 x,z,y
5 y,x,z
6 z,y,x
7 x,-y,-z
8 z,-x,-y
9 y,-z,-x
10 x,-z,-y
11 y,-x,-z
12 z,-y,-x
13 -x,y,-z
14 -z,x,-y
15 -y,z,-x
16 -x,z,-y
17 -y,x,-z
18 -z,y,-x
19 -x,-y,z
20 -z,-x,y
21 -y,-z,x
22 -x,-z,y
23 -y,-x,z
24 -z,-y,x
25 x,y+1/2,z+1/2
26 z,x+1/2,y+1/2
27 y,z+1/2,x+1/2
28 x,z+1/2,y+1/2
29 y,x+1/2,z+1/2
30 z,y+1/2,x+1/2
31 x,-y+1/2,-z+1/2
32 z,-x+1/2,-y+1/2
33 y,-z+1/2,-x+1/2
34 x,-z+1/2,-y+1/2
35 y,-x+1/2,-z+1/2
36 z,-y+1/2,-x+1/2
37 -x,y+1/2,-z+1/2
38 -z,x+1/2,-y+1/2
39 -y,z+1/2,-x+1/2
40 -x,z+1/2,-y+1/2
41 -y,x+1/2,-z+1/2
42 -z,y+1/2,-x+1/2
43 -x,-y+1/2,z+1/2
44 -z,-x+1/2,y+1/2
45 -y,-z+1/2,x+1/2
46 -x,-z+1/2,y+1/2
47 -y,-x+1/2,z+1/2
48 -z,-y+1/2,x+1/2
49 x+1/2,y,z+1/2
50 z+1/2,x,y+1/2
51 y+1/2,z,x+1/2
52 x+1/2,z,y+1/2
53 y+1/2,x,z+1/2
54 z+1/2,y,x+1/2
55 x+1/2,-y,-z+1/2
56 z+1/2,-x,-y+1/2
57 y+1/2,-z,-x+1/2
58 x+1/2,-z,-y+1/2
59 y+1/2,-x,-z+1/2
60 z+1/2,-y,-x+1/2
61 -x+1/2,y,-z+1/2
62 -z+1/2,x,-y+1/2
63 -y+1/2,z,-x+1/2
64 -x+1/2,z,-y+1/2
65 -y+1/2,x,-z+1/2
66 -z+1/2,y,-x+1/2
67 -x+1/2,-y,z+1/2
68 -z+1/2,-x,y+1/2
69 -y+1/2,-z,x+1/2
70 -x+1/2,-z,y+1/2
71 -y+1/2,-x,z+1/2
72 -z+1/2,-y,x+1/2
73 x+1/2,y+1/2,z
74 z+1/2,x+1/2,y
75 y+1/2,z+1/2,x
76 x+1/2,z+1/2,y
77 y+1/2,x+1/2,z
78 z+1/2,y+1/2,x
79 x+1/2,-y+1/2,-z
80 z+1/2,-x+1/2,-y
81 y+1/2,-z+1/2,-x
82 x+1/2,-z+1/2,-y
83 y+1/2,-x+1/2,-z
84 z+1/2,-y+1/2,-x
85 -x+1/2,y+1/2,-z
86 -z+1/2,x+1/2,-y
87 -y+1/2,z+1/2,-x
88 -x+1/2,z+1/2,-y
89 -y+1/2,x+1/2,-z
90 -z+1/2,y+1/2,-x
91 -x+1/2,-y+1/2,z
92 -z+1/2,-x+1/2,y
93 -y+1/2,-z+1/2,x
94 -x+1/2,-z+1/2,y
95 -y+1/2,-x+1/2,z
96 -z+1/2,-y+1/2,x

loop_
_atom_site_label
_atom_site_type_symbol
_atom_site_fract_x
_atom_site_fract_y
_atom_site_fract_z
_atom_site_U_iso_or_equiv
_atom_site_symmetry_multiplicity
_atom_site_Wyckoff_symbol
_atom_site_occupancy
Cd1 Cd 0.0 0.0 0.0 . . . 1.0
Se2 Se 0.25 0.25 0.25 . . . 1.0

File: test/xrd_icdd_PDF/PDF Card - 00-067-0129.cif
data_00-067-0129
# Copyright 2025 International Centre for Diffraction Data. All rights reserved.

_audit_creation_date                  2025-07-06
_audit_creation_method                'Generated by PDF-5+ 2025 4.25.0.2'

_chemical_name_systematic             'Lanthanum Gallium Oxide'
_chemical_name_common                 'lanthanum orthogallate'
_chemical_formula_moiety              'La Ga O3'
_chemical_formula_sum                 'Ga La O3'
_chemical_formula_weight              256.62

_cell_length_a                        5.5239(1)
_cell_length_b                        5.4924(1)
_cell_length_c                        7.7737(3)
_cell_angle_alpha                     90.0
_cell_angle_beta                      90.0
_cell_angle_gamma                     90.0
_cell_formula_units_Z                 4
_cell_volume                          235.85
_symmetry_cell_setting                orthorhombic
_symmetry_space_group_name_H-M        Pbnm
_symmetry_Int_Tables_number           62

loop_
_symmetry_equiv_pos_site_id
_symmetry_equiv_pos_as_xyz
1 x,y,z
2 -x,-y,-z
3 -x+1/2,y+1/2,-z+1/2
4 x+1/2,-y+1/2,z+1/2
5 -x,-y,z+1/2
6 x,y,-z+1/2
7 x+1/2,-y+1/2,-z
8 -x+1/2,y+1/2,z

loop_
_atom_site_label
_atom_site_type_symbol
_atom_site_fract_x
_atom_site_fract_y
_atom_site_fract_z
_atom_site_B_iso_or_equiv
_atom_site_symmetry_multiplicity
_atom_site_Wyckoff_symbol
_atom_site_occupancy
La1 La -0.0051 0.0177 0.25 0.61667 . . 1.0
Ga2 Ga 0.5 0.0 0.0 0.48333 . . 1.0
O3 O 0.0671 0.4937 0.25 0.70667 . . 1.0
O4 O -0.2711 0.2713 0.0358 0.78667 . . 1.0

loop_
_atom_site_aniso_label
_atom_site_aniso_B_11
_atom_site_aniso_B_12
_atom_site_aniso_B_13
_atom_site_aniso_B_22
_atom_site_aniso_B_23
_atom_site_aniso_B_33
La1 0.58 -0.11 0.0 0.59 0.0 0.68
Ga2 0.34 0.0 -0.11 0.5 -0.01 0.61
O3 0.67 -0.06 0.0 0.96 0.0 0.49
O4 0.69 -0.24 0.15 0.72 -0.03 0.95

File: test/xrd_icdd_PDF/PDF Card - 00-067-0221.cif
data_00-067-0221
# Copyright 2025 International Centre for Diffraction Data. All rights reserved.

_audit_creation_date                  2025-07-06
_audit_creation_method                'Generated by PDF-5+ 2025 4.25.0.2'

_chemical_name_systematic             'Dysprosium Oxide'
_chemical_formula_moiety              'Dy2 O3'
_chemical_formula_sum                 'Dy2 O3'
_chemical_formula_weight              373.00
_chemical_melting_point               2670.0

_cell_length_a                        10.694(1000)
_cell_length_b                        10.694(1000)
_cell_length_c                        10.694(1000)
_cell_angle_alpha                     90.0
_cell_angle_beta                      90.0
_cell_angle_gamma                     90.0
_cell_formula_units_Z                 16
_cell_volume                          1222.98
_symmetry_cell_setting                cubic
_symmetry_space_group_name_H-M        Ia-3
_symmetry_Int_Tables_number           206

loop_
_symmetry_equiv_pos_site_id
_symmetry_equiv_pos_as_xyz
1 x,y,z
2 -x,-y,-z
3 x,-y,-z+1/2
4 -x,y,z+1/2
5 -x+1/2,y,-z
6 x+1/2,-y,z
7 -x,-y+1/2,z
8 x,y+1/2,-z
9 z,x,y
10 -z,-x,-y
11 z,-x,-y+1/2
12 -z,x,y+1/2
13 -z+1/2,x,-y
14 z+1/2,-x,y
15 -z,-x+1/2,y
16 z,x+1/2,-y
17 y,z,x
18 -y,-z,-x
19 y,-z,-x+1/2
20 -y,z,x+1/2
21 -y+1/2,z,-x
22 y+1/2,-z,x
23 -y,-z+1/2,x
24 y,z+1/2,-x
25 x+1/2,y+1/2,z+1/2
26 -x+1/2,-y+1/2,-z+1/2
27 x+1/2,-y+1/2,-z
28 -x+1/2,y+1/2,z
29 -x,y+1/2,-z+1/2
30 x,-y+1/2,z+1/2
31 -x+1/2,-y,z+1/2
32 x+1/2,y,-z+1/2
33 z+1/2,x+1/2,y+1/2
34 -z+1/2,-x+1/2,-y+1/2
35 z+1/2,-x+1/2,-y
36 -z+1/2,x+1/2,y
37 -z,x+1/2,-y+1/2
38 z,-x+1/2,y+1/2
39 -z+1/2,-x,y+1/2
40 z+1/2,x,-y+1/2
41 y+1/2,z+1/2,x+1/2
42 -y+1/2,-z+1/2,-x+1/2
43 y+1/2,-z+1/2,-x
44 -y+1/2,z+1/2,x
45 -y,z+1/2,-x+1/2
46 y,-z+1/2,x+1/2
47 -y+1/2,-z,x+1/2
48 y+1/2,z,-x+1/2

loop_
_atom_site_label
_atom_site_type_symbol
_atom_site_fract_x
_atom_site_fract_y
_atom_site_fract_z
_atom_site_U_iso_or_equiv
_atom_site_symmetry_multiplicity
_atom_site_Wyckoff_symbol
_atom_site_occupancy
O1 O 0.39566 0.10452 0.12329 . . . 1.0
Dy2 Dy 0.25 0.25 0.25 . . . 1.0
Dy3 Dy 0.97976 0.0 0.25 . . . 1.0

File: test/xrd_icdd_PDF/PDF Card - 00-067-0222.cif
data_00-067-0222
# Copyright 2025 International Centre for Diffraction Data. All rights reserved.

_audit_creation_date                  2025-07-06
_audit_creation_method                'Generated by PDF-5+ 2025 4.25.0.2'

_chemical_name_systematic             'Holmium Oxide'
_chemical_formula_moiety              'Ho2 O3'
_chemical_formula_sum                 'Ho2 O3'
_chemical_formula_weight              377.86
_chemical_melting_point               2670.0

_cell_length_a                        10.6435(80000)
_cell_length_b                        10.6435(80000)
_cell_length_c                        10.6435(80000)
_cell_angle_alpha                     90.0
_cell_angle_beta                      90.0
_cell_angle_gamma                     90.0
_cell_formula_units_Z                 16
_cell_volume                          1205.74
_symmetry_cell_setting                cubic
_symmetry_space_group_name_H-M        Ia-3
_symmetry_Int_Tables_number           206

loop_
_symmetry_equiv_pos_site_id
_symmetry_equiv_pos_as_xyz
1 x,y,z
2 -x,-y,-z
3 x,-y,-z+1/2
4 -x,y,z+1/2
5 -x+1/2,y,-z
6 x+1/2,-y,z
7 -x,-y+1/2,z
8 x,y+1/2,-z
9 z,x,y
10 -z,-x,-y
11 z,-x,-y+1/2
12 -z,x,y+1/2
13 -z+1/2,x,-y
14 z+1/2,-x,y
15 -z,-x+1/2,y
16 z,x+1/2,-y
17 y,z,x
18 -y,-z,-x
19 y,-z,-x+1/2
20 -y,z,x+1/2
21 -y+1/2,z,-x
22 y+1/2,-z,x
23 -y,-z+1/2,x
24 y,z+1/2,-x
25 x+1/2,y+1/2,z+1/2
26 -x+1/2,-y+1/2,-z+1/2
27 x+1/2,-y+1/2,-z
28 -x+1/2,y+1/2,z
29 -x,y+1/2,-z+1/2
30 x,-y+1/2,z+1/2
31 -x+1/2,-y,z+1/2
32 x+1/2,y,-z+1/2
33 z+1/2,x+1/2,y+1/2
34 -z+1/2,-x+1/2,-y+1/2
35 z+1/2,-x+1/2,-y
36 -z+1/2,x+1/2,y
37 -z,x+1/2,-y+1/2
38 z,-x+1/2,y+1/2
39 -z+1/2,-x,y+1/2
40 z+1/2,x,-y+1/2
41 y+1/2,z+1/2,x+1/2
42 -y+1/2,-z+1/2,-x+1/2
43 y+1/2,-z+1/2,-x
44 -y+1/2,z+1/2,x
45 -y,z+1/2,-x+1/2
46 y,-z+1/2,x+1/2
47 -y+1/2,-z,x+1/2
48 y+1/2,z,-x+1/2

loop_
_atom_site_label
_atom_site_type_symbol
_atom_site_fract_x
_atom_site_fract_y
_atom_site_fract_z
_atom_site_U_iso_or_equiv
_atom_site_symmetry_multiplicity
_atom_site_Wyckoff_symbol
_atom_site_occupancy
O1 O 0.3508 0.113 0.115 . . . 1.0
Ho2 Ho 0.25 0.25 0.25 . . . 1.0
Ho3 Ho 0.9715 0.0 0.25 . . . 1.0

File: test/xrd_icdd_PDF/PDF Card - 00-067-0223.cif
data_00-067-0223
# Copyright 2025 International Centre for Diffraction Data. All rights reserved.

_audit_creation_date                  2025-07-06
_audit_creation_method                'Generated by PDF-5+ 2025 4.25.0.2'

_chemical_name_systematic             'Erbium Oxide'
_chemical_formula_moiety              'Er2 O3'
_chemical_formula_sum                 'Er2 O3'
_chemical_formula_weight              382.52
_chemical_melting_point               2670.0

_cell_length_a                        10.582(1000)
_cell_length_b                        10.582(1000)
_cell_length_c                        10.582(1000)
_cell_angle_alpha                     90.0
_cell_angle_beta                      90.0
_cell_angle_gamma                     90.0
_cell_formula_units_Z                 16
_cell_volume                          1184.96
_symmetry_cell_setting                cubic
_symmetry_space_group_name_H-M        Ia-3
_symmetry_Int_Tables_number           206

loop_
_symmetry_equiv_pos_site_id
_symmetry_equiv_pos_as_xyz
1 x,y,z
2 -x,-y,-z
3 x,-y,-z+1/2
4 -x,y,z+1/2
5 -x+1/2,y,-z
6 x+1/2,-y,z
7 -x,-y+1/2,z
8 x,y+1/2,-z
9 z,x,y
10 -z,-x,-y
11 z,-x,-y+1/2
12 -z,x,y+1/2
13 -z+1/2,x,-y
14 z+1/2,-x,y
15 -z,-x+1/2,y
16 z,x+1/2,-y
17 y,z,x
18 -y,-z,-x
19 y,-z,-x+1/2
20 -y,z,x+1/2
21 -y+1/2,z,-x
22 y+1/2,-z,x
23 -y,-z+1/2,x
24 y,z+1/2,-x
25 x+1/2,y+1/2,z+1/2
26 -x+1/2,-y+1/2,-z+1/2
27 x+1/2,-y+1/2,-z
28 -x+1/2,y+1/2,z
29 -x,y+1/2,-z+1/2
30 x,-y+1/2,z+1/2
31 -x+1/2,-y,z+1/2
32 x+1/2,y,-z+1/2
33 z+1/2,x+1/2,y+1/2
34 -z+1/2,-x+1/2,-y+1/2
35 z+1/2,-x+1/2,-y
36 -z+1/2,x+1/2,y
37 -z,x+1/2,-y+1/2
38 z,-x+1/2,y+1/2
39 -z+1/2,-x,y+1/2
40 z+1/2,x,-y+1/2
41 y+1/2,z+1/2,x+1/2
42 -y+1/2,-z+1/2,-x+1/2
43 y+1/2,-z+1/2,-x
44 -y+1/2,z+1/2,x
45 -y,z+1/2,-x+1/2
46 y,-z+1/2,x+1/2
47 -y+1/2,-z,x+1/2
48 y+1/2,z,-x+1/2

loop_
_atom_site_label
_atom_site_type_symbol
_atom_site_fract_x
_atom_site_fract_y
_atom_site_fract_z
_atom_site_U_iso_or_equiv
_atom_site_symmetry_multiplicity
_atom_site_Wyckoff_symbol
_atom_site_occupancy
O1 O 0.3452 0.1137 0.1127 . . . 1.0
Er2 Er 0.25 0.25 0.25 . . . 1.0
Er3 Er 0.97053 0.0 0.25 . . . 1.0

File: test/xrd_icdd_PDF/PDF Card - 00-067-0255.cif
data_00-067-0255
# Copyright 2025 International Centre for Diffraction Data. All rights reserved.

_audit_creation_date                  2025-07-06
_audit_creation_method                'Generated by PDF-5+ 2025 4.25.0.2'

_chemical_name_systematic             'Potassium Bismuth Titanium Oxide'
_chemical_formula_moiety              'Bi0.50 K0.50 O3 Ti'
_chemical_formula_sum                 'Bi0.5 K0.5 O3 Ti'
_chemical_formula_weight              219.90

_cell_length_a                        3.91880(6)
_cell_length_b                        3.91880(6)
_cell_length_c                        4.01488(11)
_cell_angle_alpha                     90.0
_cell_angle_beta                      90.0
_cell_angle_gamma                     90.0
_cell_formula_units_Z                 1
_cell_volume                          61.66
_symmetry_cell_setting                tetragonal
_symmetry_space_group_name_H-M        P4mm
_symmetry_Int_Tables_number           99

loop_
_symmetry_equiv_pos_site_id
_symmetry_equiv_pos_as_xyz
1 x,y,z
2 -x,-y,z
3 -x,y,z
4 x,-y,z
5 y,x,z
6 -y,-x,z
7 -y,x,z
8 y,-x,z

loop_
_atom_site_label
_atom_site_type_symbol
_atom_site_fract_x
_atom_site_fract_y
_atom_site_fract_z
_atom_site_U_iso_or_equiv
_atom_site_symmetry_multiplicity
_atom_site_Wyckoff_symbol
_atom_site_occupancy
K1 K 0.0 0.0 0.0221 0.0678 . . 0.5
Bi2 Bi 0.0 0.0 0.0221 0.0678 . . 0.5
Ti3 Ti 0.5 0.5 0.4764 0.0223 . . 1.0
O4 O 0.5 0.5 -0.11048 0.0325 . . 1.0
O5 O 0.5 0.0 0.43308 0.0309 . . 1.0

File: test/xrd_icdd_PDF/PDF Card - 00-067-0284.cif
data_00-067-0284
# Copyright 2025 International Centre for Diffraction Data. All rights reserved.

_audit_creation_date                  2025-07-06
_audit_creation_method                'Generated by PDF-5+ 2025 4.25.0.2'

_chemical_name_systematic             'Calcium Strontium Lanthanum Titanium Oxide'
_chemical_formula_moiety              'La0.2 Sr0.5 Ca0.2 Ti O3'
_chemical_formula_sum                 'Ca0.2 La0.2 O3 Sr0.5 Ti'
_chemical_formula_weight              175.47

_cell_length_a                        5.4823(1)
_cell_length_b                        5.4823(1)
_cell_length_c                        7.7786(2)
_cell_angle_alpha                     90.0
_cell_angle_beta                      90.0
_cell_angle_gamma                     90.0
_cell_formula_units_Z                 4
_cell_volume                          233.79
_symmetry_cell_setting                tetragonal
_symmetry_space_group_name_H-M        I4/mcm
_symmetry_Int_Tables_number           140

loop_
_symmetry_equiv_pos_site_id
_symmetry_equiv_pos_as_xyz
1 x,y,z
2 -x,-y,-z
3 x,-y,z+1/2
4 -x,y,-z+1/2
5 x,y,-z
6 -x,-y,z
7 x,-y,-z+1/2
8 -x,y,z+1/2
9 -y,x,z
10 y,-x,-z
11 y,x,z+1/2
12 -y,-x,-z+1/2
13 -y,x,-z
14 y,-x,z
15 y,x,-z+1/2
16 -y,-x,z+1/2
17 x+1/2,y+1/2,z+1/2
18 -x+1/2,-y+1/2,-z+1/2
19 x+1/2,-y+1/2,z
20 -x+1/2,y+1/2,-z
21 x+1/2,y+1/2,-z+1/2
22 -x+1/2,-y+1/2,z+1/2
23 x+1/2,-y+1/2,-z
24 -x+1/2,y+1/2,z
25 -y+1/2,x+1/2,z+1/2
26 y+1/2,-x+1/2,-z+1/2
27 y+1/2,x+1/2,z
28 -y+1/2,-x+1/2,-z
29 -y+1/2,x+1/2,-z+1/2
30 y+1/2,-x+1/2,z+1/2
31 y+1/2,x+1/2,-z
32 -y+1/2,-x+1/2,z

loop_
_atom_site_label
_atom_site_type_symbol
_atom_site_fract_x
_atom_site_fract_y
_atom_site_fract_z
_atom_site_U_iso_or_equiv
_atom_site_symmetry_multiplicity
_atom_site_Wyckoff_symbol
_atom_site_occupancy
Ti1 Ti 0.0 0.0 0.0 0.01 . . 1.0
La2 La 0.0 0.5 0.25 0.0066 . . 0.2
Sr3 Sr 0.0 0.5 0.25 0.0066 . . 0.5
Ca4 Ca 0.0 0.5 0.25 0.0066 . . 0.2
O5 O 0.0 0.0 0.25 0.0122 . . 1.0
O6 O 0.22615 0.72615 0.0 0.0134 . . 1.0
