Repository: xia0WT/spectrumdavit

## Checkpoint
The pre-trained SpectrumDavit model checkpoint is available on [Zenodo] [![DOI](https://zenodo.org/badge/DOI/10.5281/zenodo.17172997.svg)](https://doi.org/10.5281/zenodo.17172997)

## Data Download
The dataset used in this project is available on [Zenodo] [![DOI](https://zenodo.org/badge/DOI/10.5281/zenodo.17173064.svg)](https://doi.org/10.5281/zenodo.17173064)

File: test/xrd_icdd_PDF/PDF Card - 00-067-0286.cif
data_00-067-0286
# Copyright 2025 International Centre for Diffraction Data. All rights reserved.

_audit_creation_date                  2025-07-06
_audit_creation_method                'Generated by PDF-5+ 2025 4.25.0.2'

_chemical_name_systematic             'Calcium Strontium Lanthanum Titanium Oxide'
_chemical_formula_moiety              'La0.2 Sr0.35 Ca0.35 Ti O3'
_chemical_formula_sum                 'Ca0.35 La0.2 O3 Sr0.35 Ti'
_chemical_formula_weight              168.34

_cell_length_a                        5.4697(1)
_cell_length_b                        5.4697(1)
_cell_length_c                        7.7492(2)
_cell_angle_alpha                     90.0
_cell_angle_beta                      90.0
_cell_angle_gamma                     90.0
_cell_formula_units_Z                 4
_cell_volume                          231.84
_symmetry_cell_setting                tetragonal
_symmetry_space_group_name_H-M        I4/mcm
_symmetry_Int_Tables_number           140

loop_
_symmetry_equiv_pos_site_id
_symmetry_equiv_pos_as_xyz
1 x,y,z
2 -x,-y,-z
3 x,-y,z+1/2
4 -x,y,-z+1/2
5 x,y,-z
6 -x,-y,z
7 x,-y,-z+1/2
8 -x,y,z+1/2
9 -y,x,z
10 y,-x,-z
11 y,x,z+1/2
12 -y,-x,-z+1/2
13 -y,x,-z
14 y,-x,z
15 y,x,-z+1/2
16 -y,-x,z+1/2
17 x+1/2,y+1/2,z+1/2
18 -x+1/2,-y+1/2,-z+1/2
19 x+1/2,-y+1/2,z
20 -x+1/2,y+1/2,-z
21 x+1/2,y+1/2,-z+1/2
22 -x+1/2,-y+1/2,z+1/2
23 x+1/2,-y+1/2,-z
24 -x+1/2,y+1/2,z
25 -y+1/2,x+1/2,z+1/2
26 y+1/2,-x+1/2,-z+1/2
27 y+1/2,x+1/2,z
28 -y+1/2,-x+1/2,-z
29 -y+1/2,x+1/2,-z+1/2
30 y+1/2,-x+1/2,z+1/2
31 y+1/2,x+1/2,-z
32 -y+1/2,-x+1/2,z

loop_
_atom_site_label
_atom_site_type_symbol
_atom_site_fract_x
_atom_site_fract_y
_atom_site_fract_z
_atom_site_U_iso_or_equiv
_atom_site_symmetry_multiplicity
_atom_site_Wyckoff_symbol
_atom_site_occupancy
Ti1 Ti 0.0 0.0 0.0 0.01 . . 1.0
La2 La 0.0 0.5 0.25 0.0042 . . 0.2
Sr3 Sr 0.0 0.5 0.25 0.0042 . . 0.35
Ca4 Ca 0.0 0.5 0.25 0.0042 . . 0.35
O5 O 0.0 0.0 0.25 0.0173 . . 1.0
O6 O 0.21849 0.71849 0.0 0.011 . . 1.0

File: test/xrd_icdd_PDF/PDF Card - 00-067-0318.cif
data_00-067-0318
# Copyright 2025 International Centre for Diffraction Data. All rights reserved.

_audit_creation_date                  2025-07-06
_audit_creation_method                'Generated by PDF-5+ 2025 4.25.0.2'

_chemical_name_systematic             'Lutetium Oxide'
_chemical_formula_moiety              'Lu2 O3'
_chemical_formula_sum                 'Lu2 O3'
_chemical_formula_weight              397.93

# Atomic parameters are cross-referenced from PDF entry 04-006-2380

_cell_length_a                        10.396
_cell_length_b                        10.396
_cell_length_c                        10.396
_cell_angle_alpha                     90
_cell_angle_beta                      90
_cell_angle_gamma                     90
_cell_formula_units_Z                 16
_cell_volume                          1123.57
_symmetry_cell_setting                cubic
_symmetry_space_group_name_H-M        Ia-3
_symmetry_Int_Tables_number           206

loop_
_symmetry_equiv_pos_site_id
_symmetry_equiv_pos_as_xyz
1 x,y,z
2 -x,-y,-z
3 x,-y,-z+1/2
4 -x,y,z+1/2
5 -x+1/2,y,-z
6 x+1/2,-y,z
7 -x,-y+1/2,z
8 x,y+1/2,-z
9 z,x,y
10 -z,-x,-y
11 z,-x,-y+1/2
12 -z,x,y+1/2
13 -z+1/2,x,-y
14 z+1/2,-x,y
15 -z,-x+1/2,y
16 z,x+1/2,-y
17 y,z,x
18 -y,-z,-x
19 y,-z,-x+1/2
20 -y,z,x+1/2
21 -y+1/2,z,-x
22 y+1/2,-z,x
23 -y,-z+1/2,x
24 y,z+1/2,-x
25 x+1/2,y+1/2,z+1/2
26 -x+1/2,-y+1/2,-z+1/2
27 x+1/2,-y+1/2,-z
28 -x+1/2,y+1/2,z
29 -x,y+1/2,-z+1/2
30 x,-y+1/2,z+1/2
31 -x+1/2,-y,z+1/2
32 x+1/2,y,-z+1/2
33 z+1/2,x+1/2,y+1/2
34 -z+1/2,-x+1/2,-y+1/2
35 z+1/2,-x+1/2,-y
36 -z+1/2,x+1/2,y
37 -z,x+1/2,-y+1/2
38 z,-x+1/2,y+1/2
39 -z+1/2,-x,y+1/2
40 z+1/2,x,-y+1/2
41 y+1/2,z+1/2,x+1/2
42 -y+1/2,-z+1/2,-x+1/2
43 y+1/2,-z+1/2,-x
44 -y+1/2,z+1/2,x
45 -y,z+1/2,-x+1/2
46 y,-z+1/2,x+1/2
47 -y+1/2,-z,x+1/2
48 y+1/2,z,-x+1/2

loop_
_atom_site_label
_atom_site_type_symbol
_atom_site_fract_x
_atom_site_fract_y
_atom_site_fract_z
_atom_site_U_iso_or_equiv
_atom_site_symmetry_multiplicity
_atom_site_Wyckoff_symbol
_atom_site_occupancy
O1 O 0.08347 0.37087 0.14708 . 48 e 1.0
Lu2 Lu 0.28508 0.0 0.25 . 24 d 1.0
Lu3 Lu 0.0 0.0 0.0 . 8 a 1.0

File: test/xrd_icdd_PDF/PDF Card - 00-067-0345.cif
data_00-067-0345
# Copyright 2025 International Centre for Diffraction Data. All rights reserved.

_audit_creation_date                  2025-07-06
_audit_creation_method                'Generated by PDF-5+ 2025 4.25.0.2'

_chemical_name_systematic             'Strontium Aluminum Oxide Fluoride'
_chemical_formula_moiety              'Sr3 Al O4 F'
_chemical_formula_sum                 'Al F O4 Sr3'
_chemical_formula_weight              372.84

_cell_length_a                        6.7501(1)
_cell_length_b                        6.7501(1)
_cell_length_c                        11.1278(2)
_cell_angle_alpha                     90.0
_cell_angle_beta                      90.0
_cell_angle_gamma                     90.0
_cell_formula_units_Z                 4
_cell_volume                          507.03
_symmetry_cell_setting                tetragonal
_symmetry_space_group_name_H-M        I4/mcm
_symmetry_Int_Tables_number           140

loop_
_symmetry_equiv_pos_site_id
_symmetry_equiv_pos_as_xyz
1 x,y,z
2 -x,-y,-z
3 x,-y,z+1/2
4 -x,y,-z+1/2
5 x,y,-z
6 -x,-y,z
7 x,-y,-z+1/2
8 -x,y,z+1/2
9 -y,x,z
10 y,-x,-z
11 y,x,z+1/2
12 -y,-x,-z+1/2
13 -y,x,-z
14 y,-x,z
15 y,x,-z+1/2
16 -y,-x,z+1/2
17 x+1/2,y+1/2,z+1/2
18 -x+1/2,-y+1/2,-z+1/2
19 x+1/2,-y+1/2,z
20 -x+1/2,y+1/2,-z
21 x+1/2,y+1/2,-z+1/2
22 -x+1/2,-y+1/2,z+1/2
23 x+1/2,-y+1/2,-z
24 -x+1/2,y+1/2,z
25 -y+1/2,x+1/2,z+1/2
26 y+1/2,-x+1/2,-z+1/2
27 y+1/2,x+1/2,z
28 -y+1/2,-x+1/2,-z
29 -y+1/2,x+1/2,-z+1/2
30 y+1/2,-x+1/2,z+1/2
31 y+1/2,x+1/2,-z
32 -y+1/2,-x+1/2,z

loop_
_atom_site_label
_atom_site_type_symbol
_atom_site_fract_x
_atom_site_fract_y
_atom_site_fract_z
_atom_site_U_iso_or_equiv
_atom_site_symmetry_multiplicity
_atom_site_Wyckoff_symbol
_atom_site_occupancy
Sr1 Sr 0.0 0.0 0.25 . . . 1.0
Sr2 Sr 0.1688 0.6688 0.0 . . . 1.0
Al3 Al 0.0 0.5 0.25 . . . 1.0
F4 F 0.0 0.0 0.0 . . . 1.0
O5 O 0.1426 0.6426 0.6483 . . . 1.0

File: test/xrd_icdd_PDF/PDF Card - 00-067-0531.cif
data_00-067-0531
# Copyright 2025 International Centre for Diffraction Data. All rights reserved.

_audit_creation_date                  2025-07-06
_audit_creation_method                'Generated by PDF-5+ 2025 4.25.0.2'

_chemical_name_systematic             'Gadolinium Nickel Silicon'
_chemical_formula_moiety              'Gd3 Ni8 Si'
_chemical_formula_sum                 'Gd3 Ni8 Si'
_chemical_formula_weight              969.38

_cell_length_a                        5.0034(2)
_cell_length_b                        5.0034(2)
_cell_length_c                        16.3723(5)
_cell_angle_alpha                     90.0
_cell_angle_beta                      90.0
_cell_angle_gamma                     120.0
_cell_formula_units_Z                 2
_cell_volume                          354.95
_symmetry_cell_setting                hexagonal
_symmetry_space_group_name_H-M        P63/mmc
_symmetry_Int_Tables_number           194

loop_
_symmetry_equiv_pos_site_id
_symmetry_equiv_pos_as_xyz
1 x,y,z
2 -x,-y,-z
3 -y,x-y,z
4 y,-x+y,-z
5 -x+y,-x,z
6 x-y,x,-z
7 -y,-x,z
8 y,x,-z
9 x,x-y,z
10 -x,-x+y,-z
11 -x+y,y,z
12 x-y,-y,-z
13 -x,-y,z+1/2
14 x,y,-z+1/2
15 y,-x+y,z+1/2
16 -y,x-y,-z+1/2
17 x-y,x,z+1/2
18 -x+y,-x,-z+1/2
19 y,x,z+1/2
20 -y,-x,-z+1/2
21 -x,-x+y,z+1/2
22 x,x-y,-z+1/2
23 x-y,-y,z+1/2
24 -x+y,y,-z+1/2

loop_
_atom_site_label
_atom_site_type_symbol
_atom_site_fract_x
_atom_site_fract_y
_atom_site_fract_z
_atom_site_U_iso_or_equiv
_atom_site_symmetry_multiplicity
_atom_site_Wyckoff_symbol
_atom_site_occupancy
Gd1 Gd 0.33333 0.66666 0.25 . . . 1.0
Gd2 Gd 0.33333 0.66666 0.0397 . . . 1.0
Ni3 Ni 0.0 0.0 0.0 . . . 0.888
Si4 Si 0.0 0.0 0.0 . . . 0.112
Ni5 Ni 0.0 0.0 0.25 . . . 0.888
Si6 Si 0.0 0.0 0.25 . . . 0.112
Ni7 Ni 0.33333 0.66666 0.75 . . . 0.888
Si8 Si 0.33333 0.66666 0.75 . . . 0.112
Ni9 Ni 0.8349 1.6698 0.1284 . . . 0.888
Si10 Si 0.8349 1.6698 0.1284 . . . 0.112

File: test/xrd_icdd_PDF/PDF Card - 00-067-0549.cif
data_00-067-0549
# Copyright 2025 International Centre for Diffraction Data. All rights reserved.

_audit_creation_date                  2025-07-06
_audit_creation_method                'Generated by PDF-5+ 2025 4.25.0.2'

_chemical_name_systematic             'Iron Nickel Samarium Silicon'
_chemical_formula_moiety              'Fe Ni3 Si Sm'
_chemical_formula_sum                 'Fe Ni3 Si Sm'
_chemical_formula_weight              410.37

_cell_length_a                        4.9523(1)
_cell_length_b                        4.9523(1)
_cell_length_c                        4.0062(1)
_cell_angle_alpha                     90.0
_cell_angle_beta                      90.0
_cell_angle_gamma                     120.0
_cell_formula_units_Z                 1
_cell_volume                          85.09
_symmetry_cell_setting                hexagonal
_symmetry_space_group_name_H-M        P6/mmm
_symmetry_Int_Tables_number           191

loop_
_symmetry_equiv_pos_site_id
_symmetry_equiv_pos_as_xyz
1 x,y,z
2 -x,-y,-z
3 -y,x-y,z
4 y,-x+y,-z
5 -x+y,-x,z
6 x-y,x,-z
7 y,x,z
8 -y,-x,-z
9 -x,-x+y,z
10 x,x-y,-z
11 x-y,-y,z
12 -x+y,y,-z
13 -x,-y,z
14 x,y,-z
15 y,-x+y,z
16 -y,x-y,-z
17 x-y,x,z
18 -x+y,-x,-z
19 -y,-x,z
20 y,x,-z
21 x,x-y,z
22 -x,-x+y,-z
23 -x+y,y,z
24 x-y,-y,-z

loop_
_atom_site_label
_atom_site_type_symbol
_atom_site_fract_x
_atom_site_fract_y
_atom_site_fract_z
_atom_site_U_iso_or_equiv
_atom_site_symmetry_multiplicity
_atom_site_Wyckoff_symbol
_atom_site_occupancy
Sm1 Sm 0.0 0.0 0.0 . . . 1.0
Ni2 Ni 0.33333 0.66666 0.0 . . . 0.75
Fe3 Fe 0.33333 0.66666 0.0 . . . 0.25
Ni4 Ni 0.5 0.0 0.5 . . . 0.5
Fe5 Fe 0.5 0.0 0.5 . . . 0.17
Si6 Si 0.5 0.0 0.5 . . . 0.33

File: test/xrd_icdd_PDF/PDF Card - 00-067-0628.cif
data_00-067-0628
# Copyright 2025 International Centre for Diffraction Data. All rights reserved.

_audit_creation_date                  2025-07-06
_audit_creation_method                'Generated by PDF-5+ 2025 4.25.0.2'

_chemical_name_systematic             'Terbium Cobalt Aluminum'
_chemical_formula_moiety              'Tb3 Co7 Al2'
_chemical_formula_sum                 'Al2 Co7 Tb3'
_chemical_formula_weight              943.27

_cell_length_a                        5.1300(2)
_cell_length_b                        5.1300(2)
_cell_length_c                        16.2769(4)
_cell_angle_alpha                     90.0
_cell_angle_beta                      90.0
_cell_angle_gamma                     120.0
_cell_formula_units_Z                 2
_cell_volume                          370.97
_symmetry_cell_setting                hexagonal
_symmetry_space_group_name_H-M        P63/mmc
_symmetry_Int_Tables_number           194

loop_
_symmetry_equiv_pos_site_id
_symmetry_equiv_pos_as_xyz
1 x,y,z
2 -x,-y,-z
3 -y,x-y,z
4 y,-x+y,-z
5 -x+y,-x,z
6 x-y,x,-z
7 -y,-x,z
8 y,x,-z
9 x,x-y,z
10 -x,-x+y,-z
11 -x+y,y,z
12 x-y,-y,-z
13 -x,-y,z+1/2
14 x,y,-z+1/2
15 y,-x+y,z+1/2
16 -y,x-y,-z+1/2
17 x-y,x,z+1/2
18 -x+y,-x,-z+1/2
19 y,x,z+1/2
20 -y,-x,-z+1/2
21 -x,-x+y,z+1/2
22 x,x-y,-z+1/2
23 x-y,-y,z+1/2
24 -x+y,y,-z+1/2

loop_
_atom_site_label
_atom_site_type_symbol
_atom_site_fract_x
_atom_site_fract_y
_atom_site_fract_z
_atom_site_U_iso_or_equiv
_atom_site_symmetry_multiplicity
_atom_site_Wyckoff_symbol
_atom_site_occupancy
Tb1 Tb 0.33333 0.66666 0.25 . . . 1.0
Tb2 Tb 0.33333 0.66666 0.0393 . . . 1.0
Co3 Co 0.0 0.0 0.0 . . . 0.5
Al4 Al 0.0 0.0 0.0 . . . 0.5
Co5 Co 0.0 0.0 0.25 . . . 0.5
Al6 Al 0.0 0.0 0.25 . . . 0.5
Co7 Co 0.33333 0.66666 0.75 . . . 0.5
Al8 Al 0.33333 0.66666 0.75 . . . 0.5
Co9 Co 0.8346 1.6692 0.1279 . . . 0.92
Al10 Al 0.8346 1.6692 0.1279 . . . 0.08

File: test/xrd_icdd_PDF/PDF Card - 00-067-0635.cif
data_00-067-0635
# Copyright 2025 International Centre for Diffraction Data. All rights reserved.

_audit_creation_date                  2025-07-06
_audit_creation_method                'Generated by PDF-5+ 2025 4.25.0.2'

_chemical_name_systematic             'Yttrium Cobalt Aluminum'
_chemical_formula_moiety              'Y3 Co7 Al2'
_chemical_formula_sum                 'Al2 Co7 Y3'
_chemical_formula_weight              733.21

_cell_length_a                        5.1332(2)
_cell_length_b                        5.1332(2)
_cell_length_c                        16.2607(5)
_cell_angle_alpha                     90.0
_cell_angle_beta                      90.0
_cell_angle_gamma                     120.0
_cell_formula_units_Z                 2
_cell_volume                          371.06
_symmetry_cell_setting                hexagonal
_symmetry_space_group_name_H-M        P63/mmc
_symmetry_Int_Tables_number           194

loop_
_symmetry_equiv_pos_site_id
_symmetry_equiv_pos_as_xyz
1 x,y,z
2 -x,-y,-z
3 -y,x-y,z
4 y,-x+y,-z
5 -x+y,-x,z
6 x-y,x,-z
7 -y,-x,z
8 y,x,-z
9 x,x-y,z
10 -x,-x+y,-z
11 -x+y,y,z
12 x-y,-y,-z
13 -x,-y,z+1/2
14 x,y,-z+1/2
15 y,-x+y,z+1/2
16 -y,x-y,-z+1/2
17 x-y,x,z+1/2
18 -x+y,-x,-z+1/2
19 y,x,z+1/2
20 -y,-x,-z+1/2
21 -x,-x+y,z+1/2
22 x,x-y,-z+1/2
23 x-y,-y,z+1/2
24 -x+y,y,-z+1/2

loop_
_atom_site_label
_atom_site_type_symbol
_atom_site_fract_x
_atom_site_fract_y
_atom_site_fract_z
_atom_site_U_iso_or_equiv
_atom_site_symmetry_multiplicity
_atom_site_Wyckoff_symbol
_atom_site_occupancy
Y1 Y 0.33333 0.66666 0.25 . . . 1.0
Y2 Y 0.33333 0.66666 0.039 . . . 1.0
Co3 Co 0.0 0.0 0.0 . . . 0.5
Al4 Al 0.0 0.0 0.0 . . . 0.5
Co5 Co 0.0 0.0 0.25 . . . 0.5
Al6 Al 0.0 0.0 0.25 . . . 0.5
Co7 Co 0.33333 0.66666 0.75 . . . 0.5
Al8 Al 0.33333 0.66666 0.75 . . . 0.5
Co9 Co 0.8305 1.661 0.127 . . . 0.92
Al10 Al 0.8305 1.662 0.127 . . . 0.08

File: test/xrd_icdd_PDF/PDF Card - 00-067-0808.cif
data_00-067-0808
# Copyright 2025 International Centre for Diffraction Data. All rights reserved.

_audit_creation_date                  2025-07-06
_audit_creation_method                'Generated by PDF-5+ 2025 4.25.0.2'

_chemical_name_systematic             'Neodymium Magnesium Cobalt Nickel'
_chemical_formula_moiety              'Nd Mg Ni3 Co'
_chemical_formula_sum                 'Co Mg Nd Ni3'
_chemical_formula_weight              403.56

_cell_length_a                        7.1059(4)
_cell_length_b                        7.1059(4)
_cell_length_c                        7.1059(4)
_cell_angle_alpha                     90.0
_cell_angle_beta                      90.0
_cell_angle_gamma                     90.0
_cell_formula_units_Z                 4
_cell_volume                          358.80
_symmetry_cell_setting                cubic
_symmetry_space_group_name_H-M        F-43m
_symmetry_Int_Tables_number           216

loop_
_symmetry_equiv_pos_site_id
_symmetry_equiv_pos_as_xyz
1 x,y,z
2 z,x,y
3 y,z,x
4 x,z,y
5 y,x,z
6 z,y,x
7 x,-y,-z
8 z,-x,-y
9 y,-z,-x
10 x,-z,-y
11 y,-x,-z
12 z,-y,-x
13 -x,y,-z
14 -z,x,-y
15 -y,z,-x
16 -x,z,-y
17 -y,x,-z
18 -z,y,-x
19 -x,-y,z
20 -z,-x,y
21 -y,-z,x
22 -x,-z,y
23 -y,-x,z
24 -z,-y,x
25 x,y+1/2,z+1/2
26 z,x+1/2,y+1/2
27 y,z+1/2,x+1/2
28 x,z+1/2,y+1/2
29 y,x+1/2,z+1/2
30 z,y+1/2,x+1/2
31 x,-y+1/2,-z+1/2
32 z,-x+1/2,-y+1/2
33 y,-z+1/2,-x+1/2
34 x,-z+1/2,-y+1/2
35 y,-x+1/2,-z+1/2
36 z,-y+1/2,-x+1/2
37 -x,y+1/2,-z+1/2
38 -z,x+1/2,-y+1/2
39 -y,z+1/2,-x+1/2
40 -x,z+1/2,-y+1/2
41 -y,x+1/2,-z+1/2
42 -z,y+1/2,-x+1/2
43 -x,-y+1/2,z+1/2
44 -z,-x+1/2,y+1/2
45 -y,-z+1/2,x+1/2
46 -x,-z+1/2,y+1/2
47 -y,-x+1/2,z+1/2
48 -z,-y+1/2,x+1/2
49 x+1/2,y,z+1/2
50 z+1/2,x,y+1/2
51 y+1/2,z,x+1/2
52 x+1/2,z,y+1/2
53 y+1/2,x,z+1/2
54 z+1/2,y,x+1/2
55 x+1/2,-y,-z+1/2
56 z+1/2,-x,-y+1/2
57 y+1/2,-z,-x+1/2
58 x+1/2,-z,-y+1/2
59 y+1/2,-x,-z+1/2
60 z+1/2,-y,-x+1/2
61 -x+1/2,y,-z+1/2
62 -z+1/2,x,-y+1/2
63 -y+1/2,z,-x+1/2
64 -x+1/2,z,-y+1/2
65 -y+1/2,x,-z+1/2
66 -z+1/2,y,-x+1/2
67 -x+1/2,-y,z+1/2
68 -z+1/2,-x,y+1/2
69 -y+1/2,-z,x+1/2
70 -x+1/2,-z,y+1/2
71 -y+1/2,-x,z+1/2
72 -z+1/2,-y,x+1/2
73 x+1/2,y+1/2,z
74 z+1/2,x+1/2,y
75 y+1/2,z+1/2,x
76 x+1/2,z+1/2,y
77 y+1/2,x+1/2,z
78 z+1/2,y+1/2,x
79 x+1/2,-y+1/2,-z
80 z+1/2,-x+1/2,-y
81 y+1/2,-z+1/2,-x
82 x+1/2,-z+1/2,-y
83 y+1/2,-x+1/2,-z
84 z+1/2,-y+1/2,-x
85 -x+1/2,y+1/2,-z
86 -z+1/2,x+1/2,-y
87 -y+1/2,z+1/2,-x
88 -x+1/2,z+1/2,-y
89 -y+1/2,x+1/2,-z
90 -z+1/2,y+1/2,-x
91 -x+1/2,-y+1/2,z
92 -z+1/2,-x+1/2,y
93 -y+1/2,-z+1/2,x
94 -x+1/2,-z+1/2,y
95 -y+1/2,-x+1/2,z
96 -z+1/2,-y+1/2,x

loop_
_atom_site_label
_atom_site_type_symbol
_atom_site_fract_x
_atom_site_fract_y
_atom_site_fract_z
_atom_site_B_iso_or_equiv
_atom_site_symmetry_multiplicity
_atom_site_Wyckoff_symbol
_atom_site_occupancy
Nd1 Nd 0.0 0.0 0.0 1.01 . . 1.0
Mg2 Mg 0.25 0.25 0.25 0.9 . . 1.0
Ni3 Ni 0.6244 0.6244 0.6244 1.0 . . 0.75
Co4 Co 0.6244 0.6244 0.6244 1.0 . . 0.25

File: test/xrd_icdd_PDF/PDF Card - 00-067-0812.cif
data_00-067-0812
# Copyright 2025 International Centre for Diffraction Data. All rights reserved.

_audit_creation_date                  2025-07-06
_audit_creation_method                'Generated by PDF-5+ 2025 4.25.0.2'

_chemical_name_systematic             'Lanthanum Neodymium Magnesium Nickel'
_chemical_formula_moiety              'La0.5 Nd0.5 Mg Ni4'
_chemical_formula_sum                 'La0.5 Mg Nd0.5 Ni4'
_chemical_formula_weight              400.65

_cell_length_a                        7.1238(3)
_cell_length_b                        7.1238(3)
_cell_length_c                        7.1238(3)
_cell_angle_alpha                     90.0
_cell_angle_beta                      90.0
_cell_angle_gamma                     90.0
_cell_formula_units_Z                 4
_cell_volume                          361.52
_symmetry_cell_setting                cubic
_symmetry_space_group_name_H-M        F-43m
_symmetry_Int_Tables_number           216

loop_
_symmetry_equiv_pos_site_id
_symmetry_equiv_pos_as_xyz
1 x,y,z
2 z,x,y
3 y,z,x
4 x,z,y
5 y,x,z
6 z,y,x
7 x,-y,-z
8 z,-x,-y
9 y,-z,-x
10 x,-z,-y
11 y,-x,-z
12 z,-y,-x
13 -x,y,-z
14 -z,x,-y
15 -y,z,-x
16 -x,z,-y
17 -y,x,-z
18 -z,y,-x
19 -x,-y,z
20 -z,-x,y
21 -y,-z,x
22 -x,-z,y
23 -y,-x,z
24 -z,-y,x
25 x,y+1/2,z+1/2
26 z,x+1/2,y+1/2
27 y,z+1/2,x+1/2
28 x,z+1/2,y+1/2
29 y,x+1/2,z+1/2
30 z,y+1/2,x+1/2
31 x,-y+1/2,-z+1/2
32 z,-x+1/2,-y+1/2
33 y,-z+1/2,-x+1/2
34 x,-z+1/2,-y+1/2
35 y,-x+1/2,-z+1/2
36 z,-y+1/2,-x+1/2
37 -x,y+1/2,-z+1/2
38 -z,x+1/2,-y+1/2
39 -y,z+1/2,-x+1/2
40 -x,z+1/2,-y+1/2
41 -y,x+1/2,-z+1/2
42 -z,y+1/2,-x+1/2
43 -x,-y+1/2,z+1/2
44 -z,-x+1/2,y+1/2
45 -y,-z+1/2,x+1/2
46 -x,-z+1/2,y+1/2
47 -y,-x+1/2,z+1/2
48 -z,-y+1/2,x+1/2
49 x+1/2,y,z+1/2
50 z+1/2,x,y+1/2
51 y+1/2,z,x+1/2
52 x+1/2,z,y+1/2
53 y+1/2,x,z+1/2
54 z+1/2,y,x+1/2
55 x+1/2,-y,-z+1/2
56 z+1/2,-x,-y+1/2
57 y+1/2,-z,-x+1/2
58 x+1/2,-z,-y+1/2
59 y+1/2,-x,-z+1/2
60 z+1/2,-y,-x+1/2
61 -x+1/2,y,-z+1/2
62 -z+1/2,x,-y+1/2
63 -y+1/2,z,-x+1/2
64 -x+1/2,z,-y+1/2
65 -y+1/2,x,-z+1/2
66 -z+1/2,y,-x+1/2
67 -x+1/2,-y,z+1/2
68 -z+1/2,-x,y+1/2
69 -y+1/2,-z,x+1/2
70 -x+1/2,-z,y+1/2
71 -y+1/2,-x,z+1/2
72 -z+1/2,-y,x+1/2
73 x+1/2,y+1/2,z
74 z+1/2,x+1/2,y
75 y+1/2,z+1/2,x
76 x+1/2,z+1/2,y
77 y+1/2,x+1/2,z
78 z+1/2,y+1/2,x
79 x+1/2,-y+1/2,-z
80 z+1/2,-x+1/2,-y
81 y+1/2,-z+1/2,-x
82 x+1/2,-z+1/2,-y
83 y+1/2,-x+1/2,-z
84 z+1/2,-y+1/2,-x
85 -x+1/2,y+1/2,-z
86 -z+1/2,x+1/2,-y
87 -y+1/2,z+1/2,-x
88 -x+1/2,z+1/2,-y
89 -y+1/2,x+1/2,-z
90 -z+1/2,y+1/2,-x
91 -x+1/2,-y+1/2,z
92 -z+1/2,-x+1/2,y
93 -y+1/2,-z+1/2,x
94 -x+1/2,-z+1/2,y
95 -y+1/2,-x+1/2,z
96 -z+1/2,-y+1/2,x

loop_
_atom_site_label
_atom_site_type_symbol
_atom_site_fract_x
_atom_site_fract_y
_atom_site_fract_z
_atom_site_B_iso_or_equiv
_atom_site_symmetry_multiplicity
_atom_site_Wyckoff_symbol
_atom_site_occupancy
La1 La 0.0 0.0 0.0 0.85 . . 0.5
Nd2 Nd 0.0 0.0 0.0 0.85 . . 0.5
Mg3 Mg 0.25 0.25 0.25 0.94 . . 1.0
Ni4 Ni 0.6248 0.6248 0.6248 0.67 . . 1.0

File: test/xrd_icdd_PDF/PDF Card - 00-068-0011.cif
data_00-068-0011
# Copyright 2025 International Centre for Diffraction Data. All rights reserved.

_audit_creation_date                  2025-07-06
_audit_creation_method                'Generated by PDF-5+ 2025 4.25.0.2'

_chemical_name_systematic             'Lithium Silicide'
_chemical_formula_moiety              'Li15 Si4'
_chemical_formula_sum                 'Li15 Si4'
_chemical_formula_weight              216.46

_cell_length_a                        10.71634(13)
_cell_length_b                        10.71634(13)
_cell_length_c                        10.71634(13)
_cell_angle_alpha                     90.0
_cell_angle_beta                      90.0
_cell_angle_gamma                     90.0
_cell_formula_units_Z                 4
_cell_volume                          1230.66
_symmetry_cell_setting                cubic
_symmetry_space_group_name_H-M        I-43d
_symmetry_Int_Tables_number           220

loop_
_symmetry_equiv_pos_site_id
_symmetry_equiv_pos_as_xyz
1 x,y,z
2 z,x,y
3 y,z,x
4 x+1/2,-y+1/2,-z
5 z+1/2,-x+1/2,-y
6 y+1/2,-z+1/2,-x
7 -x,y+1/2,-z+1/2
8 -z,x+1/2,-y+1/2
9 -y,z+1/2,-x+1/2
10 -x+1/2,-y,z+1/2
11 -z+1/2,-x,y+1/2
12 -y+1/2,-z,x+1/2
13 x+1/4,z+1/4,y+1/4
14 y+1/4,x+1/4,z+1/4
15 z+1/4,y+1/4,x+1/4
16 x+3/4,-z+1/4,-y+3/4
17 y+3/4,-x+1/4,-z+3/4
18 z+3/4,-y+1/4,-x+3/4
19 -x+3/4,z+3/4,-y+1/4
20 -y+3/4,x+3/4,-z+1/4
21 -z+3/4,y+3/4,-x+1/4
22 -x+1/4,-z+3/4,y+3/4
23 -y+1/4,-x+3/4,z+3/4
24 -z+1/4,-y+3/4,x+3/4
25 x+1/2,y+1/2,z+1/2
26 z+1/2,x+1/2,y+1/2
27 y+1/2,z+1/2,x+1/2
28 x,-y,-z+1/2
29 z,-x,-y+1/2
30 y,-z,-x+1/2
31 -x+1/2,y,-z
32 -z+1/2,x,-y
33 -y+1/2,z,-x
34 -x,-y+1/2,z
35 -z,-x+1/2,y
36 -y,-z+1/2,x
37 x+3/4,z+3/4,y+3/4
38 y+3/4,x+3/4,z+3/4
39 z+3/4,y+3/4,x+3/4
40 x+1/4,-z+3/4,-y+1/4
41 y+1/4,-x+3/4,-z+1/4
42 z+1/4,-y+3/4,-x+1/4
43 -x+1/4,z+1/4,-y+3/4
44 -y+1/4,x+1/4,-z+3/4
45 -z+1/4,y+1/4,-x+3/4
46 -x+3/4,-z+1/4,y+1/4
47 -y+3/4,-x+1/4,z+1/4
48 -z+3/4,-y+1/4,x+1/4

loop_
_atom_site_label
_atom_site_type_symbol
_atom_site_fract_x
_atom_site_fract_y
_atom_site_fract_z
_atom_site_U_iso_or_equiv
_atom_site_symmetry_multiplicity
_atom_site_Wyckoff_symbol
_atom_site_occupancy
Si1 Si 0.458745 0.458745 0.45875 0.01529 . . 1.0
Li2 Li 0.40228 0.37589 0.21368 0.0269 . . 1.0
Li3 Li 0.25 0.375 0.0 0.0298 . . 1.0

File: test/xrd_icdd_PDF/PDF Card - 00-068-0308.cif
data_00-068-0308
# Copyright 2025 International Centre for Diffraction Data. All rights reserved.

_audit_creation_date                  2025-07-06
_audit_creation_method                'Generated by PDF-5+ 2025 4.25.0.2'

_chemical_name_systematic             'Cobalt Dysprosium'
_chemical_formula_moiety              'Co3 Dy'
_chemical_formula_sum                 'Co3 Dy'
_chemical_formula_weight              339.30

# Atomic parameters are cross-referenced from PDF entry 04-006-8977

_cell_length_a                        5.01
_cell_length_b                        5.01
_cell_length_c                        24.36
_cell_angle_alpha                     90
_cell_angle_beta                      90
_cell_angle_gamma                     120
_cell_formula_units_Z                 9
_cell_volume                          529.52
_symmetry_cell_setting                hexagonal
_symmetry_space_group_name_H-M        R-3m
_symmetry_Int_Tables_number           166

loop_
_symmetry_equiv_pos_site_id
_symmetry_equiv_pos_as_xyz
1 x,y,z
2 -x,-y,-z
3 -y,x-y,z
4 y,-x+y,-z
5 -x+y,-x,z
6 x-y,x,-z
7 -y,-x,z
8 y,x,-z
9 x,x-y,z
10 -x,-x+y,-z
11 -x+y,y,z
12 x-y,-y,-z
13 x+2/3,y+1/3,z+1/3
14 -x+2/3,-y+1/3,-z+1/3
15 -y+2/3,x-y+1/3,z+1/3
16 y+2/3,-x+y+1/3,-z+1/3
17 -x+y+2/3,-x+1/3,z+1/3
18 x-y+2/3,x+1/3,-z+1/3
19 -y+2/3,-x+1/3,z+1/3
20 y+2/3,x+1/3,-z+1/3
21 x+2/3,x-y+1/3,z+1/3
22 -x+2/3,-x+y+1/3,-z+1/3
23 -x+y+2/3,y+1/3,z+1/3
24 x-y+2/3,-y+1/3,-z+1/3
25 x+1/3,y+2/3,z+2/3
26 -x+1/3,-y+2/3,-z+2/3
27 -y+1/3,x-y+2/3,z+2/3
28 y+1/3,-x+y+2/3,-z+2/3
29 -x+y+1/3,-x+2/3,z+2/3
30 x-y+1/3,x+2/3,-z+2/3
31 -y+1/3,-x+2/3,z+2/3
32 y+1/3,x+2/3,-z+2/3
33 x+1/3,x-y+2/3,z+2/3
34 -x+1/3,-x+y+2/3,-z+2/3
35 -x+y+1/3,y+2/3,z+2/3
36 x-y+1/3,-y+2/3,-z+2/3

loop_
_atom_site_label
_atom_site_type_symbol
_atom_site_fract_x
_atom_site_fract_y
_atom_site_fract_z
_atom_site_U_iso_or_equiv
_atom_site_symmetry_multiplicity
_atom_site_Wyckoff_symbol
_atom_site_occupancy
Co1 Co 0.5002 0.4998 0.0829 . 18 h 1.0
Dy2 Dy 0.0 0.0 0.1414 . 6 c 1.0
Co3 Co 0.0 0.0 0.3336 . 6 c 1.0
Co4 Co 0.0 0.0 0.5 . 3 b 1.0
Dy5 Dy 0.0 0.0 0.0 . 3 a 1.0

File: test/xrd_icdd_PDF/PDF Card - 00-068-0310.cif
data_00-068-0310
# Copyright 2025 International Centre for Diffraction Data. All rights reserved.

_audit_creation_date                  2025-07-06
_audit_creation_method                'Generated by PDF-5+ 2025 4.25.0.2'

_chemical_name_systematic             'Cobalt Gadolinium'
_chemical_formula_moiety              'Co3 Gd'
_chemical_formula_sum                 'Co3 Gd'
_chemical_formula_weight              334.05

# Atomic parameters are cross-referenced from PDF entry 04-004-1371

_cell_length_a                        5.043
_cell_length_b                        5.043
_cell_length_c                        24.51
_cell_angle_alpha                     90
_cell_angle_beta                      90
_cell_angle_gamma                     120
_cell_formula_units_Z                 9
_cell_volume                          539.82
_symmetry_cell_setting                hexagonal
_symmetry_space_group_name_H-M        R-3m
_symmetry_Int_Tables_number           166

loop_
_symmetry_equiv_pos_site_id
_symmetry_equiv_pos_as_xyz
1 x,y,z
2 -x,-y,-z
3 -y,x-y,z
4 y,-x+y,-z
5 -x+y,-x,z
6 x-y,x,-z
7 -y,-x,z
8 y,x,-z
9 x,x-y,z
10 -x,-x+y,-z
11 -x+y,y,z
12 x-y,-y,-z
13 x+2/3,y+1/3,z+1/3
14 -x+2/3,-y+1/3,-z+1/3
15 -y+2/3,x-y+1/3,z+1/3
16 y+2/3,-x+y+1/3,-z+1/3
17 -x+y+2/3,-x+1/3,z+1/3
18 x-y+2/3,x+1/3,-z+1/3
19 -y+2/3,-x+1/3,z+1/3
20 y+2/3,x+1/3,-z+1/3
21 x+2/3,x-y+1/3,z+1/3
22 -x+2/3,-x+y+1/3,-z+1/3
23 -x+y+2/3,y+1/3,z+1/3
24 x-y+2/3,-y+1/3,-z+1/3
25 x+1/3,y+2/3,z+2/3
26 -x+1/3,-y+2/3,-z+2/3
27 -y+1/3,x-y+2/3,z+2/3
28 y+1/3,-x+y+2/3,-z+2/3
29 -x+y+1/3,-x+2/3,z+2/3
30 x-y+1/3,x+2/3,-z+2/3
31 -y+1/3,-x+2/3,z+2/3
32 y+1/3,x+2/3,-z+2/3
33 x+1/3,x-y+2/3,z+2/3
34 -x+1/3,-x+y+2/3,-z+2/3
35 -x+y+1/3,y+2/3,z+2/3
36 x-y+1/3,-y+2/3,-z+2/3

loop_
_atom_site_label
_atom_site_type_symbol
_atom_site_fract_x
_atom_site_fract_y
_atom_site_fract_z
_atom_site_U_iso_or_equiv
_atom_site_symmetry_multiplicity
_atom_site_Wyckoff_symbol
_atom_site_occupancy
Co1 Co 0.5002 0.4998 0.0829 . 18 h 1.0
Gd2 Gd 0.0 0.0 0.1414 . 6 c 1.0
Co3 Co 0.0 0.0 0.3336 . 6 c 1.0
Co4 Co 0.0 0.0 0.5 . 3 b 1.0
Gd5 Gd 0.0 0.0 0.0 . 3 a 1.0

File: test/xrd_icdd_PDF/PDF Card - 00-068-0438.cif
data_00-068-0438
# Copyright 2025 International Centre for Diffraction Data. All rights reserved.

_audit_creation_date                  2025-07-06
_audit_creation_method                'Generated by PDF-5+ 2025 4.25.0.2'

_chemical_name_systematic             'Aluminum Cobalt Thulium'
_chemical_formula_moiety              'Al3 Co Tm10'
_chemical_formula_sum                 'Al3 Co Tm10'
_chemical_formula_weight              1829.22

_cell_length_a                        9.3105(3)
_cell_length_b                        9.3105(3)
_cell_length_c                        9.3515(4)
_cell_angle_alpha                     90.0
_cell_angle_beta                      90.0
_cell_angle_gamma                     120.0
_cell_formula_units_Z                 2
_cell_volume                          702.03
_symmetry_cell_setting                hexagonal
_symmetry_space_group_name_H-M        P63/mmc
_symmetry_Int_Tables_number           194

loop_
_symmetry_equiv_pos_site_id
_symmetry_equiv_pos_as_xyz
1 x,y,z
2 -x,-y,-z
3 -y,x-y,z
4 y,-x+y,-z
5 -x+y,-x,z
6 x-y,x,-z
7 -y,-x,z
8 y,x,-z
9 x,x-y,z
10 -x,-x+y,-z
11 -x+y,y,z
12 x-y,-y,-z
13 -x,-y,z+1/2
14 x,y,-z+1/2
15 y,-x+y,z+1/2
16 -y,x-y,-z+1/2
17 x-y,x,z+1/2
18 -x+y,-x,-z+1/2
19 y,x,z+1/2
20 -y,-x,-z+1/2
21 -x,-x+y,z+1/2
22 x,x-y,-z+1/2
23 x-y,-y,z+1/2
24 -x+y,y,-z+1/2

loop_
_atom_site_label
_atom_site_type_symbol
_atom_site_fract_x
_atom_site_fract_y
_atom_site_fract_z
_atom_site_B_iso_or_equiv
_atom_site_symmetry_multiplicity
_atom_site_Wyckoff_symbol
_atom_site_occupancy
Tm1 Tm 0.0 0.0 0.0 1.03 . . 1.0
Tm2 Tm 0.5425 0.085 0.25 0.88 . . 1.0
Tm3 Tm 0.2082 0.4164 0.0616 0.73 . . 1.0
Co4 Co 0.33333 0.66667 0.25 1.0 . . 1.0
Al5 Al 0.887 0.774 0.25 0.98 . . 1.0

File: test/xrd_icdd_PDF/PDF Card - 00-068-0545.cif
data_00-068-0545
# Copyright 2025 International Centre for Diffraction Data. All rights reserved.

_audit_creation_date                  2025-07-06
_audit_creation_method                'Generated by PDF-5+ 2025 4.25.0.2'

_chemical_name_systematic             'Dysprosium Cobalt Aluminum'
_chemical_formula_moiety              'Dy3 Co7 Al2'
_chemical_formula_sum                 'Al2 Co7 Dy3'
_chemical_formula_weight              954.00

_cell_length_a                        5.1041(2)
_cell_length_b                        5.1041(2)
_cell_length_c                        16.2463(3)
_cell_angle_alpha                     90.0
_cell_angle_beta                      90.0
_cell_angle_gamma                     120.0
_cell_formula_units_Z                 2
_cell_volume                          366.54
_symmetry_cell_setting                hexagonal
_symmetry_space_group_name_H-M        P63/mmc
_symmetry_Int_Tables_number           194

loop_
_symmetry_equiv_pos_site_id
_symmetry_equiv_pos_as_xyz
1 x,y,z
2 -x,-y,-z
3 -y,x-y,z
4 y,-x+y,-z
5 -x+y,-x,z
6 x-y,x,-z
7 -y,-x,z
8 y,x,-z
9 x,x-y,z
10 -x,-x+y,-z
11 -x+y,y,z
12 x-y,-y,-z
13 -x,-y,z+1/2
14 x,y,-z+1/2
15 y,-x+y,z+1/2
16 -y,x-y,-z+1/2
17 x-y,x,z+1/2
18 -x+y,-x,-z+1/2
19 y,x,z+1/2
20 -y,-x,-z+1/2
21 -x,-x+y,z+1/2
22 x,x-y,-z+1/2
23 x-y,-y,z+1/2
24 -x+y,y,-z+1/2

loop_
_atom_site_label
_atom_site_type_symbol
_atom_site_fract_x
_atom_site_fract_y
_atom_site_fract_z
_atom_site_U_iso_or_equiv
_atom_site_symmetry_multiplicity
_atom_site_Wyckoff_symbol
_atom_site_occupancy
Dy1 Dy 0.33333 0.66666 0.25 . . . 1.0
Dy2 Dy 0.33333 0.66666 0.0394 . . . 1.0
Co3 Co 0.0 0.0 0.0 . . . 0.5
Al4 Al 0.0 0.0 0.0 . . . 0.5
Co5 Co 0.0 0.0 0.25 . . . 0.5
Al6 Al 0.0 0.0 0.25 . . . 0.5
Co7 Co 0.33333 0.66666 0.75 . . . 0.5
Al8 Al 0.33333 0.66666 0.75 . . . 0.5
Co9 Co 0.8323 1.6646 0.1268 . . . 0.92
Al10 Al 0.8323 1.6646 0.1268 . . . 0.08

File: test/xrd_icdd_PDF/PDF Card - 00-069-0233.cif
data_00-069-0233
# Copyright 2025 International Centre for Diffraction Data. All rights reserved.

_audit_creation_date                  2025-07-06
_audit_creation_method                'Generated by PDF-5+ 2025 4.25.0.2'

_chemical_name_systematic             'Yttrium Manganite'
_chemical_formula_moiety              'Y Mn O3'
_chemical_formula_sum                 'Mn O3 Y'
_chemical_formula_weight              191.84

_cell_length_a                        6.1373(3)
_cell_length_b                        6.1373(3)
_cell_length_c                        11.3781(6)
_cell_angle_alpha                     90.0
_cell_angle_beta                      90.0
_cell_angle_gamma                     120.0
_cell_formula_units_Z                 6
_cell_volume                          371.15
_symmetry_cell_setting                hexagonal
_symmetry_space_group_name_H-M        P63cm
_symmetry_Int_Tables_number           185

loop_
_symmetry_equiv_pos_site_id
_symmetry_equiv_pos_as_xyz
1 x,y,z
2 -y,x-y,z
3 -x+y,-x,z
4 y,x,z
5 -x,-x+y,z
6 x-y,-y,z
7 -x,-y,z+1/2
8 y,-x+y,z+1/2
9 x-y,x,z+1/2
10 -y,-x,z+1/2
11 x,x-y,z+1/2
12 -x+y,y,z+1/2

loop_
_atom_site_label
_atom_site_type_symbol
_atom_site_fract_x
_atom_site_fract_y
_atom_site_fract_z
_atom_site_B_iso_or_equiv
_atom_site_symmetry_multiplicity
_atom_site_Wyckoff_symbol
_atom_site_occupancy
Y1 Y 0.0 0.0 0.2659 0.15 . . 1.0
Y2 Y 0.3333 0.6666 0.2267 0.15 . . 1.0
Mn3 Mn 0.332 0.0 0.0 0.15 . . 1.0
O4 O 0.18513 0.0 0.14732 0.52 . . 1.0
O5 O 0.63485 0.0 0.33688 0.52 . . 1.0
O6 O 0.0 0.0 0.4952 0.63 . . 1.0
O7 O 0.3333 0.6666 0.04217 0.63 . . 1.0

File: test/xrd_icdd_PDF/PDF Card - 00-069-0367.cif
data_00-069-0367
# Copyright 2025 International Centre for Diffraction Data. All rights reserved.

_audit_creation_date                  2025-07-06
_audit_creation_method                'Generated by PDF-5+ 2025 4.25.0.2'

_chemical_name_systematic             'Bismuth Iron Lanthanum Oxide'
_chemical_formula_moiety              'Bi0.8 La0.2 Fe O3'
_chemical_formula_sum                 'Bi0.8 Fe La0.2 O3'
_chemical_formula_weight              298.81

_cell_length_a                        5.5604(4)
_cell_length_b                        5.5604(4)
_cell_length_c                        13.7597(10)
_cell_angle_alpha                     90.0
_cell_angle_beta                      90.0
_cell_angle_gamma                     120.0
_cell_formula_units_Z                 6
_cell_volume                          368.42
_symmetry_cell_setting                hexagonal
_symmetry_space_group_name_H-M        R3cH
_symmetry_Int_Tables_number           161

loop_
_symmetry_equiv_pos_site_id
_symmetry_equiv_pos_as_xyz
1 x,y,z
2 -y,x-y,z
3 -x+y,-x,z
4 -y,-x,z+1/2
5 x,x-y,z+1/2
6 -x+y,y,z+1/2
7 x+2/3,y+1/3,z+1/3
8 -y+2/3,x-y+1/3,z+1/3
9 -x+y+2/3,-x+1/3,z+1/3
10 -y+2/3,-x+1/3,z+5/6
11 x+2/3,x-y+1/3,z+5/6
12 -x+y+2/3,y+1/3,z+5/6
13 x+1/3,y+2/3,z+2/3
14 -y+1/3,x-y+2/3,z+2/3
15 -x+y+1/3,-x+2/3,z+2/3
16 -y+1/3,-x+2/3,z+1/6
17 x+1/3,x-y+2/3,z+1/6
18 -x+y+1/3,y+2/3,z+1/6

loop_
_atom_site_label
_atom_site_type_symbol
_atom_site_fract_x
_atom_site_fract_y
_atom_site_fract_z
_atom_site_U_iso_or_equiv
_atom_site_symmetry_multiplicity
_atom_site_Wyckoff_symbol
_atom_site_occupancy
Bi1 Bi 0.0 0.0 0.27249 0.01792 . . 0.8
La2 La 0.0 0.0 0.27249 0.03101 . . 0.2
Fe3 Fe 0.0 0.0 0.0 0.01376 . . 1.0
O4 O 0.66793 0.76472 0.54898 0.004 . . 1.0

File: test/xrd_icdd_PDF/PDF Card - 00-070-0047.cif
data_00-070-0047
# Copyright 2025 International Centre for Diffraction Data. All rights reserved.

_audit_creation_date                  2025-07-06
_audit_creation_method                'Generated by PDF-5+ 2025 4.25.0.2'

_chemical_name_systematic             'Tungsten Nitride'
_chemical_name_common                 '\d-W N'
_chemical_formula_moiety              'W N'
_chemical_formula_sum                 'N W'
_chemical_formula_weight              197.85

_cell_length_a                        2.90114
_cell_length_b                        2.90114
_cell_length_c                        2.82709
_cell_angle_alpha                     90.0
_cell_angle_beta                      90.0
_cell_angle_gamma                     120.0
_cell_formula_units_Z                 1
_cell_volume                          20.61
_symmetry_cell_setting                hexagonal
_symmetry_space_group_name_H-M        P-62m
_symmetry_Int_Tables_number           189

loop_
_symmetry_equiv_pos_site_id
_symmetry_equiv_pos_as_xyz
1 x,y,z
2 -y,x-y,z
3 -x+y,-x,z
4 x,y,-z
5 -y,x-y,-z
6 -x+y,-x,-z
7 y,x,z
8 -x,-x+y,z
9 x-y,-y,z
10 y,x,-z
11 -x,-x+y,-z
12 x-y,-y,-z

loop_
_atom_site_label
_atom_site_type_symbol
_atom_site_fract_x
_atom_site_fract_y
_atom_site_fract_z
_atom_site_U_iso_or_equiv
_atom_site_symmetry_multiplicity
_atom_site_Wyckoff_symbol
_atom_site_occupancy
W1 W 0.0 0.0 0.0 . . . 1.0
N2 N 0.33333 0.66666 0.5 . . . 1.0

File: test/xrd_icdd_PDF/PDF Card - 00-071-0280.cif
data_00-071-0280
# Copyright 2025 International Centre for Diffraction Data. All rights reserved.

_audit_creation_date                  2025-07-06
_audit_creation_method                'Generated by PDF-5+ 2025 4.25.0.2'

_chemical_name_systematic             'Manganese Ytterbium Oxide'
_chemical_name_common                 'manganese trioxide of ytterbium'
_chemical_formula_moiety              'Yb Mn O3'
_chemical_formula_sum                 'Mn O3 Yb'
_chemical_formula_weight              275.99

_cell_length_a                        6.05901(7)
_cell_length_b                        6.05901
_cell_length_c                        11.36769(15)
_cell_angle_alpha                     90.0
_cell_angle_beta                      90.0
_cell_angle_gamma                     120.0
_cell_formula_units_Z                 6
_cell_volume                          361.42
_symmetry_cell_setting                hexagonal
_symmetry_space_group_name_H-M        P63cm
_symmetry_Int_Tables_number           185

loop_
_symmetry_equiv_pos_site_id
_symmetry_equiv_pos_as_xyz
1 x,y,z
2 -y,x-y,z
3 -x+y,-x,z
4 y,x,z
5 -x,-x+y,z
6 x-y,-y,z
7 -x,-y,z+1/2
8 y,-x+y,z+1/2
9 x-y,x,z+1/2
10 -y,-x,z+1/2
11 x,x-y,z+1/2
12 -x+y,y,z+1/2

loop_
_atom_site_label
_atom_site_type_symbol
_atom_site_fract_x
_atom_site_fract_y
_atom_site_fract_z
_atom_site_U_iso_or_equiv
_atom_site_symmetry_multiplicity
_atom_site_Wyckoff_symbol
_atom_site_occupancy
Yb1 Yb 0.0 0.0 0.2734 0.0061 . . 1.0
Yb2 Yb 0.33333 -0.33333 0.2309 0.0049 . . 1.0
Mn3 Mn 0.3251 0.0 -0.0015 0.0039 . . 1.0
O4 O 0.319 0.0 0.1577 0.004 . . 1.0
O5 O 0.367 0.0 -0.1694 0.009 . . 1.0
O6 O 0.0 0.0 -0.0202 0.004 . . 1.0
O7 O 0.33333 -0.33333 0.019 0.004 . . 1.0

File: test/xrd_icdd_PDF/PDF Card - 00-071-0684.cif
data_00-071-0684
# Copyright 2025 International Centre for Diffraction Data. All rights reserved.

_audit_creation_date                  2025-07-06
_audit_creation_method                'Generated by PDF-5+ 2025 4.25.0.2'

_chemical_name_systematic             'Cobalt Iron Lanthanum Oxide'
_chemical_formula_moiety              'La2 Fe Co O6'
_chemical_formula_sum                 'Co Fe La2 O6'
_chemical_formula_weight              488.58

_cell_length_a                        5.49351
_cell_length_b                        5.49351
_cell_length_c                        13.23566
_cell_angle_alpha                     90.0
_cell_angle_beta                      90.0
_cell_angle_gamma                     120.0
_cell_formula_units_Z                 3
_cell_volume                          345.92
_symmetry_cell_setting                hexagonal
_symmetry_space_group_name_H-M        R-3cH
_symmetry_Int_Tables_number           167

loop_
_symmetry_equiv_pos_site_id
_symmetry_equiv_pos_as_xyz
1 x,y,z
2 -x,-y,-z
3 -y,x-y,z
4 y,-x+y,-z
5 -x+y,-x,z
6 x-y,x,-z
7 -y,-x,z+1/2
8 y,x,-z+1/2
9 x,x-y,z+1/2
10 -x,-x+y,-z+1/2
11 -x+y,y,z+1/2
12 x-y,-y,-z+1/2
13 x+2/3,y+1/3,z+1/3
14 -x+2/3,-y+1/3,-z+1/3
15 -y+2/3,x-y+1/3,z+1/3
16 y+2/3,-x+y+1/3,-z+1/3
17 -x+y+2/3,-x+1/3,z+1/3
18 x-y+2/3,x+1/3,-z+1/3
19 -y+2/3,-x+1/3,z+5/6
20 y+2/3,x+1/3,-z+5/6
21 x+2/3,x-y+1/3,z+5/6
22 -x+2/3,-x+y+1/3,-z+5/6
23 -x+y+2/3,y+1/3,z+5/6
24 x-y+2/3,-y+1/3,-z+5/6
25 x+1/3,y+2/3,z+2/3
26 -x+1/3,-y+2/3,-z+2/3
27 -y+1/3,x-y+2/3,z+2/3
28 y+1/3,-x+y+2/3,-z+2/3
29 -x+y+1/3,-x+2/3,z+2/3
30 x-y+1/3,x+2/3,-z+2/3
31 -y+1/3,-x+2/3,z+1/6
32 y+1/3,x+2/3,-z+1/6
33 x+1/3,x-y+2/3,z+1/6
34 -x+1/3,-x+y+2/3,-z+1/6
35 -x+y+1/3,y+2/3,z+1/6
36 x-y+1/3,-y+2/3,-z+1/6

loop_
_atom_site_label
_atom_site_type_symbol
_atom_site_fract_x
_atom_site_fract_y
_atom_site_fract_z
_atom_site_U_iso_or_equiv
_atom_site_symmetry_multiplicity
_atom_site_Wyckoff_symbol
_atom_site_occupancy
La1 La 0.0 0.0 0.25 . . . 1.0
Co2 Co 0.0 0.0 0.0 . . . 0.5
Fe3 Fe 0.0 0.0 0.0 . . . 0.5
O4 O 0.54819 0.0 0.25 . . . 1.0
