Repository: xia0WT/spectrumdavit

## Checkpoint
The pre-trained SpectrumDavit model checkpoint is available on [Zenodo] [![DOI](https://zenodo.org/badge/DOI/10.5281/zenodo.17172997.svg)](https://doi.org/10.5281/zenodo.17172997)

## Data Download
The dataset used in this project is available on [Zenodo] [![DOI](https://zenodo.org/badge/DOI/10.5281/zenodo.17173064.svg)](https://doi.org/10.5281/zenodo.17173064)

File: test/xrd_icdd_PDF/PDF Card - 00-045-0136.cif
data_00-045-0136
# Copyright 2025 International Centre for Diffraction Data. All rights reserved.

_audit_creation_date                  2025-07-04
_audit_creation_method                'Generated by PDF-5+ 2025 4.25.0.2'

_chemical_name_systematic             'Sodium Calcium Magnesium Phosphate'
_chemical_formula_moiety              'Ca9 Mg Na ( P O4 )7'
_chemical_formula_sum                 'Ca9 Mg Na O28 P7'
_chemical_formula_weight              1072.79

# Atomic parameters are cross-referenced from PDF entry 04-017-5716

_cell_length_a                        10.3397(1)
_cell_length_b                        10.3397(1)
_cell_length_c                        37.029(1)
_cell_angle_alpha                     90
_cell_angle_beta                      90
_cell_angle_gamma                     120
_cell_formula_units_Z                 6
_cell_volume                          3428.38
_symmetry_cell_setting                hexagonal
_symmetry_space_group_name_H-M        R3c
_symmetry_Int_Tables_number           161

loop_
_symmetry_equiv_pos_site_id
_symmetry_equiv_pos_as_xyz
1 x,y,z
2 -y,x-y,z
3 -x+y,-x,z
4 -y,-x,z+1/2
5 x,x-y,z+1/2
6 -x+y,y,z+1/2
7 x+2/3,y+1/3,z+1/3
8 -y+2/3,x-y+1/3,z+1/3
9 -x+y+2/3,-x+1/3,z+1/3
10 -y+2/3,-x+1/3,z+5/6
11 x+2/3,x-y+1/3,z+5/6
12 -x+y+2/3,y+1/3,z+5/6
13 x+1/3,y+2/3,z+2/3
14 -y+1/3,x-y+2/3,z+2/3
15 -x+y+1/3,-x+2/3,z+2/3
16 -y+1/3,-x+2/3,z+1/6
17 x+1/3,x-y+2/3,z+1/6
18 -x+y+1/3,y+2/3,z+1/6

loop_
_atom_site_label
_atom_site_type_symbol
_atom_site_fract_x
_atom_site_fract_y
_atom_site_fract_z
_atom_site_B_iso_or_equiv
_atom_site_symmetry_multiplicity
_atom_site_Wyckoff_symbol
_atom_site_occupancy
Ca1 Ca 0.7282 0.8583 0.4311 0.5 18 b 1.0
Ca2 Ca 0.6164 0.8231 0.2297 0.5 18 b 1.0
Ca3 Ca 0.1219 0.2675 0.3236 0.7 18 b 1.0
Na4 Na 0.0 0.0 0.1854 3.4 6 a 1.0
Mg5 Mg 0.0 0.0 0.0 0.7 6 a 1.0
P6 P 0.0 0.0 0.265 0.9 6 a 1.0
P7 P 0.6867 0.861 0.1342 0.6 18 b 1.0
P8 P 0.655 0.848 0.0303 0.7 18 b 1.0
O9 O 0.0 0.0 0.3079 0.3 6 a 1.0
O10 O 0.007 0.861 0.2514 0.9 18 b 1.0
O11 O 0.748 0.925 0.1731 0.8 18 b 1.0
O12 O 0.757 0.77 0.1202 0.8 18 b 1.0
O13 O 0.723 0.004 0.111 0.6 18 b 1.0
O14 O 0.513 0.761 0.1326 0.3 18 b 1.0
O15 O 0.603 0.957 0.043 0.4 18 b 1.0
O16 O 0.575 0.695 0.0512 0.5 18 b 1.0
O17 O 0.825 0.922 0.0386 0.6 18 b 1.0
O18 O 0.623 0.819 0.99 0.7 18 b 1.0

File: test/xrd_icdd_PDF/PDF Card - 00-045-0137.cif
data_00-045-0137
# Copyright 2025 International Centre for Diffraction Data. All rights reserved.

_audit_creation_date                  2025-07-04
_audit_creation_method                'Generated by PDF-5+ 2025 4.25.0.2'

_chemical_name_systematic             'Potassium Calcium Magnesium Phosphate'
_chemical_formula_moiety              'Ca9 Mg K ( P O4 )7'
_chemical_formula_sum                 'Ca9 K Mg O28 P7'
_chemical_formula_weight              1088.90

# Atomic parameters are cross-referenced from PDF entry 04-017-5717

_cell_length_a                        10.3869(1)
_cell_length_b                        10.3869(1)
_cell_length_c                        36.969(2)
_cell_angle_alpha                     90
_cell_angle_beta                      90
_cell_angle_gamma                     120
_cell_formula_units_Z                 6
_cell_volume                          3454.14
_symmetry_cell_setting                hexagonal
_symmetry_space_group_name_H-M        R3c
_symmetry_Int_Tables_number           161

loop_
_symmetry_equiv_pos_site_id
_symmetry_equiv_pos_as_xyz
1 x,y,z
2 -y,x-y,z
3 -x+y,-x,z
4 -y,-x,z+1/2
5 x,x-y,z+1/2
6 -x+y,y,z+1/2
7 x+2/3,y+1/3,z+1/3
8 -y+2/3,x-y+1/3,z+1/3
9 -x+y+2/3,-x+1/3,z+1/3
10 -y+2/3,-x+1/3,z+5/6
11 x+2/3,x-y+1/3,z+5/6
12 -x+y+2/3,y+1/3,z+5/6
13 x+1/3,y+2/3,z+2/3
14 -y+1/3,x-y+2/3,z+2/3
15 -x+y+1/3,-x+2/3,z+2/3
16 -y+1/3,-x+2/3,z+1/6
17 x+1/3,x-y+2/3,z+1/6
18 -x+y+1/3,y+2/3,z+1/6

loop_
_atom_site_label
_atom_site_type_symbol
_atom_site_fract_x
_atom_site_fract_y
_atom_site_fract_z
_atom_site_B_iso_or_equiv
_atom_site_symmetry_multiplicity
_atom_site_Wyckoff_symbol
_atom_site_occupancy
Ca1 Ca 0.7277 0.8588 0.4312 0.4 18 b 1.0
Ca2 Ca 0.6135 0.8234 0.2311 0.4 18 b 1.0
Ca3 Ca 0.1197 0.2658 0.3243 0.7 18 b 1.0
K4 K 0.0 0.0 0.1824 2.7 6 a 1.0
Mg5 Mg 0.0 0.0 0.0 0.2 6 a 1.0
P6 P 0.0 0.0 0.2667 1.2 6 a 1.0
P7 P 0.683 0.8608 0.1349 0.4 18 b 1.0
P8 P 0.656 0.8509 0.0304 0.7 18 b 1.0
O9 O 0.0 0.0 0.3087 0.6 6 a 1.0
O10 O 0.011 0.863 0.254 0.8 18 b 1.0
O11 O 0.732 0.921 0.1746 0.9 18 b 1.0
O12 O 0.762 0.775 0.1225 0.8 18 b 1.0
O13 O 0.72 0.004 0.1121 0.6 18 b 1.0
O14 O 0.512 0.759 0.132 0.4 18 b 1.0
O15 O 0.599 0.957 0.0434 0.4 18 b 1.0
O16 O 0.579 0.699 0.0521 0.5 18 b 1.0
O17 O 0.827 0.925 0.0387 0.4 18 b 1.0
O18 O 0.625 0.823 0.99 0.6 18 b 1.0

File: test/xrd_icdd_PDF/PDF Card - 00-045-0138.cif
data_00-045-0138
# Copyright 2025 International Centre for Diffraction Data. All rights reserved.

_audit_creation_date                  2025-07-04
_audit_creation_method                'Generated by PDF-5+ 2025 4.25.0.2'

_chemical_name_systematic             'Potassium Calcium Phosphate'
_chemical_formula_moiety              'Ca10 K ( P O4 )7'
_chemical_formula_sum                 'Ca10 K O28 P7'
_chemical_formula_weight              1104.67

# Atomic parameters are cross-referenced from PDF entry 04-014-5920

_cell_length_a                        10.4630(4)
_cell_length_b                        10.4630(4)
_cell_length_c                        37.241(1)
_cell_angle_alpha                     90
_cell_angle_beta                      90
_cell_angle_gamma                     120
_cell_formula_units_Z                 6
_cell_volume                          3530.73
_symmetry_cell_setting                hexagonal
_symmetry_space_group_name_H-M        R3c
_symmetry_Int_Tables_number           161

loop_
_symmetry_equiv_pos_site_id
_symmetry_equiv_pos_as_xyz
1 x,y,z
2 -y,x-y,z
3 -x+y,-x,z
4 -y,-x,z+1/2
5 x,x-y,z+1/2
6 -x+y,y,z+1/2
7 x+2/3,y+1/3,z+1/3
8 -y+2/3,x-y+1/3,z+1/3
9 -x+y+2/3,-x+1/3,z+1/3
10 -y+2/3,-x+1/3,z+5/6
11 x+2/3,x-y+1/3,z+5/6
12 -x+y+2/3,y+1/3,z+5/6
13 x+1/3,y+2/3,z+2/3
14 -y+1/3,x-y+2/3,z+2/3
15 -x+y+1/3,-x+2/3,z+2/3
16 -y+1/3,-x+2/3,z+1/6
17 x+1/3,x-y+2/3,z+1/6
18 -x+y+1/3,y+2/3,z+1/6

loop_
_atom_site_label
_atom_site_type_symbol
_atom_site_fract_x
_atom_site_fract_y
_atom_site_fract_z
_atom_site_U_iso_or_equiv
_atom_site_symmetry_multiplicity
_atom_site_Wyckoff_symbol
_atom_site_occupancy
Ca1 Ca 0.4015 0.18804 0.02636 0.01213 18 b 1.0
Ca2 Ca 0.3924 0.19151 0.13207 0.00866 18 b 1.0
Ca3 Ca 0.17676 0.38629 0.10021 0.00898 18 b 1.0
Ca4 Ca 0.33333 0.66666 0.03389 0.01213 6 a 1.0
K5 K 0.0 0.0 0.0493 0.02577 6 a 1.0
P6 P 0.0 0.0 0.13478 0.00711 6 a 1.0
P7 P 0.13778 0.31542 0.00163 0.00828 18 b 1.0
P8 P 0.48417 0.47201 0.06596 0.00759 18 b 1.0
O9 O 0.0 0.0 0.1757 0.01151 6 a 1.0
O10 O 0.0076 0.1433 0.12131 0.0148 18 b 1.0
O11 O 0.0936 0.2842 0.04129 0.01723 18 b 1.0
O12 O 0.2174 0.2337 -0.01054 0.01782 18 b 1.0
O13 O -0.0055 0.2739 -0.01925 0.01192 18 b 1.0
O14 O 0.2394 0.4817 -0.00595 0.01548 18 b 1.0
O15 O 0.411 0.5634 0.07578 0.01333 18 b 1.0
O16 O 0.5071 0.47 0.02542 0.01171 18 b 1.0
O17 O 0.6356 0.5445 0.08409 0.01756 18 b 1.0
O18 O 0.3802 0.3124 0.07805 0.01307 18 b 1.0

loop_
_atom_site_aniso_label
_atom_site_aniso_U_11
_atom_site_aniso_U_12
_atom_site_aniso_U_13
_atom_site_aniso_U_22
_atom_site_aniso_U_23
_atom_site_aniso_U_33
Ca1 0.0152 0.0074 -0.0011 0.0114 -0.0027 0.0108
Ca2 0.009 0.0046 1.0E-4 0.0093 -9.0E-4 0.0077
Ca3 0.0087 0.0039 8.0E-4 0.0091 0.0019 0.0084
Ca4 0.0141 0.00705 0.0 0.0141 0.0 0.0082
K5 0.0234 0.0117 0.0 0.0234 0.0 0.0305
P6 0.0055 0.0028 0.0 0.0055 0.0 0.0104
P7 0.0091 0.0047 0.001 0.008 7.0E-4 0.0083
P8 0.0079 0.0043 -3.0E-4 0.008 -8.0E-4 0.0073
O9 0.0113 0.0057 0.0 0.0113 0.0 0.012
O10 0.015 0.0085 0.0061 0.0109 0.0057 0.0212
O11 0.0202 0.0121 0.0012 0.0222 1.0E-4 0.0113
O12 0.0244 0.021 -0.0019 0.0271 -0.0046 0.0128
O13 0.011 0.0056 -0.0017 0.0125 -0.0013 0.0119
O14 0.0077 0.0034 0.001 0.0123 0.004 0.0243
O15 0.0105 0.0056 0.0039 0.0098 -0.002 0.0204
O16 0.016 0.0077 -6.0E-4 0.0119 -0.002 0.0082
O17 0.012 0.007 -0.0033 0.0246 -3.0E-4 0.0132
O18 0.0177 0.0049 0.0019 0.0082 4.0E-4 0.0112

File: test/xrd_icdd_PDF/PDF Card - 00-045-0345.cif
data_00-045-0345
# Copyright 2025 International Centre for Diffraction Data. All rights reserved.

_audit_creation_date                  2025-07-04
_audit_creation_method                'Generated by PDF-5+ 2025 4.25.0.2'

_chemical_name_systematic             'Calcium Chromium Phosphate'
_chemical_formula_moiety              'Ca9 Cr ( P O4 )7'
_chemical_formula_sum                 'Ca9 Cr O28 P7'
_chemical_formula_weight              1077.49
_chemical_melting_point               1773.0

# Atomic parameters are cross-referenced from PDF entry 04-010-8305

_cell_length_a                        10.321
_cell_length_b                        10.321
_cell_length_c                        37.13
_cell_angle_alpha                     90
_cell_angle_beta                      90
_cell_angle_gamma                     120
_cell_formula_units_Z                 6
_cell_volume                          3425.30
_symmetry_cell_setting                hexagonal
_symmetry_space_group_name_H-M        R3c
_symmetry_Int_Tables_number           161

loop_
_symmetry_equiv_pos_site_id
_symmetry_equiv_pos_as_xyz
1 x,y,z
2 -y,x-y,z
3 -x+y,-x,z
4 -y,-x,z+1/2
5 x,x-y,z+1/2
6 -x+y,y,z+1/2
7 x+2/3,y+1/3,z+1/3
8 -y+2/3,x-y+1/3,z+1/3
9 -x+y+2/3,-x+1/3,z+1/3
10 -y+2/3,-x+1/3,z+5/6
11 x+2/3,x-y+1/3,z+5/6
12 -x+y+2/3,y+1/3,z+5/6
13 x+1/3,y+2/3,z+2/3
14 -y+1/3,x-y+2/3,z+2/3
15 -x+y+1/3,-x+2/3,z+2/3
16 -y+1/3,-x+2/3,z+1/6
17 x+1/3,x-y+2/3,z+1/6
18 -x+y+1/3,y+2/3,z+1/6

loop_
_atom_site_label
_atom_site_type_symbol
_atom_site_fract_x
_atom_site_fract_y
_atom_site_fract_z
_atom_site_U_iso_or_equiv
_atom_site_symmetry_multiplicity
_atom_site_Wyckoff_symbol
_atom_site_occupancy
O1 O 0.003 0.279 0.109 . 18 b 1.0
O2 O 0.076 0.425 0.0194 . 18 b 1.0
O3 O 0.094 0.176 0.2684 . 18 b 1.0
O4 O 0.133 0.15 0.4867 . 18 b 1.0
Ca5 Ca 0.148 0.275 0.0558 . 18 b 1.0
Ca6 Ca 0.148 0.281 0.1624 . 18 b 1.0
O7 O 0.176 0.081 0.1972 . 18 b 1.0
O8 O 0.245 0.218 0.1144 . 18 b 1.0
Ca9 Ca 0.289 0.131 0.2951 . 18 b 1.0
O10 O 0.289 0.142 0.0543 . 18 b 1.0
P11 P 0.323 0.139 0.0948 . 18 b 1.0
P12 P 0.351 0.164 0.1991 . 18 b 1.0
O13 O 0.389 0.05 0.1768 . 18 b 1.0
O14 O 0.396 0.149 0.2373 . 18 b 1.0
P15 P 0.0 0.0 0.0 . 6 a 1.0
O16 O 0.0 0.0 0.0435 . 6 a 1.0
Cr17 Cr 0.0 0.0 0.2287 . 6 a 1.0

File: test/xrd_icdd_PDF/PDF Card - 00-045-0550.cif
data_00-045-0550
# Copyright 2025 International Centre for Diffraction Data. All rights reserved.

_audit_creation_date                  2025-07-04
_audit_creation_method                'Generated by PDF-5+ 2025 4.25.0.2'

_chemical_name_systematic             'Lithium Calcium Phosphate'
_chemical_formula_moiety              'Ca10 Li ( P O4 )7'
_chemical_formula_sum                 'Ca10 Li O28 P7'
_chemical_formula_weight              1072.51
_chemical_melting_point               1773.0

# Atomic parameters are cross-referenced from PDF entry 04-016-7539

_cell_length_a                        10.4203(1)
_cell_length_b                        10.4203(1)
_cell_length_c                        37.38951(1)
_cell_angle_alpha                     90
_cell_angle_beta                      90
_cell_angle_gamma                     120
_cell_formula_units_Z                 6
_cell_volume                          3515.93
_symmetry_cell_setting                hexagonal
_symmetry_space_group_name_H-M        R3c
_symmetry_Int_Tables_number           161

loop_
_symmetry_equiv_pos_site_id
_symmetry_equiv_pos_as_xyz
1 x,y,z
2 -y,x-y,z
3 -x+y,-x,z
4 -y,-x,z+1/2
5 x,x-y,z+1/2
6 -x+y,y,z+1/2
7 x+2/3,y+1/3,z+1/3
8 -y+2/3,x-y+1/3,z+1/3
9 -x+y+2/3,-x+1/3,z+1/3
10 -y+2/3,-x+1/3,z+5/6
11 x+2/3,x-y+1/3,z+5/6
12 -x+y+2/3,y+1/3,z+5/6
13 x+1/3,y+2/3,z+2/3
14 -y+1/3,x-y+2/3,z+2/3
15 -x+y+1/3,-x+2/3,z+2/3
16 -y+1/3,-x+2/3,z+1/6
17 x+1/3,x-y+2/3,z+1/6
18 -x+y+1/3,y+2/3,z+1/6

loop_
_atom_site_label
_atom_site_type_symbol
_atom_site_fract_x
_atom_site_fract_y
_atom_site_fract_z
_atom_site_B_iso_or_equiv
_atom_site_symmetry_multiplicity
_atom_site_Wyckoff_symbol
_atom_site_occupancy
Ca1 Ca 0.7257 0.8603 0.4316 0.2 18 b 0.94
Li2 Li 0.7257 0.8603 0.4316 0.2 18 b 0.06
Ca3 Ca 0.6182 0.8242 0.2317 0.8 18 b 1.0
Ca4 Ca 0.1208 0.267 0.3261 1.7 18 b 1.0
Li5 Li 0.0 0.0 0.191 3.0 6 a 0.87
Ca6 Ca 0.0 0.0 0.166 3.0 6 a 0.13
Ca7 Ca 0.0 0.0 0.0 1.3 6 a 1.0
P8 P 0.0 0.0 0.2656 1.5 6 a 1.0
P9 P 0.6896 0.865 0.1343 1.0 18 b 1.0
P10 P 0.6532 0.8474 0.0327 0.8 18 b 1.0
O11 O 0.0 0.0 0.31 2.0 6 a 1.0
O12 O 0.008 0.861 0.2555 1.3 18 b 1.0
O13 O 0.728 0.913 0.1743 1.9 18 b 1.0
O14 O 0.771 0.787 0.1214 2.0 18 b 1.0
O15 O 0.726 0.009 0.1131 0.3 18 b 1.0
O16 O 0.521 0.761 0.129 0.8 18 b 1.0
O17 O 0.599 0.951 0.0444 0.4 18 b 1.0
O18 O 0.573 0.692 0.0514 0.2 18 b 1.0
O19 O 0.821 0.919 0.0439 0.8 18 b 1.0
O20 O 0.628 0.827 0.9922 1.2 18 b 1.0

File: test/xrd_icdd_PDF/PDF Card - 00-046-0410.cif
data_00-046-0410
# Copyright 2025 International Centre for Diffraction Data. All rights reserved.

_audit_creation_date                  2025-07-04
_audit_creation_method                'Generated by PDF-5+ 2025 4.25.0.2'

_chemical_name_systematic             'Calcium Lanthanum Vanadium Oxide'
_chemical_formula_moiety              'Ca9 La ( V O4 )7'
_chemical_formula_sum                 'Ca9 La O28 V7'
_chemical_formula_weight              1304.17
_chemical_melting_point               1773.0

# Atomic parameters are cross-referenced from PDF entry 04-005-5974

_cell_length_a                        10.9
_cell_length_b                        10.9
_cell_length_c                        38.14
_cell_angle_alpha                     90
_cell_angle_beta                      90
_cell_angle_gamma                     120
_cell_formula_units_Z                 6
_cell_volume                          3924.32
_symmetry_cell_setting                hexagonal
_symmetry_space_group_name_H-M        R3c
_symmetry_Int_Tables_number           161

loop_
_symmetry_equiv_pos_site_id
_symmetry_equiv_pos_as_xyz
1 x,y,z
2 -y,x-y,z
3 -x+y,-x,z
4 -y,-x,z+1/2
5 x,x-y,z+1/2
6 -x+y,y,z+1/2
7 x+2/3,y+1/3,z+1/3
8 -y+2/3,x-y+1/3,z+1/3
9 -x+y+2/3,-x+1/3,z+1/3
10 -y+2/3,-x+1/3,z+5/6
11 x+2/3,x-y+1/3,z+5/6
12 -x+y+2/3,y+1/3,z+5/6
13 x+1/3,y+2/3,z+2/3
14 -y+1/3,x-y+2/3,z+2/3
15 -x+y+1/3,-x+2/3,z+2/3
16 -y+1/3,-x+2/3,z+1/6
17 x+1/3,x-y+2/3,z+1/6
18 -x+y+1/3,y+2/3,z+1/6

loop_
_atom_site_label
_atom_site_type_symbol
_atom_site_fract_x
_atom_site_fract_y
_atom_site_fract_z
_atom_site_U_iso_or_equiv
_atom_site_symmetry_multiplicity
_atom_site_Wyckoff_symbol
_atom_site_occupancy
O1 O 0.00267 0.27933 0.10903 . 18 b 1.0
O2 O 0.07633 0.42467 0.01937 . 18 b 1.0
O3 O 0.094 0.176 0.2684 . 18 b 1.0
O4 O 0.133 0.15 0.4867 . 18 b 1.0
Ca5 Ca 0.148 0.275 0.0558 . 18 b 1.0
Ca6 Ca 0.148 0.281 0.1624 . 18 b 1.0
O7 O 0.17567 0.08133 0.19723 . 18 b 1.0
O8 O 0.24467 0.21833 0.11443 . 18 b 1.0
Ca9 Ca 0.28867 0.13133 0.29513 . 18 b 1.0
O10 O 0.28867 0.14233 0.05433 . 18 b 1.0
V11 V 0.32267 0.13933 0.09483 . 18 b 1.0
V12 V 0.35067 0.16433 0.19913 . 18 b 1.0
O13 O 0.38867 0.05033 0.17683 . 18 b 1.0
O14 O 0.39567 0.14933 0.23733 . 18 b 1.0
V15 V 0.0 0.0 0.0 . 6 a 1.0
O16 O 0.0 0.0 0.0435 . 6 a 1.0
La17 La 0.0 0.0 0.2287 . 6 a 1.0

File: test/xrd_icdd_PDF/PDF Card - 00-048-1191.cif
data_00-048-1191
# Copyright 2025 International Centre for Diffraction Data. All rights reserved.

_audit_creation_date                  2025-07-04
_audit_creation_method                'Generated by PDF-5+ 2025 4.25.0.2'

_chemical_name_systematic             'Lithium Calcium Cobalt Phosphate'
_chemical_formula_moiety              'Li Ca9 Co ( P O4 )7'
_chemical_formula_sum                 'Ca9 Co Li O28 P7'
_chemical_formula_weight              1091.37

# Atomic parameters are cross-referenced from PDF entry 04-011-5867

_cell_length_a                        10.3276(1)
_cell_length_b                        10.3276(1)
_cell_length_c                        37.100(1)
_cell_angle_alpha                     90
_cell_angle_beta                      90
_cell_angle_gamma                     120
_cell_formula_units_Z                 6
_cell_volume                          3426.91
_symmetry_cell_setting                hexagonal
_symmetry_space_group_name_H-M        R3c
_symmetry_Int_Tables_number           161

loop_
_symmetry_equiv_pos_site_id
_symmetry_equiv_pos_as_xyz
1 x,y,z
2 -y,x-y,z
3 -x+y,-x,z
4 -y,-x,z+1/2
5 x,x-y,z+1/2
6 -x+y,y,z+1/2
7 x+2/3,y+1/3,z+1/3
8 -y+2/3,x-y+1/3,z+1/3
9 -x+y+2/3,-x+1/3,z+1/3
10 -y+2/3,-x+1/3,z+5/6
11 x+2/3,x-y+1/3,z+5/6
12 -x+y+2/3,y+1/3,z+5/6
13 x+1/3,y+2/3,z+2/3
14 -y+1/3,x-y+2/3,z+2/3
15 -x+y+1/3,-x+2/3,z+2/3
16 -y+1/3,-x+2/3,z+1/6
17 x+1/3,x-y+2/3,z+1/6
18 -x+y+1/3,y+2/3,z+1/6

loop_
_atom_site_label
_atom_site_type_symbol
_atom_site_fract_x
_atom_site_fract_y
_atom_site_fract_z
_atom_site_B_iso_or_equiv
_atom_site_symmetry_multiplicity
_atom_site_Wyckoff_symbol
_atom_site_occupancy
Ca1 Ca 0.7261 0.8576 0.4335 0.41 18 b 1.0
Ca2 Ca 0.6147 0.8234 0.2319 0.37 18 b 1.0
Ca3 Ca 0.1242 0.2699 0.3256 1.05 18 b 1.0
Li4 Li 0.0 0.0 0.164 4.0 6 a 1.0
Co5 Co 0.0 0.0 0.0 0.36 6 a 1.0
P6 P 0.0 0.0 0.2658 0.9 6 a 1.0
P7 P 0.6851 0.8556 0.1347 0.5 18 b 1.0
P8 P 0.651 0.847 0.032 0.8 18 b 1.0
O9 O 0.0 0.0 0.3108 0.22 6 a 1.0
O10 O 0.0094 0.866 0.2571 0.22 18 b 1.0
O11 O 0.748 0.927 0.1752 0.22 18 b 1.0
O12 O 0.758 0.769 0.1202 0.22 18 b 1.0
O13 O 0.719 0.002 0.1127 0.22 18 b 1.0
O14 O 0.512 0.761 0.1338 0.22 18 b 1.0
O15 O 0.598 0.948 0.0435 0.22 18 b 1.0
O16 O 0.57 0.698 0.0528 0.22 18 b 1.0
O17 O 0.822 0.924 0.0395 0.22 18 b 1.0
O18 O 0.618 0.818 0.9911 0.22 18 b 1.0

File: test/xrd_icdd_PDF/PDF Card - 00-049-0501.cif
data_00-049-0501
# Copyright 2025 International Centre for Diffraction Data. All rights reserved.

_audit_creation_date                  2025-07-04
_audit_creation_method                'Generated by PDF-5+ 2025 4.25.0.2'

_chemical_name_systematic             'Copper Chromium Phosphate'
_chemical_formula_moiety              'Cu3 Cr4 ( P O4 )6'
_chemical_formula_sum                 'Cr4 Cu3 O24 P6'
_chemical_formula_weight              968.44

# Atomic parameters are cross-referenced from PDF entry 04-009-2165

_cell_length_a                        9.2718(6)
_cell_length_b                        7.8360(5)
_cell_length_c                        6.2297(4)
_cell_angle_alpha                     101.950(6)
_cell_angle_beta                      107.238(6)
_cell_angle_gamma                     106.321(5)
_cell_formula_units_Z                 1
_cell_volume                          393.50
_symmetry_cell_setting                triclinic
_symmetry_space_group_name_H-M        P-1
_symmetry_Int_Tables_number           2

loop_
_symmetry_equiv_pos_site_id
_symmetry_equiv_pos_as_xyz
1 x,y,z
2 -x,-y,-z

loop_
_atom_site_label
_atom_site_type_symbol
_atom_site_fract_x
_atom_site_fract_y
_atom_site_fract_z
_atom_site_U_iso_or_equiv
_atom_site_symmetry_multiplicity
_atom_site_Wyckoff_symbol
_atom_site_occupancy
Cr1 Cr 0.0199 0.21043 0.04642 0.00458 2 i 1.0
Cu2 Cu 0.5 0.5 0.0 0.00994 1 e 0.892
Cr3 Cr 0.5 0.5 0.0 0.00994 1 e 0.108
Cr4 Cr 0.60986 0.95818 0.38151 0.00501 2 i 0.946
Cu5 Cu 0.60986 0.95818 0.38151 0.00501 2 i 0.054
Cu6 Cu 0.79292 0.31385 0.2818 0.01177 2 i 1.0
P7 P 0.87047 0.73831 0.40047 0.00504 2 i 1.0
P8 P 0.73593 0.35529 0.77565 0.0049 2 i 1.0
P9 P 0.33635 0.10288 0.0977 0.00454 2 i 1.0
O10 O 0.4215 0.04735 0.31707 0.00625 2 i 1.0
O11 O 0.26503 0.76221 0.45645 0.00737 2 i 1.0
O12 O 0.65723 0.02626 0.11751 0.00688 2 i 1.0
O13 O 0.99828 0.75825 0.64081 0.00825 2 i 1.0
O14 O 0.15817 0.68965 0.01095 0.0072 2 i 1.0
O15 O 0.19692 0.44244 0.20219 0.00936 2 i 1.0
O16 O 0.84325 0.947 0.92319 0.00627 2 i 1.0
O17 O 0.41944 0.30279 0.12344 0.00958 2 i 1.0
O18 O 0.43876 0.69932 0.22282 0.00766 2 i 1.0
O19 O 0.77749 0.86373 0.44311 0.01079 2 i 1.0
O20 O 0.96677 0.79234 0.25043 0.01067 2 i 1.0
O21 O 0.74633 0.53646 0.28612 0.01047 2 i 1.0

File: test/xrd_icdd_PDF/PDF Card - 00-049-0504.cif
data_00-049-0504
# Copyright 2025 International Centre for Diffraction Data. All rights reserved.

_audit_creation_date                  2025-07-04
_audit_creation_method                'Generated by PDF-5+ 2025 4.25.0.2'

_chemical_name_systematic             'Potassium Europium Phosphate'
_chemical_formula_moiety              'K3 Eu ( P O4 )2'
_chemical_formula_sum                 'Eu K3 O8 P2'
_chemical_formula_weight              459.20

# Atomic parameters are cross-referenced from PDF entry 04-016-1339

_cell_length_a                        9.4550(1)
_cell_length_b                        5.6229(1)
_cell_length_c                        7.4185(1)
_cell_angle_alpha                     90
_cell_angle_beta                      90.867(1)
_cell_angle_gamma                     90
_cell_formula_units_Z                 2
_cell_volume                          394.36
_symmetry_cell_setting                monoclinic
_symmetry_space_group_name_H-M        P21/m
_symmetry_Int_Tables_number           11

loop_
_symmetry_equiv_pos_site_id
_symmetry_equiv_pos_as_xyz
1 x,y,z
2 -x,-y,-z
3 -x,y+1/2,-z
4 x,-y+1/2,z

loop_
_atom_site_label
_atom_site_type_symbol
_atom_site_fract_x
_atom_site_fract_y
_atom_site_fract_z
_atom_site_B_iso_or_equiv
_atom_site_symmetry_multiplicity
_atom_site_Wyckoff_symbol
_atom_site_occupancy
K1 K 0.3093 0.25 0.4945 1.07 2 e 1.0
K2 K 0.5812 0.25 0.2051 1.0 2 e 1.0
P3 P 0.9264 0.25 0.1905 1.18 2 e 1.0
O4 O 0.9496 0.25 0.9868 0.3 2 e 1.0
O5 O 0.0763 0.25 0.287 0.3 2 e 1.0
O6 O 0.1562 0.523 0.7542 0.3 4 f 1.0
K7 K 0.9087 0.25 0.6354 1.16 2 e 1.0
Eu8 Eu 0.209 0.25 0.9933 0.24 2 e 1.0
P9 P 0.5884 0.25 0.7701 0.86 2 e 1.0
O10 O 0.6022 0.25 0.5629 0.27 2 e 1.0
O11 O 0.4326 0.25 0.8261 0.27 2 e 1.0
O12 O 0.3375 0.5271 0.1542 0.27 4 f 1.0

File: test/xrd_icdd_PDF/PDF Card - 00-049-1083.cif
data_00-049-1083
# Copyright 2025 International Centre for Diffraction Data. All rights reserved.

_audit_creation_date                  2025-07-04
_audit_creation_method                'Generated by PDF-5+ 2025 4.25.0.2'

_chemical_name_systematic             'Cobalt Iron Phosphate'
_chemical_formula_moiety              'Co3 Fe4 ( P O4 )6'
_chemical_formula_sum                 'Co3 Fe4 O24 P6'
_chemical_formula_weight              970.00

# Atomic parameters are cross-referenced from PDF entry 04-012-7178

_cell_length_a                        6.350(1)
_cell_length_b                        9.300(2)
_cell_length_c                        7.915(2)
_cell_angle_alpha                     104.70(1)
_cell_angle_beta                      101.52(1)
_cell_angle_gamma                     108.47(1)
_cell_formula_units_Z                 1
_cell_volume                          408.36
_symmetry_cell_setting                triclinic
_symmetry_space_group_name_H-M        P-1
_symmetry_Int_Tables_number           2

loop_
_symmetry_equiv_pos_site_id
_symmetry_equiv_pos_as_xyz
1 x,y,z
2 -x,-y,-z

loop_
_atom_site_label
_atom_site_type_symbol
_atom_site_fract_x
_atom_site_fract_y
_atom_site_fract_z
_atom_site_B_iso_or_equiv
_atom_site_symmetry_multiplicity
_atom_site_Wyckoff_symbol
_atom_site_occupancy
Co1 Co 0.0 0.0 0.0 0.5 1 a 0.764
Fe2 Fe 0.0 0.0 0.0 0.5 1 a 0.236
Fe3 Fe 0.3819 0.1131 0.4485 0.5 2 i 0.86
Co4 Co 0.3819 0.1131 0.4485 0.5 2 i 0.14
Co5 Co 0.274 0.271 -0.192 0.5 2 i 0.93
Fe6 Fe 0.274 0.271 -0.192 0.5 2 i 0.07
Fe7 Fe 0.0467 -0.4739 -0.2763 0.5 2 i 1.0
P8 P 0.099 -0.1718 -0.4138 0.5 2 i 1.0
P9 P 0.394 0.3618 0.2213 0.5 2 i 1.0
P10 P 0.231 -0.2297 0.1477 0.5 2 i 1.0
O11 O 0.267 0.2344 0.035 0.77 2 i 1.0
O12 O 0.315 -0.0729 -0.4607 0.77 2 i 1.0
O13 O 0.249 0.4631 0.2735 0.77 2 i 1.0
O14 O 0.448 0.2836 0.3627 0.77 2 i 1.0
O15 O 0.46 -0.2228 0.2729 0.77 2 i 1.0
O16 O 0.068 -0.3493 -0.4508 0.77 2 i 1.0
O17 O 0.123 -0.0808 -0.2066 0.77 2 i 1.0
O18 O 0.127 0.1671 -0.4614 0.77 2 i 1.0
O19 O -0.033 0.3276 -0.1988 0.77 2 i 1.0
O20 O 0.377 -0.492 -0.2281 0.77 2 i 1.0
O21 O 0.228 -0.0555 0.1964 0.77 2 i 1.0
O22 O 0.209 -0.2926 -0.0536 0.77 2 i 1.0

File: test/xrd_icdd_PDF/PDF Card - 00-049-1225.cif
data_00-049-1225
# Copyright 2025 International Centre for Diffraction Data. All rights reserved.

_audit_creation_date                  2025-07-04
_audit_creation_method                'Generated by PDF-5+ 2025 4.25.0.2'

_chemical_name_systematic             'Sodium Calcium Cobalt Phosphate'
_chemical_formula_moiety              'Na Ca9 Co ( P O4 )7'
_chemical_formula_sum                 'Ca9 Co Na O28 P7'
_chemical_formula_weight              1107.42

# Atomic parameters are cross-referenced from PDF entry 04-011-5868

_cell_length_a                        10.3515(1)
_cell_length_b                        10.3515(1)
_cell_length_c                        37.073(1)
_cell_angle_alpha                     90
_cell_angle_beta                      90
_cell_angle_gamma                     120
_cell_formula_units_Z                 6
_cell_volume                          3440.29
_symmetry_cell_setting                hexagonal
_symmetry_space_group_name_H-M        R3c
_symmetry_Int_Tables_number           161

loop_
_symmetry_equiv_pos_site_id
_symmetry_equiv_pos_as_xyz
1 x,y,z
2 -y,x-y,z
3 -x+y,-x,z
4 -y,-x,z+1/2
5 x,x-y,z+1/2
6 -x+y,y,z+1/2
7 x+2/3,y+1/3,z+1/3
8 -y+2/3,x-y+1/3,z+1/3
9 -x+y+2/3,-x+1/3,z+1/3
10 -y+2/3,-x+1/3,z+5/6
11 x+2/3,x-y+1/3,z+5/6
12 -x+y+2/3,y+1/3,z+5/6
13 x+1/3,y+2/3,z+2/3
14 -y+1/3,x-y+2/3,z+2/3
15 -x+y+1/3,-x+2/3,z+2/3
16 -y+1/3,-x+2/3,z+1/6
17 x+1/3,x-y+2/3,z+1/6
18 -x+y+1/3,y+2/3,z+1/6

loop_
_atom_site_label
_atom_site_type_symbol
_atom_site_fract_x
_atom_site_fract_y
_atom_site_fract_z
_atom_site_B_iso_or_equiv
_atom_site_symmetry_multiplicity
_atom_site_Wyckoff_symbol
_atom_site_occupancy
Ca1 Ca 0.7281 0.8576 0.4332 0.35 18 b 1.0
Ca2 Ca 0.6157 0.8223 0.2323 0.36 18 b 1.0
Ca3 Ca 0.1223 0.2676 0.326 0.89 18 b 1.0
Na4 Na 0.0 0.0 0.1868 1.4 6 a 1.0
Co5 Co 0.0 0.0 0.0 0.17 6 a 1.0
P6 P 0.0 0.0 0.2678 1.1 6 a 1.0
P7 P 0.6875 0.8607 0.1356 0.5 18 b 1.0
P8 P 0.6567 0.8494 0.0317 0.6 18 b 1.0
O9 O 0.0 0.0 0.3103 0.29 6 a 1.0
O10 O 0.0067 0.863 0.2551 0.29 18 b 1.0
O11 O 0.745 0.924 0.1749 0.29 18 b 1.0
O12 O 0.759 0.771 0.1244 0.29 18 b 1.0
O13 O 0.722 0.004 0.1139 0.29 18 b 1.0
O14 O 0.517 0.766 0.1352 0.29 18 b 1.0
O15 O 0.601 0.953 0.0461 0.29 18 b 1.0
O16 O 0.574 0.7 0.0535 0.29 18 b 1.0
O17 O 0.829 0.925 0.0421 0.29 18 b 1.0
O18 O 0.621 0.822 0.9928 0.29 18 b 1.0

File: test/xrd_icdd_PDF/PDF Card - 00-050-0103.cif
data_00-050-0103
# Copyright 2025 International Centre for Diffraction Data. All rights reserved.

_audit_creation_date                  2025-07-04
_audit_creation_method                'Generated by PDF-5+ 2025 4.25.0.2'

_chemical_name_systematic             'Cobalt Manganese Tellurate'
_chemical_formula_moiety              'Mn2 Co Te O6'
_chemical_formula_sum                 'Co Mn2 O6 Te'
_chemical_formula_weight              392.40

# Atomic parameters are cross-referenced from PDF entry 04-021-4234

_cell_length_a                        8.7964(3)
_cell_length_b                        8.7964(3)
_cell_length_c                        10.6276(3)
_cell_angle_alpha                     90
_cell_angle_beta                      90
_cell_angle_gamma                     120
_cell_formula_units_Z                 6
_cell_volume                          712.16
_symmetry_cell_setting                hexagonal
_symmetry_space_group_name_H-M        R-3
_symmetry_Int_Tables_number           148

loop_
_symmetry_equiv_pos_site_id
_symmetry_equiv_pos_as_xyz
1 x,y,z
2 -x,-y,-z
3 -y,x-y,z
4 y,-x+y,-z
5 -x+y,-x,z
6 x-y,x,-z
7 x+2/3,y+1/3,z+1/3
8 -x+2/3,-y+1/3,-z+1/3
9 -y+2/3,x-y+1/3,z+1/3
10 y+2/3,-x+y+1/3,-z+1/3
11 -x+y+2/3,-x+1/3,z+1/3
12 x-y+2/3,x+1/3,-z+1/3
13 x+1/3,y+2/3,z+2/3
14 -x+1/3,-y+2/3,-z+2/3
15 -y+1/3,x-y+2/3,z+2/3
16 y+1/3,-x+y+2/3,-z+2/3
17 -x+y+1/3,-x+2/3,z+2/3
18 x-y+1/3,x+2/3,-z+2/3

loop_
_atom_site_label
_atom_site_type_symbol
_atom_site_fract_x
_atom_site_fract_y
_atom_site_fract_z
_atom_site_U_iso_or_equiv
_atom_site_symmetry_multiplicity
_atom_site_Wyckoff_symbol
_atom_site_occupancy
Mn1 Mn 0.0409 0.2655 0.2119 . 18 f 0.67
Co2 Co 0.0409 0.2655 0.2119 . 18 f 0.33
Te3 Te 0.0 0.0 0.5 . 3 b 1.0
Te4 Te 0.0 0.0 0.0 . 3 a 1.0
O5 O 0.0289 0.1999 0.3996 . 18 f 1.0
O6 O 0.1868 0.1601 0.1135 . 18 f 1.0

File: test/xrd_icdd_PDF/PDF Card - 00-050-0104.cif
data_00-050-0104
# Copyright 2025 International Centre for Diffraction Data. All rights reserved.

_audit_creation_date                  2025-07-04
_audit_creation_method                'Generated by PDF-5+ 2025 4.25.0.2'

_chemical_name_systematic             'Manganese Scandium Antimony Oxide'
_chemical_formula_moiety              'Mn2 Sc Sb O6'
_chemical_formula_sum                 'Mn2 O6 Sb Sc'
_chemical_formula_weight              372.59

# Atomic parameters are cross-referenced from PDF entry 04-002-4492

_cell_length_a                        8.8713
_cell_length_b                        8.8713
_cell_length_c                        10.5875
_cell_angle_alpha                     90
_cell_angle_beta                      90
_cell_angle_gamma                     120
_cell_formula_units_Z                 6
_cell_volume                          721.60
_symmetry_cell_setting                hexagonal
_symmetry_space_group_name_H-M        R-3
_symmetry_Int_Tables_number           148

loop_
_symmetry_equiv_pos_site_id
_symmetry_equiv_pos_as_xyz
1 x,y,z
2 -x,-y,-z
3 -y,x-y,z
4 y,-x+y,-z
5 -x+y,-x,z
6 x-y,x,-z
7 x+2/3,y+1/3,z+1/3
8 -x+2/3,-y+1/3,-z+1/3
9 -y+2/3,x-y+1/3,z+1/3
10 y+2/3,-x+y+1/3,-z+1/3
11 -x+y+2/3,-x+1/3,z+1/3
12 x-y+2/3,x+1/3,-z+1/3
13 x+1/3,y+2/3,z+2/3
14 -x+1/3,-y+2/3,-z+2/3
15 -y+1/3,x-y+2/3,z+2/3
16 y+1/3,-x+y+2/3,-z+2/3
17 -x+y+1/3,-x+2/3,z+2/3
18 x-y+1/3,x+2/3,-z+2/3

loop_
_atom_site_label
_atom_site_type_symbol
_atom_site_fract_x
_atom_site_fract_y
_atom_site_fract_z
_atom_site_U_iso_or_equiv
_atom_site_symmetry_multiplicity
_atom_site_Wyckoff_symbol
_atom_site_occupancy
O1 O 0.0296 0.2008 0.4011 . 18 f 1.0
Mn2 Mn 0.03993 0.26517 0.21157 . 18 f 0.67
Sc3 Sc 0.03993 0.26517 0.21157 . 18 f 0.33
O4 O 0.1853 0.1599 0.1155 . 18 f 1.0
Sb5 Sb 0.0 0.0 0.5 . 3 b 1.0
Sb6 Sb 0.0 0.0 0.0 . 3 a 1.0

File: test/xrd_icdd_PDF/PDF Card - 00-050-0214.cif
data_00-050-0214
# Copyright 2025 International Centre for Diffraction Data. All rights reserved.

_audit_creation_date                  2025-07-04
_audit_creation_method                'Generated by PDF-5+ 2025 4.25.0.2'

_chemical_name_systematic             'Sodium Calcium Manganese Phosphate'
_chemical_formula_moiety              'Ca9 Mn Na ( P O4 )7'
_chemical_formula_sum                 'Ca9 Mn Na O28 P7'
_chemical_formula_weight              1103.42

# Atomic parameters are cross-referenced from PDF entry 04-015-9632

_cell_length_a                        10.3764(2)
_cell_length_b                        10.3764(2)
_cell_length_c                        37.079(1)
_cell_angle_alpha                     90
_cell_angle_beta                      90
_cell_angle_gamma                     120
_cell_formula_units_Z                 6
_cell_volume                          3457.42
_symmetry_cell_setting                hexagonal
_symmetry_space_group_name_H-M        R3c
_symmetry_Int_Tables_number           161

loop_
_symmetry_equiv_pos_site_id
_symmetry_equiv_pos_as_xyz
1 x,y,z
2 -y,x-y,z
3 -x+y,-x,z
4 -y,-x,z+1/2
5 x,x-y,z+1/2
6 -x+y,y,z+1/2
7 x+2/3,y+1/3,z+1/3
8 -y+2/3,x-y+1/3,z+1/3
9 -x+y+2/3,-x+1/3,z+1/3
10 -y+2/3,-x+1/3,z+5/6
11 x+2/3,x-y+1/3,z+5/6
12 -x+y+2/3,y+1/3,z+5/6
13 x+1/3,y+2/3,z+2/3
14 -y+1/3,x-y+2/3,z+2/3
15 -x+y+1/3,-x+2/3,z+2/3
16 -y+1/3,-x+2/3,z+1/6
17 x+1/3,x-y+2/3,z+1/6
18 -x+y+1/3,y+2/3,z+1/6

loop_
_atom_site_label
_atom_site_type_symbol
_atom_site_fract_x
_atom_site_fract_y
_atom_site_fract_z
_atom_site_B_iso_or_equiv
_atom_site_symmetry_multiplicity
_atom_site_Wyckoff_symbol
_atom_site_occupancy
Ca1 Ca 0.728 0.8578 0.4325 0.6 18 b 1.0
Ca2 Ca 0.616 0.8228 0.2316 0.08 18 b 1.0
Ca3 Ca 0.1194 0.2662 0.3254 0.63 18 b 1.0
Na4 Na 0.0 0.0 0.1851 2.6 6 a 1.0
Mn5 Mn 0.0 0.0 0.0 0.45 6 a 1.0
P6 P 0.0 0.0 0.2659 1.4 6 a 1.0
P7 P 0.6872 0.8583 0.1353 0.5 18 b 1.0
P8 P 0.6534 0.8479 0.0318 0.8 18 b 1.0
O9 O 0.0 0.0 0.3088 0.26 6 a 1.0
O10 O 0.0107 0.8643 0.2519 0.26 18 b 1.0
O11 O 0.7511 0.9285 0.1746 0.26 18 b 1.0
O12 O 0.765 0.774 0.122 0.26 18 b 1.0
O13 O 0.729 0.0046 0.1126 0.26 18 b 1.0
O14 O 0.5205 0.771 0.1314 0.26 18 b 1.0
O15 O 0.608 0.957 0.0456 0.26 18 b 1.0
O16 O 0.5698 0.6921 0.0525 0.26 18 b 1.0
O17 O 0.8237 0.921 0.0403 0.26 18 b 1.0
O18 O 0.6197 0.8222 0.992 0.26 18 b 1.0

File: test/xrd_icdd_PDF/PDF Card - 00-050-0215.cif
data_00-050-0215
# Copyright 2025 International Centre for Diffraction Data. All rights reserved.

_audit_creation_date                  2025-07-04
_audit_creation_method                'Generated by PDF-5+ 2025 4.25.0.2'

_chemical_name_systematic             'Potassium Calcium Manganese Phosphate'
_chemical_formula_moiety              'Ca9 Mn K ( P O4 )7'
_chemical_formula_sum                 'Ca9 K Mn O28 P7'
_chemical_formula_weight              1119.53

# Atomic parameters are cross-referenced from PDF entry 04-015-9633

_cell_length_a                        10.4179(2)
_cell_length_b                        10.4179(2)
_cell_length_c                        37.009(1)
_cell_angle_alpha                     90
_cell_angle_beta                      90
_cell_angle_gamma                     120
_cell_formula_units_Z                 6
_cell_volume                          3478.55
_symmetry_cell_setting                hexagonal
_symmetry_space_group_name_H-M        R3c
_symmetry_Int_Tables_number           161

loop_
_symmetry_equiv_pos_site_id
_symmetry_equiv_pos_as_xyz
1 x,y,z
2 -y,x-y,z
3 -x+y,-x,z
4 -y,-x,z+1/2
5 x,x-y,z+1/2
6 -x+y,y,z+1/2
7 x+2/3,y+1/3,z+1/3
8 -y+2/3,x-y+1/3,z+1/3
9 -x+y+2/3,-x+1/3,z+1/3
10 -y+2/3,-x+1/3,z+5/6
11 x+2/3,x-y+1/3,z+5/6
12 -x+y+2/3,y+1/3,z+5/6
13 x+1/3,y+2/3,z+2/3
14 -y+1/3,x-y+2/3,z+2/3
15 -x+y+1/3,-x+2/3,z+2/3
16 -y+1/3,-x+2/3,z+1/6
17 x+1/3,x-y+2/3,z+1/6
18 -x+y+1/3,y+2/3,z+1/6

loop_
_atom_site_label
_atom_site_type_symbol
_atom_site_fract_x
_atom_site_fract_y
_atom_site_fract_z
_atom_site_B_iso_or_equiv
_atom_site_symmetry_multiplicity
_atom_site_Wyckoff_symbol
_atom_site_occupancy
Ca1 Ca 0.7248 0.8561 0.4326 1.01 18 b 1.0
Ca2 Ca 0.6124 0.8206 0.2326 0.46 18 b 1.0
Ca3 Ca 0.1184 0.2649 0.3257 0.76 18 b 1.0
K4 K 0.0 0.0 0.1818 2.0 6 a 1.0
Mn5 Mn 0.0 0.0 0.0 0.42 6 a 1.0
P6 P 0.0 0.0 0.2685 1.7 6 a 1.0
P7 P 0.6865 0.8615 0.1349 0.7 18 b 1.0
P8 P 0.6581 0.8545 0.0311 0.7 18 b 1.0
O9 O 0.0 0.0 0.3082 0.17 6 a 1.0
O10 O 0.016 0.8688 0.2538 0.17 18 b 1.0
O11 O 0.7268 0.9207 0.1754 0.17 18 b 1.0
O12 O 0.7712 0.779 0.1252 0.17 18 b 1.0
O13 O 0.7287 0.0099 0.1134 0.17 18 b 1.0
O14 O 0.5147 0.7595 0.1348 0.17 18 b 1.0
O15 O 0.6044 0.9601 0.0446 0.17 18 b 1.0
O16 O 0.5741 0.6983 0.0517 0.17 18 b 1.0
O17 O 0.8229 0.9213 0.044 0.17 18 b 1.0
O18 O 0.625 0.8194 0.9938 0.17 18 b 1.0

File: test/xrd_icdd_PDF/PDF Card - 00-050-0218.cif
data_00-050-0218
# Copyright 2025 International Centre for Diffraction Data. All rights reserved.

_audit_creation_date                  2025-07-04
_audit_creation_method                'Generated by PDF-5+ 2025 4.25.0.2'

_chemical_name_systematic             'Potassium Europium Vanadium Oxide'
_chemical_formula_moiety              'K3 Eu ( V O4 )2'
_chemical_formula_sum                 'Eu K3 O8 V2'
_chemical_formula_weight              499.13

# Atomic parameters are cross-referenced from PDF entry 04-016-1340

_cell_length_a                        9.8391(1)
_cell_length_b                        5.9100(1)
_cell_length_c                        7.5203(1)
_cell_angle_alpha                     90
_cell_angle_beta                      90.855(1)
_cell_angle_gamma                     90
_cell_formula_units_Z                 2
_cell_volume                          437.25
_symmetry_cell_setting                monoclinic
_symmetry_space_group_name_H-M        P21/m
_symmetry_Int_Tables_number           11

loop_
_symmetry_equiv_pos_site_id
_symmetry_equiv_pos_as_xyz
1 x,y,z
2 -x,-y,-z
3 -x,y+1/2,-z
4 x,-y+1/2,z

loop_
_atom_site_label
_atom_site_type_symbol
_atom_site_fract_x
_atom_site_fract_y
_atom_site_fract_z
_atom_site_B_iso_or_equiv
_atom_site_symmetry_multiplicity
_atom_site_Wyckoff_symbol
_atom_site_occupancy
K1 K 0.306 0.25 0.4959 0.24 2 e 1.0
K2 K 0.5796 0.25 0.1904 1.9 2 e 1.0
V3 V 0.9218 0.25 0.1908 0.7 2 e 1.0
O4 O 0.96 0.25 0.986 2.3 2 e 1.0
O5 O 0.069 0.25 0.285 3.6 2 e 1.0
O6 O 0.162 0.514 0.768 1.3 4 f 1.0
K7 K 0.9134 0.25 0.634 2.1 2 e 1.0
Eu8 Eu 0.2123 0.25 0.9923 1.1 2 e 1.0
V9 V 0.5893 0.25 0.7645 0.43 2 e 1.0
O10 O 0.595 0.25 0.546 0.8 2 e 1.0
O11 O 0.432 0.25 0.83 0.9 2 e 1.0
O12 O 0.3306 0.513 0.156 2.0 4 f 1.0

File: test/xrd_icdd_PDF/PDF Card - 00-050-0390.cif
data_00-050-0390
# Copyright 2025 International Centre for Diffraction Data. All rights reserved.

_audit_creation_date                  2025-07-04
_audit_creation_method                'Generated by PDF-5+ 2025 4.25.0.2'

_chemical_name_systematic             'Calcium Boron Gadolinium Oxide'
_chemical_formula_moiety              'Gd Ca4 B3 O10'
_chemical_formula_structural          'Gd Ca4 O ( B O3 )3'
_chemical_formula_sum                 'B3 Ca4 Gd O10'
_chemical_formula_weight              509.98

# Atomic parameters are cross-referenced from PDF entry 04-009-0601

_cell_length_a                        8.104(1)
_cell_length_b                        16.030(3)
_cell_length_c                        3.5584(3)
_cell_angle_alpha                     90
_cell_angle_beta                      101.250(8)
_cell_angle_gamma                     90
_cell_formula_units_Z                 2
_cell_volume                          453.38
_symmetry_cell_setting                monoclinic
_symmetry_space_group_name_H-M        Cm
_symmetry_Int_Tables_number           8

loop_
_symmetry_equiv_pos_site_id
_symmetry_equiv_pos_as_xyz
1 x,y,z
2 x,-y,z
3 x+1/2,y+1/2,z
4 x+1/2,-y+1/2,z

loop_
_atom_site_label
_atom_site_type_symbol
_atom_site_fract_x
_atom_site_fract_y
_atom_site_fract_z
_atom_site_U_iso_or_equiv
_atom_site_symmetry_multiplicity
_atom_site_Wyckoff_symbol
_atom_site_occupancy
Gd1 Gd 0.0 0.0 0.0 0.0068 2 a 0.86
Ca2 Ca 0.0 0.0 0.0 0.0068 2 a 0.14
Ca3 Ca 0.14232 0.38741 0.3283 0.0074 4 b 0.93
Gd4 Gd 0.14232 0.38741 0.3283 0.0074 4 b 0.07
Ca5 Ca 0.26091 0.18061 0.6529 0.0093 4 b 1.0
O6 O 0.8252 0.0 0.4175 0.0082 2 a 1.0
O7 O 0.4614 -0.0743 0.7492 0.0114 4 b 1.0
O8 O 0.2032 0.0 0.6043 0.0143 2 a 1.0
O9 O 1.0859 0.1434 0.0766 0.0105 4 b 1.0
O10 O 0.9675 0.2695 0.2746 0.0137 4 b 1.0
O11 O 0.7917 0.1728 -0.1149 0.0128 4 b 1.0
B12 B 0.3764 0.0 0.7011 0.0067 2 a 1.0
B13 B 0.9491 0.1947 0.0798 0.0077 4 b 1.0

File: test/xrd_icdd_PDF/PDF Card - 00-050-0395.cif
data_00-050-0395
# Copyright 2025 International Centre for Diffraction Data. All rights reserved.

_audit_creation_date                  2025-07-04
_audit_creation_method                'Generated by PDF-5+ 2025 4.25.0.2'

_chemical_name_systematic             'Silver Calcium Cobalt Vanadium Oxide'
_chemical_formula_moiety              'Ag Ca2 Co2 V3 O12'
_chemical_formula_sum                 'Ag Ca2 Co2 O12 V3'
_chemical_formula_weight              650.70

# Atomic parameters are cross-referenced from PDF entry 04-012-5499

_cell_length_a                        12.470(2)
_cell_length_b                        12.470(2)
_cell_length_c                        12.470(2)
_cell_angle_alpha                     90
_cell_angle_beta                      90
_cell_angle_gamma                     90
_cell_formula_units_Z                 8
_cell_volume                          1939.10
_symmetry_cell_setting                cubic
_symmetry_space_group_name_H-M        Ia-3d
_symmetry_Int_Tables_number           230

loop_
_symmetry_equiv_pos_site_id
_symmetry_equiv_pos_as_xyz
1 x,y,z
2 -x,-y,-z
3 x+1/2,-y+1/2,-z
4 -x+1/2,y+1/2,z
5 -x,y+1/2,-z+1/2
6 x,-y+1/2,z+1/2
7 -x+1/2,-y,z+1/2
8 x+1/2,y,-z+1/2
9 z,x,y
10 -z,-x,-y
11 z+1/2,-x+1/2,-y
12 -z+1/2,x+1/2,y
13 -z,x+1/2,-y+1/2
14 z,-x+1/2,y+1/2
15 -z+1/2,-x,y+1/2
16 z+1/2,x,-y+1/2
17 y,z,x
18 -y,-z,-x
19 y+1/2,-z+1/2,-x
20 -y+1/2,z+1/2,x
21 -y,z+1/2,-x+1/2
22 y,-z+1/2,x+1/2
23 -y+1/2,-z,x+1/2
24 y+1/2,z,-x+1/2
25 x+1/4,z+1/4,y+1/4
26 -x+3/4,-z+3/4,-y+3/4
27 y+1/4,x+1/4,z+1/4
28 -y+3/4,-x+3/4,-z+3/4
29 z+1/4,y+1/4,x+1/4
30 -z+3/4,-y+3/4,-x+3/4
31 x+3/4,-z+1/4,-y+3/4
32 -x+1/4,z+3/4,y+1/4
33 y+3/4,-x+1/4,-z+3/4
34 -y+1/4,x+3/4,z+1/4
35 z+3/4,-y+1/4,-x+3/4
36 -z+1/4,y+3/4,x+1/4
37 -x+3/4,z+3/4,-y+1/4
38 x+1/4,-z+1/4,y+3/4
39 -y+3/4,x+3/4,-z+1/4
40 y+1/4,-x+1/4,z+3/4
41 -z+3/4,y+3/4,-x+1/4
42 z+1/4,-y+1/4,x+3/4
43 -x+1/4,-z+3/4,y+3/4
44 x+3/4,z+1/4,-y+1/4
45 -y+1/4,-x+3/4,z+3/4
46 y+3/4,x+1/4,-z+1/4
47 -z+1/4,-y+3/4,x+3/4
48 z+3/4,y+1/4,-x+1/4
49 x+1/2,y+1/2,z+1/2
50 -x+1/2,-y+1/2,-z+1/2
51 x,-y,-z+1/2
52 -x,y,z+1/2
53 -x+1/2,y,-z
54 x+1/2,-y,z
55 -x,-y+1/2,z
56 x,y+1/2,-z
57 z+1/2,x+1/2,y+1/2
58 -z+1/2,-x+1/2,-y+1/2
59 z,-x,-y+1/2
60 -z,x,y+1/2
61 -z+1/2,x,-y
62 z+1/2,-x,y
63 -z,-x+1/2,y
64 z,x+1/2,-y
65 y+1/2,z+1/2,x+1/2
66 -y+1/2,-z+1/2,-x+1/2
67 y,-z,-x+1/2
68 -y,z,x+1/2
69 -y+1/2,z,-x
70 y+1/2,-z,x
71 -y,-z+1/2,x
72 y,z+1/2,-x
73 x+3/4,z+3/4,y+3/4
74 -x+1/4,-z+1/4,-y+1/4
75 y+3/4,x+3/4,z+3/4
76 -y+1/4,-x+1/4,-z+1/4
77 z+3/4,y+3/4,x+3/4
78 -z+1/4,-y+1/4,-x+1/4
79 x+1/4,-z+3/4,-y+1/4
80 -x+3/4,z+1/4,y+3/4
81 y+1/4,-x+3/4,-z+1/4
82 -y+3/4,x+1/4,z+3/4
83 z+1/4,-y+3/4,-x+1/4
84 -z+3/4,y+1/4,x+3/4
85 -x+1/4,z+1/4,-y+3/4
86 x+3/4,-z+3/4,y+1/4
87 -y+1/4,x+1/4,-z+3/4
88 y+3/4,-x+3/4,z+1/4
89 -z+1/4,y+1/4,-x+3/4
90 z+3/4,-y+3/4,x+1/4
91 -x+3/4,-z+1/4,y+1/4
92 x+1/4,z+3/4,-y+3/4
93 -y+3/4,-x+1/4,z+1/4
94 y+1/4,x+3/4,-z+3/4
95 -z+3/4,-y+1/4,x+1/4
96 z+1/4,y+3/4,-x+3/4

loop_
_atom_site_label
_atom_site_type_symbol
_atom_site_fract_x
_atom_site_fract_y
_atom_site_fract_z
_atom_site_U_iso_or_equiv
_atom_site_symmetry_multiplicity
_atom_site_Wyckoff_symbol
_atom_site_occupancy
Ca1 Ca 0.125 0.0 0.25 0.015 24 c 0.667
Ag2 Ag 0.125 0.0 0.25 0.015 24 c 0.333
Co3 Co 0.0 0.0 0.0 0.009 16 a 1.0
V4 V 0.375 0.0 0.25 0.007 24 d 1.0
O5 O -0.0402 0.0496 0.1547 0.012 96 h 1.0
