Repository: xia0WT/spectrumdavit

## Checkpoint
The pre-trained SpectrumDavit model checkpoint is available on [Zenodo] [![DOI](https://zenodo.org/badge/DOI/10.5281/zenodo.17172997.svg)](https://doi.org/10.5281/zenodo.17172997)

## Data Download
The dataset used in this project is available on [Zenodo] [![DOI](https://zenodo.org/badge/DOI/10.5281/zenodo.17173064.svg)](https://doi.org/10.5281/zenodo.17173064)

File: test/xrd_icdd_PDF/PDF Card - 00-050-1474.cif
data_00-050-1474
# Copyright 2025 International Centre for Diffraction Data. All rights reserved.

_audit_creation_date                  2025-07-04
_audit_creation_method                'Generated by PDF-5+ 2025 4.25.0.2'

_chemical_name_systematic             'Cerium Germanium Palladium'
_chemical_formula_moiety              'Ce Pd5 Ge3'
_chemical_formula_sum                 'Ce Ge3 Pd5'
_chemical_formula_weight              890.11

# Atomic parameters are cross-referenced from PDF entry 04-008-1188

_cell_length_a                        20.24
_cell_length_b                        4.122
_cell_length_c                        7.244
_cell_angle_alpha                     90
_cell_angle_beta                      90
_cell_angle_gamma                     90
_cell_formula_units_Z                 4
_cell_volume                          604.36
_symmetry_cell_setting                orthorhombic
_symmetry_space_group_name_H-M        Pnma
_symmetry_Int_Tables_number           62

loop_
_symmetry_equiv_pos_site_id
_symmetry_equiv_pos_as_xyz
1 x,y,z
2 -x,-y,-z
3 x+1/2,-y+1/2,-z+1/2
4 -x+1/2,y+1/2,z+1/2
5 -x,y+1/2,-z
6 x,-y+1/2,z
7 -x+1/2,-y,z+1/2
8 x+1/2,y,-z+1/2

loop_
_atom_site_label
_atom_site_type_symbol
_atom_site_fract_x
_atom_site_fract_y
_atom_site_fract_z
_atom_site_U_iso_or_equiv
_atom_site_symmetry_multiplicity
_atom_site_Wyckoff_symbol
_atom_site_occupancy
Pd1 Pd 0.0083 0.25 0.3705 . 4 c 1.0
Ge2 Ge 0.0706 0.25 0.6689 . 4 c 1.0
Ge3 Ge 0.0893 0.25 0.0761 . 4 c 1.0
Pd4 Pd 0.1963 0.25 0.0647 . 4 c 1.0
Pd5 Pd 0.2099 0.25 0.6901 . 4 c 1.0
Ge6 Ge 0.2575 0.25 0.3886 . 4 c 1.0
Ce7 Ce 0.3561 0.25 0.8692 . 4 c 1.0
Pd8 Pd 0.3947 0.25 0.3621 . 4 c 1.0
Pd9 Pd 0.4876 0.25 0.6135 . 4 c 1.0

File: test/xrd_icdd_PDF/PDF Card - 00-050-1768.cif
data_00-050-1768
# Copyright 2025 International Centre for Diffraction Data. All rights reserved.

_audit_creation_date                  2025-07-04
_audit_creation_method                'Generated by PDF-5+ 2025 4.25.0.2'

_chemical_name_systematic             'Sodium Indium Phosphate'
_chemical_name_common                 '\b-Na3 In ( P O4 )2'
_chemical_formula_moiety              'Na3 In ( P O4 )2'
_chemical_formula_sum                 'In Na3 O8 P2'
_chemical_formula_weight              373.73

# Atomic parameters are cross-referenced from PDF entry 04-011-5479

_cell_length_a                        7.127(1)
_cell_length_b                        18.220(1)
_cell_length_c                        8.616(1)
_cell_angle_alpha                     90
_cell_angle_beta                      143.36(1)
_cell_angle_gamma                     90
_cell_formula_units_Z                 4
_cell_volume                          667.70
_symmetry_cell_setting                monoclinic
_symmetry_space_group_name_H-M        P21/c
_symmetry_Int_Tables_number           14

loop_
_symmetry_equiv_pos_site_id
_symmetry_equiv_pos_as_xyz
1 x,y,z
2 -x,-y,-z
3 -x,y+1/2,-z+1/2
4 x,-y+1/2,z+1/2

loop_
_atom_site_label
_atom_site_type_symbol
_atom_site_fract_x
_atom_site_fract_y
_atom_site_fract_z
_atom_site_B_iso_or_equiv
_atom_site_symmetry_multiplicity
_atom_site_Wyckoff_symbol
_atom_site_occupancy
In1 In 0.796 0.872 0.784 0.83 4 e 1.0
Na2 Na 0.295 0.8751 0.781 1.1 4 e 1.0
Na3 Na 0.618 0.8037 0.309 1.1 4 e 1.0
Na4 Na 0.958 0.9473 0.249 1.1 4 e 1.0
P5 P 0.077 0.7121 0.8 0.3 4 e 1.0
P6 P 0.508 0.0353 0.726 0.3 4 e 1.0
O7 O 0.057 0.8002 0.813 0.9 4 e 1.0
O8 O 0.038 0.6696 0.934 0.9 4 e 1.0
O9 O 0.829 0.6916 0.51 0.9 4 e 1.0
O10 O 0.402 0.6955 0.953 0.9 4 e 1.0
O11 O 0.252 0.0664 0.463 0.9 4 e 1.0
O12 O 0.519 0.9517 0.738 0.9 4 e 1.0
O13 O 0.821 0.0704 0.867 0.9 4 e 1.0
O14 O 0.452 0.0598 0.854 0.9 4 e 1.0

File: test/xrd_icdd_PDF/PDF Card - 00-050-1774.cif
data_00-050-1774
# Copyright 2025 International Centre for Diffraction Data. All rights reserved.

_audit_creation_date                  2025-07-04
_audit_creation_method                'Generated by PDF-5+ 2025 4.25.0.2'

_chemical_name_systematic             'Copper Chromium Vanadium Oxide'
_chemical_formula_moiety              'Cu4.05 Cr3.30 ( V O4 )6'
_chemical_formula_sum                 'Cr3.3 Cu4.05 O24 V6'
_chemical_formula_weight              1118.57

# Atomic parameters are cross-referenced from PDF entry 04-009-1755

_cell_length_a                        4.89650(8)
_cell_length_b                        10.2035(2)
_cell_length_c                        17.1407(3)
_cell_angle_alpha                     90
_cell_angle_beta                      90
_cell_angle_gamma                     90
_cell_formula_units_Z                 4
_cell_volume                          856.37
_symmetry_cell_setting                orthorhombic
_symmetry_space_group_name_H-M        Pnma
_symmetry_Int_Tables_number           62

loop_
_symmetry_equiv_pos_site_id
_symmetry_equiv_pos_as_xyz
1 x,y,z
2 -x,-y,-z
3 x+1/2,-y+1/2,-z+1/2
4 -x+1/2,y+1/2,z+1/2
5 -x,y+1/2,-z
6 x,-y+1/2,z
7 -x+1/2,-y,z+1/2
8 x+1/2,y,-z+1/2

loop_
_atom_site_label
_atom_site_type_symbol
_atom_site_fract_x
_atom_site_fract_y
_atom_site_fract_z
_atom_site_B_iso_or_equiv
_atom_site_symmetry_multiplicity
_atom_site_Wyckoff_symbol
_atom_site_occupancy
Cu1 Cu 0.2071 0.25 0.8233 1.23 4 c 1.0
Cr2 Cr 0.2445 0.4279 0.9732 0.1 8 d 0.825
Cu3 Cu 0.2445 0.4279 0.9732 0.1 8 d 0.175
Cu4 Cu 0.9015 0.75 0.7485 1.0 4 c 0.675
V5 V -0.2215 0.25 0.0561 0.95 4 c 1.0
V6 V 0.7156 0.4726 0.8443 0.78 8 d 1.0
O7 O 0.653 0.6207 0.7933 1.5 8 d 1.0
O8 O 0.42 0.3889 0.8726 1.0 8 d 1.0
O9 O 0.045 0.25 0.9961 0.7 4 c 1.0
O10 O 0.551 0.3889 0.0312 1.9 8 d 1.0
O11 O 0.923 0.5014 0.9308 0.7 8 d 1.0
O12 O 0.652 0.75 0.6514 0.9 4 c 1.0
O13 O -0.079 0.3733 0.7904 1.2 8 d 1.0

File: test/xrd_icdd_PDF/PDF Card - 00-050-1778.cif
data_00-050-1778
# Copyright 2025 International Centre for Diffraction Data. All rights reserved.

_audit_creation_date                  2025-07-04
_audit_creation_method                'Generated by PDF-5+ 2025 4.25.0.2'

_chemical_name_systematic             'Cobalt Iron Vanadium Oxide'
_chemical_formula_moiety              'Co3.60 Fe3.60 ( V O4 )6'
_chemical_formula_sum                 'Co3.6 Fe3.6 O24 V6'
_chemical_formula_weight              1102.83

# Atomic parameters are cross-referenced from PDF entry 04-012-7214

_cell_length_a                        4.96392(2)
_cell_length_b                        10.22260(3)
_cell_length_c                        17.20710(5)
_cell_angle_alpha                     90
_cell_angle_beta                      90
_cell_angle_gamma                     90
_cell_formula_units_Z                 4
_cell_volume                          873.16
_symmetry_cell_setting                orthorhombic
_symmetry_space_group_name_H-M        Pnma
_symmetry_Int_Tables_number           62

loop_
_symmetry_equiv_pos_site_id
_symmetry_equiv_pos_as_xyz
1 x,y,z
2 -x,-y,-z
3 x+1/2,-y+1/2,-z+1/2
4 -x+1/2,y+1/2,z+1/2
5 -x,y+1/2,-z
6 x,-y+1/2,z
7 -x+1/2,-y,z+1/2
8 x+1/2,y,-z+1/2

loop_
_atom_site_label
_atom_site_type_symbol
_atom_site_fract_x
_atom_site_fract_y
_atom_site_fract_z
_atom_site_U_iso_or_equiv
_atom_site_symmetry_multiplicity
_atom_site_Wyckoff_symbol
_atom_site_occupancy
Co1 Co 0.244 0.25 0.80291 0.0146 4 c 0.84412
Fe2 Fe 0.244 0.25 0.80291 0.0146 4 c 0.09588
Fe3 Fe 0.2474 0.42299 0.97183 0.0107 8 d 0.555
Co4 Co 0.2474 0.42299 0.97183 0.0107 8 d 0.445
Fe5 Fe 0.0902 0.25 0.2508 0.0055 4 c 0.594
Co6 Co 0.0902 0.25 0.2508 0.0055 4 c 0.066
V7 V -0.2237 0.25 0.05647 0.0111 4 c 1.0
V8 V 0.7232 0.47235 0.84335 0.012 8 d 1.0
O9 O 0.6603 0.6172 0.7964 0.0127 8 d 1.0
O10 O 0.4257 0.3904 0.8717 0.0086 8 d 1.0
O11 O 0.0764 0.25 0.9961 0.006 4 c 1.0
O12 O 0.5925 0.3846 0.0355 0.0113 8 d 1.0
O13 O 0.911 0.5034 0.9278 0.0095 8 d 1.0
O14 O 0.6496 0.75 0.6537 0.008 4 c 1.0
O15 O -0.0856 0.3737 0.7875 0.0155 8 d 1.0

File: test/xrd_icdd_PDF/PDF Card - 00-051-0097.cif
data_00-051-0097
# Copyright 2025 International Centre for Diffraction Data. All rights reserved.

_audit_creation_date                  2025-07-04
_audit_creation_method                'Generated by PDF-5+ 2025 4.25.0.2'

_chemical_name_systematic             'Potassium Neodymium Phosphate'
_chemical_formula_moiety              'K3 Nd ( P O4 )2'
_chemical_formula_sum                 'K3 Nd O8 P2'
_chemical_formula_weight              451.48
_chemical_melting_point               1673.0

# Atomic parameters are cross-referenced from PDF entry 04-011-3649

_cell_length_a                        9.532(2)
_cell_length_b                        5.631(3)
_cell_length_c                        7.444(3)
_cell_angle_alpha                     90
_cell_angle_beta                      90.95(2)
_cell_angle_gamma                     90
_cell_formula_units_Z                 2
_cell_volume                          399.50
_symmetry_cell_setting                monoclinic
_symmetry_space_group_name_H-M        P21/m
_symmetry_Int_Tables_number           11

loop_
_symmetry_equiv_pos_site_id
_symmetry_equiv_pos_as_xyz
1 x,y,z
2 -x,-y,-z
3 -x,y+1/2,-z
4 x,-y+1/2,z

loop_
_atom_site_label
_atom_site_type_symbol
_atom_site_fract_x
_atom_site_fract_y
_atom_site_fract_z
_atom_site_U_iso_or_equiv
_atom_site_symmetry_multiplicity
_atom_site_Wyckoff_symbol
_atom_site_occupancy
K1 K 0.31 0.25 0.493 . 2 e 1.0
K2 K 0.581 0.25 0.202 . 2 e 1.0
K3 K 0.905 0.25 0.639 . 2 e 1.0
Nd4 Nd 0.2085 0.25 0.9916 . 2 e 1.0
P5 P 0.926 0.25 0.194 . 2 e 1.0
P6 P 0.586 0.25 0.763 . 2 e 1.0
O7 O 0.43 0.25 0.827 . 2 e 1.0
O8 O 0.603 0.25 0.566 . 2 e 1.0
O9 O 0.08 0.25 0.284 . 2 e 1.0
O10 O 0.947 0.25 0.004 . 2 e 1.0
O11 O 0.343 0.535 0.154 . 4 f 1.0
O12 O 0.154 0.532 0.752 . 4 f 1.0

File: test/xrd_icdd_PDF/PDF Card - 00-051-0171.cif
data_00-051-0171
# Copyright 2025 International Centre for Diffraction Data. All rights reserved.

_audit_creation_date                  2025-07-04
_audit_creation_method                'Generated by PDF-5+ 2025 4.25.0.2'

_chemical_name_systematic             'Cesium Magnesium Tungstate'
_chemical_formula_moiety              'Cs2 Mg2 ( W O4 )3'
_chemical_formula_sum                 'Cs2 Mg2 O12 W3'
_chemical_formula_weight              1057.93
_chemical_melting_point               1198.0

# Atomic parameters are cross-referenced from PDF entry 04-022-2639

_cell_length_a                        10.8783(6)
_cell_length_b                        10.8783(6)
_cell_length_c                        10.8783(6)
_cell_angle_alpha                     90
_cell_angle_beta                      90
_cell_angle_gamma                     90
_cell_formula_units_Z                 4
_cell_volume                          1287.31
_symmetry_cell_setting                cubic
_symmetry_space_group_name_H-M        P213
_symmetry_Int_Tables_number           198

loop_
_symmetry_equiv_pos_site_id
_symmetry_equiv_pos_as_xyz
1 x,y,z
2 z,x,y
3 y,z,x
4 x+1/2,-y+1/2,-z
5 z+1/2,-x+1/2,-y
6 y+1/2,-z+1/2,-x
7 -x,y+1/2,-z+1/2
8 -z,x+1/2,-y+1/2
9 -y,z+1/2,-x+1/2
10 -x+1/2,-y,z+1/2
11 -z+1/2,-x,y+1/2
12 -y+1/2,-z,x+1/2

loop_
_atom_site_label
_atom_site_type_symbol
_atom_site_fract_x
_atom_site_fract_y
_atom_site_fract_z
_atom_site_U_iso_or_equiv
_atom_site_symmetry_multiplicity
_atom_site_Wyckoff_symbol
_atom_site_occupancy
W1 W 0.19843 0.87596 0.97433 0.00807 12 b 1.0
Cs2 Cs 0.0417 0.5417 0.9583 0.02555 4 a 1.0
Cs3 Cs 0.322 1.178 0.822 0.01672 4 a 1.0
Mg4 Mg -0.11375 0.88625 0.88625 0.0088 4 a 1.0
Mg5 Mg 0.33703 0.83703 0.66297 0.0089 4 a 1.0
O6 O 0.251 0.8966 0.822 0.01833 12 b 1.0
O7 O 0.2217 1.015 1.0533 0.02033 12 b 1.0
O8 O 0.0431 0.8286 0.9804 0.01967 12 b 1.0
O9 O 0.2859 0.7628 1.0509 0.02 12 b 1.0

loop_
_atom_site_aniso_label
_atom_site_aniso_U_11
_atom_site_aniso_U_12
_atom_site_aniso_U_13
_atom_site_aniso_U_22
_atom_site_aniso_U_23
_atom_site_aniso_U_33
W1 0.0081 7.6E-4 4.0E-4 0.0079 -2.9E-4 0.00821
Cs2 0.02555 -0.00281 0.00281 0.02555 0.00281 0.02555
Cs3 0.01672 0.00163 -0.00163 0.01672 0.00163 0.01672
Mg4 0.0088 -2.0E-4 -2.0E-4 0.0088 -2.0E-4 0.0088
Mg5 0.0089 -7.0E-4 7.0E-4 0.0089 7.0E-4 0.0089
O6 0.022 0.0 0.0021 0.024 -0.0018 0.009
O7 0.027 -0.003 -3.0E-4 0.016 -0.0048 0.018
O8 0.015 -0.0038 0.002 0.024 0.007 0.02
O9 0.017 0.0043 -0.0011 0.02 0.008 0.023

File: test/xrd_icdd_PDF/PDF Card - 00-051-0195.cif
data_00-051-0195
# Copyright 2025 International Centre for Diffraction Data. All rights reserved.

_audit_creation_date                  2025-07-04
_audit_creation_method                'Generated by PDF-5+ 2025 4.25.0.2'

_chemical_name_systematic             'Mercury Phosphorus Titanium Chloride'
_chemical_formula_moiety              'Hg6 P4 Ti Cl7'
_chemical_formula_sum                 'Cl7 Hg6 P4 Ti'
_chemical_formula_weight              1623.47

# Atomic parameters are cross-referenced from PDF entry 04-009-8103

_cell_length_a                        11.7675(6)
_cell_length_b                        11.7675(6)
_cell_length_c                        11.7675(6)
_cell_angle_alpha                     90
_cell_angle_beta                      90
_cell_angle_gamma                     90
_cell_formula_units_Z                 4
_cell_volume                          1629.49
_symmetry_cell_setting                cubic
_symmetry_space_group_name_H-M        Pa-3
_symmetry_Int_Tables_number           205

loop_
_symmetry_equiv_pos_site_id
_symmetry_equiv_pos_as_xyz
1 x,y,z
2 -x,-y,-z
3 x+1/2,-y+1/2,-z
4 -x+1/2,y+1/2,z
5 -x,y+1/2,-z+1/2
6 x,-y+1/2,z+1/2
7 -x+1/2,-y,z+1/2
8 x+1/2,y,-z+1/2
9 z,x,y
10 -z,-x,-y
11 z+1/2,-x+1/2,-y
12 -z+1/2,x+1/2,y
13 -z,x+1/2,-y+1/2
14 z,-x+1/2,y+1/2
15 -z+1/2,-x,y+1/2
16 z+1/2,x,-y+1/2
17 y,z,x
18 -y,-z,-x
19 y+1/2,-z+1/2,-x
20 -y+1/2,z+1/2,x
21 -y,z+1/2,-x+1/2
22 y,-z+1/2,x+1/2
23 -y+1/2,-z,x+1/2
24 y+1/2,z,-x+1/2

loop_
_atom_site_label
_atom_site_type_symbol
_atom_site_fract_x
_atom_site_fract_y
_atom_site_fract_z
_atom_site_U_iso_or_equiv
_atom_site_symmetry_multiplicity
_atom_site_Wyckoff_symbol
_atom_site_occupancy
P1 P 0.1613 0.1613 0.1613 0.005 8 c 1.0
Ti2 Ti 0.0 0.0 0.5 0.006 4 b 1.0
Hg3 Hg 0.3009 0.0398 0.6935 0.0119 24 d 1.0
P4 P 0.7307 0.7307 0.7307 0.004 8 c 1.0
Cl5 Cl 0.9544 0.1964 0.4599 0.0107 24 d 1.0
Cl6 Cl 0.5 0.0 0.5 0.036 4 a 1.0

File: test/xrd_icdd_PDF/PDF Card - 00-051-0404.cif
data_00-051-0404
# Copyright 2025 International Centre for Diffraction Data. All rights reserved.

_audit_creation_date                  2025-07-04
_audit_creation_method                'Generated by PDF-5+ 2025 4.25.0.2'

_chemical_name_systematic             'Sodium Lanthanum Niobium Oxide'
_chemical_formula_moiety              'Na0.5 La0.5 Nb2 O6'
_chemical_formula_sum                 'La0.5 Na0.5 Nb2 O6'
_chemical_formula_weight              362.75

# Atomic parameters are cross-referenced from PDF entry 04-017-9245

_cell_length_a                        3.9261
_cell_length_b                        3.9261
_cell_length_c                        7.8538
_cell_angle_alpha                     90
_cell_angle_beta                      90
_cell_angle_gamma                     90
_cell_formula_units_Z                 2
_cell_volume                          121.06
_symmetry_cell_setting                tetragonal
_symmetry_space_group_name_H-M        P4/mmm
_symmetry_Int_Tables_number           123

loop_
_symmetry_equiv_pos_site_id
_symmetry_equiv_pos_as_xyz
1 x,y,z
2 -x,-y,-z
3 -x,-y,z
4 x,y,-z
5 -x,y,z
6 x,-y,-z
7 x,-y,z
8 -x,y,-z
9 -y,x,z
10 y,-x,-z
11 y,-x,z
12 -y,x,-z
13 y,x,z
14 -y,-x,-z
15 -y,-x,z
16 y,x,-z

loop_
_atom_site_label
_atom_site_type_symbol
_atom_site_fract_x
_atom_site_fract_y
_atom_site_fract_z
_atom_site_B_iso_or_equiv
_atom_site_symmetry_multiplicity
_atom_site_Wyckoff_symbol
_atom_site_occupancy
Na1 Na 0.0 0.0 0.0 0.34 1 a 0.50022
La2 La 0.0 0.0 0.0 0.34 1 a 0.29378
La3 La 0.0 0.0 0.5 0.41 1 b 0.206
Nb4 Nb 0.5 0.5 0.2556 0.82 2 h 1.0
O5 O 0.5 0.5 0.0 2.23 1 c 1.0
O6 O 0.5 0.5 0.5 2.54 1 d 1.0
O7 O 0.0 0.5 0.2481 0.72 4 i 1.0

File: test/xrd_icdd_PDF/PDF Card - 00-051-1212.cif
data_00-051-1212
# Copyright 2025 International Centre for Diffraction Data. All rights reserved.

_audit_creation_date                  2025-07-04
_audit_creation_method                'Generated by PDF-5+ 2025 4.25.0.2'

_chemical_name_systematic             'Aluminum Copper Uranium'
_chemical_formula_moiety              'Al Cu5 U'
_chemical_formula_sum                 'Al Cu5 U'
_chemical_formula_weight              582.74

# Atomic parameters are cross-referenced from PDF entry 04-020-1465

_cell_length_a                        6.4136
_cell_length_b                        6.4136
_cell_length_c                        4.9506
_cell_angle_alpha                     90
_cell_angle_beta                      90
_cell_angle_gamma                     90
_cell_formula_units_Z                 2
_cell_volume                          203.64
_symmetry_cell_setting                tetragonal
_symmetry_space_group_name_H-M        I4/mmm
_symmetry_Int_Tables_number           139

loop_
_symmetry_equiv_pos_site_id
_symmetry_equiv_pos_as_xyz
1 x,y,z
2 -x,-y,-z
3 -x,-y,z
4 x,y,-z
5 -x,y,z
6 x,-y,-z
7 x,-y,z
8 -x,y,-z
9 -y,x,z
10 y,-x,-z
11 y,-x,z
12 -y,x,-z
13 y,x,z
14 -y,-x,-z
15 -y,-x,z
16 y,x,-z
17 x+1/2,y+1/2,z+1/2
18 -x+1/2,-y+1/2,-z+1/2
19 -x+1/2,-y+1/2,z+1/2
20 x+1/2,y+1/2,-z+1/2
21 -x+1/2,y+1/2,z+1/2
22 x+1/2,-y+1/2,-z+1/2
23 x+1/2,-y+1/2,z+1/2
24 -x+1/2,y+1/2,-z+1/2
25 -y+1/2,x+1/2,z+1/2
26 y+1/2,-x+1/2,-z+1/2
27 y+1/2,-x+1/2,z+1/2
28 -y+1/2,x+1/2,-z+1/2
29 y+1/2,x+1/2,z+1/2
30 -y+1/2,-x+1/2,-z+1/2
31 -y+1/2,-x+1/2,z+1/2
32 y+1/2,x+1/2,-z+1/2

loop_
_atom_site_label
_atom_site_type_symbol
_atom_site_fract_x
_atom_site_fract_y
_atom_site_fract_z
_atom_site_U_iso_or_equiv
_atom_site_symmetry_multiplicity
_atom_site_Wyckoff_symbol
_atom_site_occupancy
Cu1 Cu 0.303 0.303 0.0 . 8 h 1.0
Al2 Al 0.0 0.5 0.25 . 4 d 0.5
Cu3 Cu 0.0 0.5 0.25 . 4 d 0.5
U4 U 0.0 0.0 0.0 . 2 a 1.0

File: test/xrd_icdd_PDF/PDF Card - 00-051-1774.cif
data_00-051-1774
# Copyright 2025 International Centre for Diffraction Data. All rights reserved.

_audit_creation_date                  2025-07-04
_audit_creation_method                'Generated by PDF-5+ 2025 4.25.0.2'

_chemical_name_systematic             'Lithium Strontium Antimony Oxide'
_chemical_formula_moiety              'Sr3 Li Sb O6'
_chemical_formula_sum                 'Li O6 Sb Sr3'
_chemical_formula_weight              487.56

# Atomic parameters are cross-referenced from PDF entry 04-010-4153

_cell_length_a                        9.7747
_cell_length_b                        9.7747
_cell_length_c                        11.2171
_cell_angle_alpha                     90
_cell_angle_beta                      90
_cell_angle_gamma                     120
_cell_formula_units_Z                 6
_cell_volume                          928.15
_symmetry_cell_setting                hexagonal
_symmetry_space_group_name_H-M        R-3c
_symmetry_Int_Tables_number           167

loop_
_symmetry_equiv_pos_site_id
_symmetry_equiv_pos_as_xyz
1 x,y,z
2 -x,-y,-z
3 -y,x-y,z
4 y,-x+y,-z
5 -x+y,-x,z
6 x-y,x,-z
7 -y,-x,z+1/2
8 y,x,-z+1/2
9 x,x-y,z+1/2
10 -x,-x+y,-z+1/2
11 -x+y,y,z+1/2
12 x-y,-y,-z+1/2
13 x+2/3,y+1/3,z+1/3
14 -x+2/3,-y+1/3,-z+1/3
15 -y+2/3,x-y+1/3,z+1/3
16 y+2/3,-x+y+1/3,-z+1/3
17 -x+y+2/3,-x+1/3,z+1/3
18 x-y+2/3,x+1/3,-z+1/3
19 -y+2/3,-x+1/3,z+5/6
20 y+2/3,x+1/3,-z+5/6
21 x+2/3,x-y+1/3,z+5/6
22 -x+2/3,-x+y+1/3,-z+5/6
23 -x+y+2/3,y+1/3,z+5/6
24 x-y+2/3,-y+1/3,-z+5/6
25 x+1/3,y+2/3,z+2/3
26 -x+1/3,-y+2/3,-z+2/3
27 -y+1/3,x-y+2/3,z+2/3
28 y+1/3,-x+y+2/3,-z+2/3
29 -x+y+1/3,-x+2/3,z+2/3
30 x-y+1/3,x+2/3,-z+2/3
31 -y+1/3,-x+2/3,z+1/6
32 y+1/3,x+2/3,-z+1/6
33 x+1/3,x-y+2/3,z+1/6
34 -x+1/3,-x+y+2/3,-z+1/6
35 -x+y+1/3,y+2/3,z+1/6
36 x-y+1/3,-y+2/3,-z+1/6

loop_
_atom_site_label
_atom_site_type_symbol
_atom_site_fract_x
_atom_site_fract_y
_atom_site_fract_z
_atom_site_U_iso_or_equiv
_atom_site_symmetry_multiplicity
_atom_site_Wyckoff_symbol
_atom_site_occupancy
O1 O 0.17994 0.02714 0.10752 . 36 f 1.0
Sr2 Sr 0.37598 0.0 0.25 . 18 e 1.0
Sb3 Sb 0.0 0.0 0.0 . 6 b 1.0
Li4 Li 0.0 0.0 0.25 . 6 a 1.0

File: test/xrd_icdd_PDF/PDF Card - 00-052-0253.cif
data_00-052-0253
# Copyright 2025 International Centre for Diffraction Data. All rights reserved.

_audit_creation_date                  2025-07-04
_audit_creation_method                'Generated by PDF-5+ 2025 4.25.0.2'

_chemical_name_systematic             'Sodium Strontium Bismuth Oxide'
_chemical_formula_moiety              'Na2.9 Sr3.1 Bi3 O12'
_chemical_formula_sum                 'Bi3 Na2.9 O12 Sr3.1'
_chemical_formula_weight              1157.22

# Atomic parameters are cross-referenced from PDF entry 04-009-2082

_cell_length_a                        10.1102(4)
_cell_length_b                        10.1102(4)
_cell_length_c                        3.3389(1)
_cell_angle_alpha                     90
_cell_angle_beta                      90
_cell_angle_gamma                     120
_cell_formula_units_Z                 1
_cell_volume                          295.57
_symmetry_cell_setting                hexagonal
_symmetry_space_group_name_H-M        P-62m
_symmetry_Int_Tables_number           189

loop_
_symmetry_equiv_pos_site_id
_symmetry_equiv_pos_as_xyz
1 x,y,z
2 -y,x-y,z
3 -x+y,-x,z
4 x,y,-z
5 -y,x-y,-z
6 -x+y,-x,-z
7 y,x,z
8 -x,-x+y,z
9 x-y,-y,z
10 y,x,-z
11 -x,-x+y,-z
12 x-y,-y,-z

loop_
_atom_site_label
_atom_site_type_symbol
_atom_site_fract_x
_atom_site_fract_y
_atom_site_fract_z
_atom_site_B_iso_or_equiv
_atom_site_symmetry_multiplicity
_atom_site_Wyckoff_symbol
_atom_site_occupancy
Na1 Na 0.0 0.0 0.0 0.4 1 a 0.95
Na2 Na 0.66666 0.33333 0.5 0.9 2 d 0.15
O3 O 0.453 0.235 0.0 0.7 6 j 1.0
Sr4 Sr 0.66666 0.33333 0.5 0.9 2 d 0.85
Sr5 Sr 0.6942 0.0 0.5 1.3 3 g 0.45
Bi6 Bi 0.0 0.3317 0.0 0.58 3 f 1.0
Sr7 Sr 0.0 0.0 0.0 0.4 1 a 0.05
Na8 Na 0.6942 0.0 0.5 1.3 3 g 0.55
O9 O 0.188 0.0 0.5 0.7 3 g 1.0
O10 O 0.443 0.0 0.5 0.7 3 g 1.0

File: test/xrd_icdd_PDF/PDF Card - 00-052-1583.cif
data_00-052-1583
# Copyright 2025 International Centre for Diffraction Data. All rights reserved.

_audit_creation_date                  2025-07-04
_audit_creation_method                'Generated by PDF-5+ 2025 4.25.0.2'

_chemical_name_systematic             'Sodium Strontium Niobium Oxide'
_chemical_formula_moiety              'Na0.5 Sr0.5 Nb O3'
_chemical_formula_sum                 'Na0.5 Nb O3 Sr0.5'
_chemical_formula_weight              196.21

# Atomic parameters are cross-referenced from PDF entry 04-010-4775

_cell_length_a                        5.6201(3)
_cell_length_b                        5.6201(3)
_cell_length_c                        3.9880(3)
_cell_angle_alpha                     90
_cell_angle_beta                      90
_cell_angle_gamma                     90
_cell_formula_units_Z                 2
_cell_volume                          125.96
_symmetry_cell_setting                tetragonal
_symmetry_space_group_name_H-M        P4/mbm
_symmetry_Int_Tables_number           127

loop_
_symmetry_equiv_pos_site_id
_symmetry_equiv_pos_as_xyz
1 x,y,z
2 -x,-y,-z
3 -x,-y,z
4 x,y,-z
5 x+1/2,-y+1/2,z
6 -x+1/2,y+1/2,-z
7 -x+1/2,y+1/2,z
8 x+1/2,-y+1/2,-z
9 -y,x,z
10 y,-x,-z
11 y,-x,z
12 -y,x,-z
13 y+1/2,x+1/2,z
14 -y+1/2,-x+1/2,-z
15 -y+1/2,-x+1/2,z
16 y+1/2,x+1/2,-z

loop_
_atom_site_label
_atom_site_type_symbol
_atom_site_fract_x
_atom_site_fract_y
_atom_site_fract_z
_atom_site_U_iso_or_equiv
_atom_site_symmetry_multiplicity
_atom_site_Wyckoff_symbol
_atom_site_occupancy
Na1 Na 0.0 0.5 0.5 0.0152 2 c 0.4885
Sr2 Sr 0.0 0.5 0.5 0.0152 2 c 0.4885
Nb3 Nb 0.0 0.0 0.0 0.00693 2 a 1.0
O4 O 0.0 0.0 0.5 0.015 2 b 1.0
O5 O 0.2733 0.7733 0.0 0.01368 4 g 1.0

loop_
_atom_site_aniso_label
_atom_site_aniso_U_11
_atom_site_aniso_U_12
_atom_site_aniso_U_13
_atom_site_aniso_U_22
_atom_site_aniso_U_23
_atom_site_aniso_U_33
Na1 0.0133 -5.0E-4 0.0 0.0133 0.0 0.019
Sr2 0.0133 -5.0E-4 0.0 0.0133 0.0 0.019
Nb3 0.0014 0.0 0.0 0.0014 0.0 0.018
O4 0.022 0.0 0.0 0.022 0.0 0.001

File: test/xrd_icdd_PDF/PDF Card - 00-052-1690.cif
data_00-052-1690
# Copyright 2025 International Centre for Diffraction Data. All rights reserved.

_audit_creation_date                  2025-07-04
_audit_creation_method                'Generated by PDF-5+ 2025 4.25.0.2'

_chemical_name_systematic             'Sodium Indium Phosphate'
_chemical_name_common                 '\b-Na3 In2 ( P O4 )3'
_chemical_formula_moiety              'Na3 In2 ( P O4 )3'
_chemical_formula_sum                 'In2 Na3 O12 P3'
_chemical_formula_weight              583.52

# Atomic parameters are cross-referenced from PDF entry 04-009-5978

_cell_length_a                        12.450(1)
_cell_length_b                        12.786(1)
_cell_length_c                        6.5920(7)
_cell_angle_alpha                     90
_cell_angle_beta                      114.174(2)
_cell_angle_gamma                     90
_cell_formula_units_Z                 4
_cell_volume                          957.33
_symmetry_cell_setting                monoclinic
_symmetry_space_group_name_H-M        C2/c
_symmetry_Int_Tables_number           15

loop_
_symmetry_equiv_pos_site_id
_symmetry_equiv_pos_as_xyz
1 x,y,z
2 -x,-y,-z
3 -x,y,-z+1/2
4 x,-y,z+1/2
5 x+1/2,y+1/2,z
6 -x+1/2,-y+1/2,-z
7 -x+1/2,y+1/2,-z+1/2
8 x+1/2,-y+1/2,z+1/2

loop_
_atom_site_label
_atom_site_type_symbol
_atom_site_fract_x
_atom_site_fract_y
_atom_site_fract_z
_atom_site_U_iso_or_equiv
_atom_site_symmetry_multiplicity
_atom_site_Wyckoff_symbol
_atom_site_occupancy
Na1 Na 0.0 0.2767 0.25 0.0168 4 e 1.0
Na2 Na 0.0 0.0071 0.75 0.031 4 e 1.0
Na3 Na 0.5 0.0 0.5 0.0203 4 b 1.0
In4 In 0.22774 0.15589 0.15504 0.0077 8 f 1.0
P5 P 0.23934 -0.10171 0.1347 0.0075 8 f 1.0
P6 P 0.0 0.2732 0.75 0.0072 4 e 1.0
O7 O 0.3635 -0.0766 0.1692 0.0148 8 f 1.0
O8 O 0.2377 -0.1709 0.3299 0.0098 8 f 1.0
O9 O 0.166 -0.0015 0.1239 0.0097 8 f 1.0
O10 O 0.1712 -0.1624 -0.0848 0.011 8 f 1.0
O11 O 0.0516 0.2028 0.9568 0.0117 8 f 1.0
O12 O 0.089 0.3474 0.7173 0.011 8 f 1.0

File: test/xrd_icdd_PDF/PDF Card - 00-053-0240.cif
data_00-053-0240
# Copyright 2025 International Centre for Diffraction Data. All rights reserved.

_audit_creation_date                  2025-07-04
_audit_creation_method                'Generated by PDF-5+ 2025 4.25.0.2'

_chemical_name_systematic             'Mercury Tin Bromide Phosphide'
_chemical_formula_moiety              'Hg7 Sn P4 Br6'
_chemical_formula_sum                 'Br6 Hg7 P4 Sn'
_chemical_formula_weight              2126.16

# Atomic parameters are cross-referenced from PDF entry 04-018-8635

_cell_length_a                        12.490(1)
_cell_length_b                        12.490(1)
_cell_length_c                        12.490(1)
_cell_angle_alpha                     90
_cell_angle_beta                      90
_cell_angle_gamma                     90
_cell_formula_units_Z                 4
_cell_volume                          1948.44
_symmetry_cell_setting                cubic
_symmetry_space_group_name_H-M        P213
_symmetry_Int_Tables_number           198

loop_
_symmetry_equiv_pos_site_id
_symmetry_equiv_pos_as_xyz
1 x,y,z
2 z,x,y
3 y,z,x
4 x+1/2,-y+1/2,-z
5 z+1/2,-x+1/2,-y
6 y+1/2,-z+1/2,-x
7 -x,y+1/2,-z+1/2
8 -z,x+1/2,-y+1/2
9 -y,z+1/2,-x+1/2
10 -x+1/2,-y,z+1/2
11 -z+1/2,-x,y+1/2
12 -y+1/2,-z,x+1/2

loop_
_atom_site_label
_atom_site_type_symbol
_atom_site_fract_x
_atom_site_fract_y
_atom_site_fract_z
_atom_site_U_iso_or_equiv
_atom_site_symmetry_multiplicity
_atom_site_Wyckoff_symbol
_atom_site_occupancy
Hg1 Hg 0.0382 0.9618 0.4618 0.0084 4 a 1.0
Hg2 Hg 0.07539 0.68038 0.40269 0.00597 12 b 1.0
Hg3 Hg 0.43051 0.50427 0.25169 0.00773 12 b 1.0
Sn4 Sn 0.26125 0.26125 0.26125 0.0095 4 a 1.0
Br5 Br 0.1808 0.5237 0.2567 0.01673 12 b 1.0
Br6 Br 0.31 0.0568 0.2039 0.0129 12 b 1.0
P7 P 0.6476 0.6476 0.6476 0.005 4 a 1.0
P8 P 0.4279 0.4279 0.4279 0.009 4 a 1.0
P9 P 0.9311 0.9311 0.9311 0.006 4 a 1.0
P10 P 0.032 0.032 0.032 0.004 4 a 1.0

loop_
_atom_site_aniso_label
_atom_site_aniso_U_11
_atom_site_aniso_U_12
_atom_site_aniso_U_13
_atom_site_aniso_U_22
_atom_site_aniso_U_23
_atom_site_aniso_U_33
Hg1 0.0084 0.0025 0.0025 0.0084 -0.0025 0.0084
Hg2 0.0069 -0.0035 -0.0015 0.0026 0.0034 0.0084
Hg3 0.0099 -0.0013 7.0E-4 0.0107 0.004 0.0026
Sn4 0.0095 -0.0032 -0.0032 0.0095 -0.0032 0.0095
Br5 0.0136 0.0114 0.0044 0.0224 -0.0059 0.0142
Br6 0.0098 -0.0036 9.0E-4 0.0062 0.0 0.0227
P7 0.005 -0.002 -0.002 0.005 -0.002 0.005
P8 0.009 0.005 0.005 0.009 0.005 0.009
P9 0.006 0.005 0.005 0.006 0.005 0.006
P10 0.004 -0.001 -0.001 0.004 -0.001 0.004

File: test/xrd_icdd_PDF/PDF Card - 00-053-0295.cif
data_00-053-0295
# Copyright 2025 International Centre for Diffraction Data. All rights reserved.

_audit_creation_date                  2025-07-04
_audit_creation_method                'Generated by PDF-5+ 2025 4.25.0.2'

_chemical_name_systematic             'Sodium Erbium Molybdenum Oxide'
_chemical_formula_moiety              'Na5 Er Mo4 O16'
_chemical_formula_sum                 'Er Mo4 Na5 O16'
_chemical_formula_weight              922.03

# Atomic parameters are cross-referenced from PDF entry 04-017-2576

_cell_length_a                        11.3745(3)
_cell_length_b                        11.3745(3)
_cell_length_c                        11.4371(4)
_cell_angle_alpha                     90
_cell_angle_beta                      90
_cell_angle_gamma                     90
_cell_formula_units_Z                 4
_cell_volume                          1479.72
_symmetry_cell_setting                tetragonal
_symmetry_space_group_name_H-M        I41/a
_symmetry_Int_Tables_number           88

loop_
_symmetry_equiv_pos_site_id
_symmetry_equiv_pos_as_xyz
1 x,y,z
2 -x,-y,-z
3 -x+1/2,-y,z+1/2
4 x+1/2,y,-z+1/2
5 -y+3/4,x+1/4,z+1/4
6 y+1/4,-x+3/4,-z+3/4
7 y+3/4,-x+3/4,z+3/4
8 -y+1/4,x+1/4,-z+1/4
9 x+1/2,y+1/2,z+1/2
10 -x+1/2,-y+1/2,-z+1/2
11 -x,-y+1/2,z
12 x,y+1/2,-z
13 -y+1/4,x+3/4,z+3/4
14 y+3/4,-x+1/4,-z+1/4
15 y+1/4,-x+1/4,z+1/4
16 -y+3/4,x+3/4,-z+3/4

loop_
_atom_site_label
_atom_site_type_symbol
_atom_site_fract_x
_atom_site_fract_y
_atom_site_fract_z
_atom_site_U_iso_or_equiv
_atom_site_symmetry_multiplicity
_atom_site_Wyckoff_symbol
_atom_site_occupancy
Na1 Na 0.7049 0.8692 0.4058 0.0155 16 f 1.0
Na2 Na 0.5 0.25 0.375 0.032 4 a 1.0
Er3 Er 0.0 0.25 0.625 0.0106 4 b 1.0
Mo4 Mo 0.40664 0.93134 0.36344 0.0113 16 f 1.0
O5 O 0.4159 1.0702 0.4368 0.0139 16 f 1.0
O6 O 0.2851 0.9273 0.2719 0.0191 16 f 1.0
O7 O 0.3886 0.8126 0.4628 0.0157 16 f 1.0
O8 O 0.5311 0.8992 0.2776 0.017 16 f 1.0

File: test/xrd_icdd_PDF/PDF Card - 00-053-0355.cif
data_00-053-0355
# Copyright 2025 International Centre for Diffraction Data. All rights reserved.

_audit_creation_date                  2025-07-04
_audit_creation_method                'Generated by PDF-5+ 2025 4.25.0.2'

_chemical_name_systematic             'Sodium Nickel Iron Phosphate'
_chemical_formula_moiety              'Na2 Ni2 Fe ( P O4 )3'
_chemical_formula_sum                 'Fe Na2 Ni2 O12 P3'
_chemical_formula_weight              504.12

# Atomic parameters are cross-referenced from PDF entry 04-022-2634

_cell_length_a                        10.42821(12)
_cell_length_b                        13.19862(15)
_cell_length_c                        6.47634(8)
_cell_angle_alpha                     90
_cell_angle_beta                      90
_cell_angle_gamma                     90
_cell_formula_units_Z                 4
_cell_volume                          891.39
_symmetry_cell_setting                orthorhombic
_symmetry_space_group_name_H-M        Imma
_symmetry_Int_Tables_number           74

loop_
_symmetry_equiv_pos_site_id
_symmetry_equiv_pos_as_xyz
1 x,y,z
2 -x,-y,-z
3 x,-y,-z
4 -x,y,z
5 x,y+1/2,-z
6 -x,-y+1/2,z
7 x,-y+1/2,z
8 -x,y+1/2,-z
9 x+1/2,y+1/2,z+1/2
10 -x+1/2,-y+1/2,-z+1/2
11 x+1/2,-y+1/2,-z+1/2
12 -x+1/2,y+1/2,z+1/2
13 x+1/2,y,-z+1/2
14 -x+1/2,-y,z+1/2
15 x+1/2,-y,z+1/2
16 -x+1/2,y,-z+1/2

loop_
_atom_site_label
_atom_site_type_symbol
_atom_site_fract_x
_atom_site_fract_y
_atom_site_fract_z
_atom_site_U_iso_or_equiv
_atom_site_symmetry_multiplicity
_atom_site_Wyckoff_symbol
_atom_site_occupancy
Na1 Na 0.0 0.75 0.6119 0.094 4 e 1.0
Na2 Na 0.0 0.5 0.5 0.094 4 b 1.0
Ni3 Ni 0.25 0.63617 0.25 0.0035 8 g 0.75
Fe4 Fe 0.25 0.63617 0.25 0.0035 8 g 0.25
Fe5 Fe 0.5 0.5 0.5 0.0035 4 a 0.5
Ni6 Ni 0.5 0.5 0.5 0.0035 4 a 0.5
P7 P 0.25 0.4288 0.25 0.007 8 g 1.0
P8 P 0.0 0.75 0.0831 0.007 4 e 1.0
O9 O 0.2881 0.366 0.0661 0.0018 16 j 1.0
O10 O 0.1403 0.5066 0.2117 0.0018 16 j 1.0
O11 O 0.0 0.6538 0.9525 0.0018 8 h 1.0
O12 O 0.1202 0.75 0.228 0.0018 8 i 1.0

File: test/xrd_icdd_PDF/PDF Card - 00-054-0234.cif
data_00-054-0234
# Copyright 2025 International Centre for Diffraction Data. All rights reserved.

_audit_creation_date                  2025-07-04
_audit_creation_method                'Generated by PDF-5+ 2025 4.25.0.2'

_chemical_name_systematic             'Cobalt Strontium Yttrium Oxide'
_chemical_formula_moiety              'Sr0.7 Y0.3 Co O2.62'
_chemical_formula_sum                 'Co O2.62 Sr0.7 Y0.3'
_chemical_formula_weight              188.86

# Atomic parameters are cross-referenced from PDF entry 04-014-6291

_cell_length_a                        7.62389(1)
_cell_length_b                        7.62389(1)
_cell_length_c                        15.32701(5)
_cell_angle_alpha                     90
_cell_angle_beta                      90
_cell_angle_gamma                     90
_cell_formula_units_Z                 4
_cell_volume                          890.86
_symmetry_cell_setting                tetragonal
_symmetry_space_group_name_H-M        I4/mmm
_symmetry_Int_Tables_number           139

loop_
_symmetry_equiv_pos_site_id
_symmetry_equiv_pos_as_xyz
1 x,y,z
2 -x,-y,-z
3 -x,-y,z
4 x,y,-z
5 -x,y,z
6 x,-y,-z
7 x,-y,z
8 -x,y,-z
9 -y,x,z
10 y,-x,-z
11 y,-x,z
12 -y,x,-z
13 y,x,z
14 -y,-x,-z
15 -y,-x,z
16 y,x,-z
17 x+1/2,y+1/2,z+1/2
18 -x+1/2,-y+1/2,-z+1/2
19 -x+1/2,-y+1/2,z+1/2
20 x+1/2,y+1/2,-z+1/2
21 -x+1/2,y+1/2,z+1/2
22 x+1/2,-y+1/2,-z+1/2
23 x+1/2,-y+1/2,z+1/2
24 -x+1/2,y+1/2,-z+1/2
25 -y+1/2,x+1/2,z+1/2
26 y+1/2,-x+1/2,-z+1/2
27 y+1/2,-x+1/2,z+1/2
28 -y+1/2,x+1/2,-z+1/2
29 y+1/2,x+1/2,z+1/2
30 -y+1/2,-x+1/2,-z+1/2
31 -y+1/2,-x+1/2,z+1/2
32 y+1/2,x+1/2,-z+1/2

loop_
_atom_site_label
_atom_site_type_symbol
_atom_site_fract_x
_atom_site_fract_y
_atom_site_fract_z
_atom_site_B_iso_or_equiv
_atom_site_symmetry_multiplicity
_atom_site_Wyckoff_symbol
_atom_site_occupancy
Sr1 Sr 0.0 0.0 0.87856 1.16 4 e 0.7
Y2 Y 0.0 0.0 0.87856 1.16 4 e 0.3
Sr3 Sr 0.0 0.5 0.86701 0.81 8 g 0.7
Y4 Y 0.0 0.5 0.86701 0.81 8 g 0.3
Sr5 Sr 0.0 0.0 0.35037 0.74 4 e 0.7
Y6 Y 0.0 0.0 0.35037 0.74 4 e 0.3
Co7 Co 0.7483 0.7483 0.0 1.07 8 h 1.0
Co8 Co 0.25 0.75 0.25 0.43 8 f 1.0
O9 O 0.0 0.2493 0.233 0.79 16 n 1.0
O10 O 0.2905 0.2905 0.1176 1.52 16 m 1.0
O11 O 0.0 0.724 0.0 1.8 8 i 1.0
O12 O 0.387 0.5 0.0 0.2 8 j 0.25

File: test/xrd_icdd_PDF/PDF Card - 00-054-1098.cif
data_00-054-1098
# Copyright 2025 International Centre for Diffraction Data. All rights reserved.

_audit_creation_date                  2025-07-04
_audit_creation_method                'Generated by PDF-5+ 2025 4.25.0.2'

_chemical_name_systematic             'Silver Calcium Phosphate'
_chemical_formula_moiety              'Ag Ca10 ( P O4 )7'
_chemical_formula_sum                 'Ag Ca10 O28 P7'
_chemical_formula_weight              1173.44

# Atomic parameters are cross-referenced from PDF entry 04-019-0207

_cell_length_a                        10.43723(5)
_cell_length_b                        10.43723(5)
_cell_length_c                        37.3379(7)
_cell_angle_alpha                     90
_cell_angle_beta                      90
_cell_angle_gamma                     120
_cell_formula_units_Z                 6
_cell_volume                          3522.50
_symmetry_cell_setting                hexagonal
_symmetry_space_group_name_H-M        R3c
_symmetry_Int_Tables_number           161

loop_
_symmetry_equiv_pos_site_id
_symmetry_equiv_pos_as_xyz
1 x,y,z
2 -y,x-y,z
3 -x+y,-x,z
4 -y,-x,z+1/2
5 x,x-y,z+1/2
6 -x+y,y,z+1/2
7 x+2/3,y+1/3,z+1/3
8 -y+2/3,x-y+1/3,z+1/3
9 -x+y+2/3,-x+1/3,z+1/3
10 -y+2/3,-x+1/3,z+5/6
11 x+2/3,x-y+1/3,z+5/6
12 -x+y+2/3,y+1/3,z+5/6
13 x+1/3,y+2/3,z+2/3
14 -y+1/3,x-y+2/3,z+2/3
15 -x+y+1/3,-x+2/3,z+2/3
16 -y+1/3,-x+2/3,z+1/6
17 x+1/3,x-y+2/3,z+1/6
18 -x+y+1/3,y+2/3,z+1/6

loop_
_atom_site_label
_atom_site_type_symbol
_atom_site_fract_x
_atom_site_fract_y
_atom_site_fract_z
_atom_site_U_iso_or_equiv
_atom_site_symmetry_multiplicity
_atom_site_Wyckoff_symbol
_atom_site_occupancy
Ag1 Ag 0.0 0.0 0.178 0.042 6 a 1.0
Ca2 Ca 0.33333 0.66666 0.1632 0.002 6 a 1.0
Ca3 Ca 0.465 0.526 0.0955 0.0044 18 b 1.0
Ca4 Ca 0.2864 0.1558 0.0625 0.004 18 b 1.0
Ca5 Ca 0.3992 0.1876 0.1565 0.0044 18 b 1.0
P6 P 0.66666 0.33333 0.0976 0.002 6 a 1.0
P7 P 0.1577 0.3495 0.0288 0.009 18 b 1.0
P8 P 0.1366 0.3111 0.1306 0.003 18 b 1.0
O9 O 0.66666 0.33333 0.1387 0.006 6 a 1.0
O10 O 0.5229 0.325 0.086 0.006 18 b 1.0
O11 O 0.082 0.1873 0.0421 0.005 18 b 1.0
O12 O 0.051 0.394 0.042 0.005 18 b 1.0
O13 O 0.173 0.3689 -0.0111 0.005 18 b 1.0
O14 O 0.316 0.44 0.0462 0.005 18 b 1.0
O15 O -0.0093 0.267 0.11 0.006 18 b 1.0
O16 O 0.241 0.4824 0.1261 0.006 18 b 1.0
O17 O 0.221 0.243 0.1161 0.006 18 b 1.0
O18 O 0.0887 0.267 0.17 0.006 18 b 1.0

File: test/xrd_icdd_PDF/PDF Card - 00-054-1155.cif
data_00-054-1155
# Copyright 2025 International Centre for Diffraction Data. All rights reserved.

_audit_creation_date                  2025-07-04
_audit_creation_method                'Generated by PDF-5+ 2025 4.25.0.2'

_chemical_name_systematic             'Potassium Titanium Niobium Oxide'
_chemical_formula_moiety              'K Ti Nb O5'
_chemical_formula_sum                 'K Nb O5 Ti'
_chemical_formula_weight              259.87

# Atomic parameters are cross-referenced from PDF entry 04-010-2961

_cell_length_a                        6.447
_cell_length_b                        3.797
_cell_length_c                        18.431
_cell_angle_alpha                     90.0
_cell_angle_beta                      90.0
_cell_angle_gamma                     90.0
_cell_formula_units_Z                 4
_cell_volume                          451.18
_symmetry_cell_setting                orthorhombic
_symmetry_space_group_name_H-M        Pnma
_symmetry_Int_Tables_number           62

loop_
_symmetry_equiv_pos_site_id
_symmetry_equiv_pos_as_xyz
1 x,y,z
2 -x,-y,-z
3 x+1/2,-y+1/2,-z+1/2
4 -x+1/2,y+1/2,z+1/2
5 -x,y+1/2,-z
6 x,-y+1/2,z
7 -x+1/2,-y,z+1/2
8 x+1/2,y,-z+1/2

loop_
_atom_site_label
_atom_site_type_symbol
_atom_site_fract_x
_atom_site_fract_y
_atom_site_fract_z
_atom_site_B_iso_or_equiv
_atom_site_symmetry_multiplicity
_atom_site_Wyckoff_symbol
_atom_site_occupancy
Nb1 Nb 0.323 0.25 0.0314 . 4 c 0.25
O2 O 0.828 0.25 0.207 . 4 c 1.0
O3 O 0.088 0.25 0.078 . 4 c 1.0
O4 O 0.234 0.25 0.923 . 4 c 1.0
K5 K 0.791 0.25 0.804 0.8 4 c 1.0
Ti6 Ti 0.764 0.25 0.1112 . 4 c 0.25
Nb7 Nb 0.764 0.25 0.1112 . 4 c 0.75
O8 O 0.668 0.25 0.002 . 4 c 1.0
O9 O 0.464 0.25 0.119 . 4 c 1.0
Ti10 Ti 0.323 0.25 0.0314 . 4 c 0.75
