Repository: xia0WT/spectrumdavit

## Checkpoint
The pre-trained SpectrumDavit model checkpoint is available on [Zenodo] [![DOI](https://zenodo.org/badge/DOI/10.5281/zenodo.17172997.svg)](https://doi.org/10.5281/zenodo.17172997)

## Data Download
The dataset used in this project is available on [Zenodo] [![DOI](https://zenodo.org/badge/DOI/10.5281/zenodo.17173064.svg)](https://doi.org/10.5281/zenodo.17173064)

File: test/xrd_icdd_PDF/PDF Card - 00-054-1203.cif
data_00-054-1203
# Copyright 2025 International Centre for Diffraction Data. All rights reserved.

_audit_creation_date                  2025-07-04
_audit_creation_method                'Generated by PDF-5+ 2025 4.25.0.2'

_chemical_name_systematic             'Potassium Terbium Tungstate'
_chemical_formula_moiety              'K Tb ( W O4 )2'
_chemical_formula_sum                 'K O8 Tb W2'
_chemical_formula_weight              693.70

# Atomic parameters are cross-referenced from PDF entry 04-020-5880

_cell_length_a                        10.6637(2)
_cell_length_b                        10.4085(2)
_cell_length_c                        7.57890(10)
_cell_angle_alpha                     90
_cell_angle_beta                      130.7370(10)
_cell_angle_gamma                     90
_cell_formula_units_Z                 4
_cell_volume                          637.39
_symmetry_cell_setting                monoclinic
_symmetry_space_group_name_H-M        C2/c
_symmetry_Int_Tables_number           15

loop_
_symmetry_equiv_pos_site_id
_symmetry_equiv_pos_as_xyz
1 x,y,z
2 -x,-y,-z
3 -x,y,-z+1/2
4 x,-y,z+1/2
5 x+1/2,y+1/2,z
6 -x+1/2,-y+1/2,-z
7 -x+1/2,y+1/2,-z+1/2
8 x+1/2,-y+1/2,z+1/2

loop_
_atom_site_label
_atom_site_type_symbol
_atom_site_fract_x
_atom_site_fract_y
_atom_site_fract_z
_atom_site_U_iso_or_equiv
_atom_site_symmetry_multiplicity
_atom_site_Wyckoff_symbol
_atom_site_occupancy
K1 K 0.5 0.7993 0.25 0.014 4 e 1.0
Tb2 Tb 0.5 0.22838 0.25 0.0036 4 e 1.0
W3 W 0.30439 0.50004 0.26422 0.00332 8 f 1.0
O4 O 0.1266 0.5788 0.1884 0.0073 8 f 1.0
O5 O 0.5248 0.3925 0.4727 0.0053 8 f 1.0
O6 O 0.3109 0.5751 0.0599 0.0067 8 f 1.0
O7 O 0.226 0.3421 0.128 0.0081 8 f 1.0

File: test/xrd_icdd_PDF/PDF Card - 00-055-0119.cif
data_00-055-0119
# Copyright 2025 International Centre for Diffraction Data. All rights reserved.

_audit_creation_date                  2025-07-04
_audit_creation_method                'Generated by PDF-5+ 2025 4.25.0.2'

_chemical_name_systematic             'Lithium Ytterbium Molybdenum Oxide'
_chemical_formula_moiety              'Li Yb ( Mo O4 )2'
_chemical_formula_sum                 'Li Mo2 O8 Yb'
_chemical_formula_weight              499.91
_chemical_melting_point               1173.0

# Atomic parameters are cross-referenced from PDF entry 04-005-9998

_cell_length_a                        5.105
_cell_length_b                        5.105
_cell_length_c                        11.08
_cell_angle_alpha                     90
_cell_angle_beta                      90
_cell_angle_gamma                     90
_cell_formula_units_Z                 4
_cell_volume                          288.76
_symmetry_cell_setting                tetragonal
_symmetry_space_group_name_H-M        I41/a
_symmetry_Int_Tables_number           88

loop_
_symmetry_equiv_pos_site_id
_symmetry_equiv_pos_as_xyz
1 x,y,z
2 -x,-y,-z
3 -x+1/2,-y,z+1/2
4 x+1/2,y,-z+1/2
5 -y+3/4,x+1/4,z+1/4
6 y+1/4,-x+3/4,-z+3/4
7 y+3/4,-x+3/4,z+3/4
8 -y+1/4,x+1/4,-z+1/4
9 x+1/2,y+1/2,z+1/2
10 -x+1/2,-y+1/2,-z+1/2
11 -x,-y+1/2,z
12 x,y+1/2,-z
13 -y+1/4,x+3/4,z+3/4
14 y+3/4,-x+1/4,-z+1/4
15 y+1/4,-x+1/4,z+1/4
16 -y+3/4,x+3/4,-z+3/4

loop_
_atom_site_label
_atom_site_type_symbol
_atom_site_fract_x
_atom_site_fract_y
_atom_site_fract_z
_atom_site_U_iso_or_equiv
_atom_site_symmetry_multiplicity
_atom_site_Wyckoff_symbol
_atom_site_occupancy
O1 O 0.1507 0.0086 0.2106 . 16 f 1.0
Li2 Li 0.0 0.25 0.625 . 4 b 0.5
Yb3 Yb 0.0 0.25 0.625 . 4 b 0.5
Mo4 Mo 0.0 0.25 0.125 . 4 a 1.0

File: test/xrd_icdd_PDF/PDF Card - 00-055-0407.cif
data_00-055-0407
# Copyright 2025 International Centre for Diffraction Data. All rights reserved.

_audit_creation_date                  2025-07-04
_audit_creation_method                'Generated by PDF-5+ 2025 4.25.0.2'

_chemical_name_systematic             'Aluminum Gadolinium Nickel'
_chemical_formula_moiety              'Al Gd2 Ni2'
_chemical_formula_sum                 'Al Gd2 Ni2'
_chemical_formula_weight              458.87

# Atomic parameters are cross-referenced from PDF entry 04-022-5758

_cell_length_a                        4.1969
_cell_length_b                        5.4382
_cell_length_c                        8.4484
_cell_angle_alpha                     90
_cell_angle_beta                      90
_cell_angle_gamma                     90
_cell_formula_units_Z                 2
_cell_volume                          192.82
_symmetry_cell_setting                orthorhombic
_symmetry_space_group_name_H-M        Immm
_symmetry_Int_Tables_number           71

loop_
_symmetry_equiv_pos_site_id
_symmetry_equiv_pos_as_xyz
1 x,y,z
2 -x,-y,-z
3 x,-y,-z
4 -x,y,z
5 -x,y,-z
6 x,-y,z
7 -x,-y,z
8 x,y,-z
9 x+1/2,y+1/2,z+1/2
10 -x+1/2,-y+1/2,-z+1/2
11 x+1/2,-y+1/2,-z+1/2
12 -x+1/2,y+1/2,z+1/2
13 -x+1/2,y+1/2,-z+1/2
14 x+1/2,-y+1/2,z+1/2
15 -x+1/2,-y+1/2,z+1/2
16 x+1/2,y+1/2,-z+1/2

loop_
_atom_site_label
_atom_site_type_symbol
_atom_site_fract_x
_atom_site_fract_y
_atom_site_fract_z
_atom_site_U_iso_or_equiv
_atom_site_symmetry_multiplicity
_atom_site_Wyckoff_symbol
_atom_site_occupancy
Gd1 Gd 0.5 0.0 0.295 . 4 j 1.0
Ni2 Ni 0.0 0.2 0.5 . 4 h 1.0
Al3 Al 0.0 0.0 0.0 . 2 a 1.0

File: test/xrd_icdd_PDF/PDF Card - 00-055-0412.cif
data_00-055-0412
# Copyright 2025 International Centre for Diffraction Data. All rights reserved.

_audit_creation_date                  2025-07-04
_audit_creation_method                'Generated by PDF-5+ 2025 4.25.0.2'

_chemical_name_systematic             'Rhenium Oxide'
_chemical_formula_moiety              'Re O2'
_chemical_formula_sum                 'O2 Re'
_chemical_formula_weight              218.21

# Atomic parameters are cross-referenced from PDF entry 04-011-9884

_cell_length_a                        4.79825(5)
_cell_length_b                        4.79825(5)
_cell_length_c                        2.80770(4)
_cell_angle_alpha                     90
_cell_angle_beta                      90
_cell_angle_gamma                     90
_cell_formula_units_Z                 2
_cell_volume                          64.64
_symmetry_cell_setting                tetragonal
_symmetry_space_group_name_H-M        P42/mnm
_symmetry_Int_Tables_number           136

loop_
_symmetry_equiv_pos_site_id
_symmetry_equiv_pos_as_xyz
1 x,y,z
2 -x,-y,-z
3 -x,-y,z
4 x,y,-z
5 x+1/2,-y+1/2,z+1/2
6 -x+1/2,y+1/2,-z+1/2
7 -x+1/2,y+1/2,z+1/2
8 x+1/2,-y+1/2,-z+1/2
9 y,x,z
10 -y,-x,-z
11 -y,-x,z
12 y,x,-z
13 y+1/2,-x+1/2,z+1/2
14 -y+1/2,x+1/2,-z+1/2
15 -y+1/2,x+1/2,z+1/2
16 y+1/2,-x+1/2,-z+1/2

loop_
_atom_site_label
_atom_site_type_symbol
_atom_site_fract_x
_atom_site_fract_y
_atom_site_fract_z
_atom_site_U_iso_or_equiv
_atom_site_symmetry_multiplicity
_atom_site_Wyckoff_symbol
_atom_site_occupancy
Re1 Re 0.0 0.0 0.0 0.0223 2 a 1.0
O2 O 0.2906 0.2906 0.0 0.0043 4 f 1.0

File: test/xrd_icdd_PDF/PDF Card - 00-055-0860.cif
data_00-055-0860
# Copyright 2025 International Centre for Diffraction Data. All rights reserved.

_audit_creation_date                  2025-07-04
_audit_creation_method                'Generated by PDF-5+ 2025 4.25.0.2'

_chemical_name_systematic             'Strontium Samarium Niobium Oxide'
_chemical_formula_moiety              'Sr2 Sm Nb O6'
_chemical_formula_sum                 'Nb O6 Sm Sr2'
_chemical_formula_weight              514.50

# Atomic parameters are cross-referenced from PDF entry 00-063-0698

_cell_length_a                        5.84647(9)
_cell_length_b                        5.93168(12)
_cell_length_c                        8.31430(17)
_cell_angle_alpha                     90.0
_cell_angle_beta                      90.2129(15)
_cell_angle_gamma                     90.0
_cell_formula_units_Z                 2
_cell_volume                          288.33
_symmetry_cell_setting                monoclinic
_symmetry_space_group_name_H-M        P121/n1
_symmetry_Int_Tables_number           14

loop_
_symmetry_equiv_pos_site_id
_symmetry_equiv_pos_as_xyz
1 x,y,z
2 -x,-y,-z
3 x+1/2,-y+1/2,z+1/2
4 -x+1/2,y+1/2,-z+1/2

loop_
_atom_site_label
_atom_site_type_symbol
_atom_site_fract_x
_atom_site_fract_y
_atom_site_fract_z
_atom_site_U_iso_or_equiv
_atom_site_symmetry_multiplicity
_atom_site_Wyckoff_symbol
_atom_site_occupancy
Sm1 Sm 0.0 0.0 0.0 0.004 . . 1.0
Nb2 Nb 0.0 0.0 0.5 0.0046 . . 1.0
Sr3 Sr 0.0099 0.5374 0.752 0.0071 . . 1.0
O4 O 0.1991 0.3303 -0.0397 0.0156 . . 1.0
O5 O 0.4009 0.5316 0.2356 0.0156 . . 1.0
O6 O 0.1842 0.2855 0.5519 0.0156 . . 1.0

File: test/xrd_icdd_PDF/PDF Card - 00-055-0894.cif
data_00-055-0894
# Copyright 2025 International Centre for Diffraction Data. All rights reserved.

_audit_creation_date                  2025-07-04
_audit_creation_method                'Generated by PDF-5+ 2025 4.25.0.2'

_chemical_name_systematic             'Chromium Thallium Molybdenum Oxide'
_chemical_formula_moiety              'Tl Cr ( Mo O4 )2'
_chemical_formula_sum                 'Cr Mo2 O8 Tl'
_chemical_formula_weight              576.27

# Atomic parameters are cross-referenced from PDF entry 04-011-9683

_cell_length_a                        14.6930(1)
_cell_length_b                        5.6283(1)
_cell_length_c                        8.7491(1)
_cell_angle_alpha                     90
_cell_angle_beta                      90
_cell_angle_gamma                     90
_cell_formula_units_Z                 4
_cell_volume                          723.52
_symmetry_cell_setting                orthorhombic
_symmetry_space_group_name_H-M        Pnma
_symmetry_Int_Tables_number           62

loop_
_symmetry_equiv_pos_site_id
_symmetry_equiv_pos_as_xyz
1 x,y,z
2 -x,-y,-z
3 x+1/2,-y+1/2,-z+1/2
4 -x+1/2,y+1/2,z+1/2
5 -x,y+1/2,-z
6 x,-y+1/2,z
7 -x+1/2,-y,z+1/2
8 x+1/2,y,-z+1/2

loop_
_atom_site_label
_atom_site_type_symbol
_atom_site_fract_x
_atom_site_fract_y
_atom_site_fract_z
_atom_site_B_iso_or_equiv
_atom_site_symmetry_multiplicity
_atom_site_Wyckoff_symbol
_atom_site_occupancy
Tl1 Tl 0.1106 0.75 0.5566 3.1 4 c 1.0
Cr2 Cr 0.1194 0.25 0.1783 1.1 4 c 1.0
Mo3 Mo 0.2806 0.25 0.4967 1.4 4 c 1.0
Mo4 Mo 0.0287 0.25 0.7951 1.1 4 c 1.0
O5 O 0.139 0.75 0.862 2.3 4 c 1.0
O6 O 0.174 0.25 0.366 2.3 4 c 1.0
O7 O 0.205 0.004 0.093 2.3 8 d 1.0
O8 O 0.129 0.25 0.675 1.0 4 c 1.0
O9 O 0.057 0.25 0.988 1.0 4 c 1.0
O10 O 0.034 0.507 0.248 1.0 8 d 1.0

File: test/xrd_icdd_PDF/PDF Card - 00-056-0244.cif
data_00-056-0244
# Copyright 2025 International Centre for Diffraction Data. All rights reserved.

_audit_creation_date                  2025-07-04
_audit_creation_method                'Generated by PDF-5+ 2025 4.25.0.2'

_chemical_name_systematic             'Aluminum Neodymium Cerium Oxide'
_chemical_formula_moiety              'Ce0.7 Nd0.3 Al O3'
_chemical_formula_sum                 'Al Ce0.7 Nd0.3 O3'
_chemical_formula_weight              216.33

_cell_length_a                        7.5159(3)
_cell_length_b                        5.3230(2)
_cell_length_c                        5.3513(2)
_cell_angle_alpha                     90.0
_cell_angle_beta                      90.0
_cell_angle_gamma                     90.0
_cell_formula_units_Z                 4
_cell_volume                          214.09
_symmetry_cell_setting                orthorhombic
_symmetry_space_group_name_H-M        Immb
_symmetry_Int_Tables_number           74

loop_
_symmetry_equiv_pos_site_id
_symmetry_equiv_pos_as_xyz
1 x,y,z
2 -x,-y,-z
3 -x,y,-z
4 x,-y,z
5 x+1/2,y,-z
6 -x+1/2,-y,z
7 -x+1/2,y,z
8 x+1/2,-y,-z
9 x+1/2,y+1/2,z+1/2
10 -x+1/2,-y+1/2,-z+1/2
11 -x+1/2,y+1/2,-z+1/2
12 x+1/2,-y+1/2,z+1/2
13 x,y+1/2,-z+1/2
14 -x,-y+1/2,z+1/2
15 -x,y+1/2,z+1/2
16 x,-y+1/2,-z+1/2

loop_
_atom_site_label
_atom_site_type_symbol
_atom_site_fract_x
_atom_site_fract_y
_atom_site_fract_z
_atom_site_B_iso_or_equiv
_atom_site_symmetry_multiplicity
_atom_site_Wyckoff_symbol
_atom_site_occupancy
Ce1 Ce 0.25 0.0 0.001 0.76 4 e 0.7
Nd2 Nd 0.25 0.0 0.001 0.76 4 e 0.3
Al3 Al 0.0 0.0 0.5 0.48 4 b 1.0
O4 O 0.25 0.0 0.467 1.7 4 e 1.0
O5 O -0.018 0.75 0.25 1.3 8 g 1.0

File: test/xrd_icdd_PDF/PDF Card - 00-056-0324.cif
data_00-056-0324
# Copyright 2025 International Centre for Diffraction Data. All rights reserved.

_audit_creation_date                  2025-07-04
_audit_creation_method                'Generated by PDF-5+ 2025 4.25.0.2'

_chemical_name_systematic             'Aluminum Cerium Lanthanum Oxide'
_chemical_formula_moiety              'Ce0.5 La0.5 Al O3'
_chemical_formula_sum                 'Al Ce0.5 La0.5 O3'
_chemical_formula_weight              214.49

_cell_length_a                        3.81534(5)
_cell_length_b                        3.81534(5)
_cell_length_c                        3.81534(5)
_cell_angle_alpha                     90.0
_cell_angle_beta                      90.0
_cell_angle_gamma                     90.0
_cell_formula_units_Z                 1
_cell_volume                          55.54
_symmetry_cell_setting                cubic
_symmetry_space_group_name_H-M        Pm-3m
_symmetry_Int_Tables_number           221

loop_
_symmetry_equiv_pos_site_id
_symmetry_equiv_pos_as_xyz
1 x,y,z
2 -x,-y,-z
3 z,x,y
4 -z,-x,-y
5 y,z,x
6 -y,-z,-x
7 x,z,y
8 -x,-z,-y
9 y,x,z
10 -y,-x,-z
11 z,y,x
12 -z,-y,-x
13 x,-y,-z
14 -x,y,z
15 z,-x,-y
16 -z,x,y
17 y,-z,-x
18 -y,z,x
19 x,-z,-y
20 -x,z,y
21 y,-x,-z
22 -y,x,z
23 z,-y,-x
24 -z,y,x
25 -x,y,-z
26 x,-y,z
27 -z,x,-y
28 z,-x,y
29 -y,z,-x
30 y,-z,x
31 -x,z,-y
32 x,-z,y
33 -y,x,-z
34 y,-x,z
35 -z,y,-x
36 z,-y,x
37 -x,-y,z
38 x,y,-z
39 -z,-x,y
40 z,x,-y
41 -y,-z,x
42 y,z,-x
43 -x,-z,y
44 x,z,-y
45 -y,-x,z
46 y,x,-z
47 -z,-y,x
48 z,y,-x

loop_
_atom_site_label
_atom_site_type_symbol
_atom_site_fract_x
_atom_site_fract_y
_atom_site_fract_z
_atom_site_B_iso_or_equiv
_atom_site_symmetry_multiplicity
_atom_site_Wyckoff_symbol
_atom_site_occupancy
Ce1 Ce 0.5 0.5 0.5 1.7 1 b 0.5
La2 La 0.5 0.5 0.5 1.7 1 b 0.5
Al3 Al 0.0 0.0 0.0 1.18 1 a 1.0
O4 O 0.5 0.0 0.0 2.1 3 d 1.0

File: test/xrd_icdd_PDF/PDF Card - 00-056-0327.cif
data_00-056-0327
# Copyright 2025 International Centre for Diffraction Data. All rights reserved.

_audit_creation_date                  2025-07-04
_audit_creation_method                'Generated by PDF-5+ 2025 4.25.0.2'

_chemical_name_systematic             'Aluminum Cerium Lanthanum Oxide'
_chemical_formula_moiety              'Ce0.5 La0.5 Al O3'
_chemical_formula_sum                 'Al Ce0.5 La0.5 O3'
_chemical_formula_weight              214.49

# Atomic parameters are cross-referenced from PDF entry 04-014-7056

_cell_length_a                        5.3432(2)
_cell_length_b                        7.5457(3)
_cell_length_c                        5.3620(2)
_cell_angle_alpha                     90
_cell_angle_beta                      90
_cell_angle_gamma                     90
_cell_formula_units_Z                 4
_cell_volume                          216.19
_symmetry_cell_setting                orthorhombic
_symmetry_space_group_name_H-M        Imma
_symmetry_Int_Tables_number           74

loop_
_symmetry_equiv_pos_site_id
_symmetry_equiv_pos_as_xyz
1 x,y,z
2 -x,-y,-z
3 x,-y,-z
4 -x,y,z
5 x,y+1/2,-z
6 -x,-y+1/2,z
7 x,-y+1/2,z
8 -x,y+1/2,-z
9 x+1/2,y+1/2,z+1/2
10 -x+1/2,-y+1/2,-z+1/2
11 x+1/2,-y+1/2,-z+1/2
12 -x+1/2,y+1/2,z+1/2
13 x+1/2,y,-z+1/2
14 -x+1/2,-y,z+1/2
15 x+1/2,-y,z+1/2
16 -x+1/2,y,-z+1/2

loop_
_atom_site_label
_atom_site_type_symbol
_atom_site_fract_x
_atom_site_fract_y
_atom_site_fract_z
_atom_site_B_iso_or_equiv
_atom_site_symmetry_multiplicity
_atom_site_Wyckoff_symbol
_atom_site_occupancy
Ce1 Ce 0.0 0.25 0.5001 0.68 4 e 0.5
La2 La 0.0 0.25 0.5001 0.68 4 e 0.5
Al3 Al 0.0 0.0 0.0 0.6 4 a 1.0
O4 O 0.0 0.25 -0.032 1.1 4 e 1.0
O5 O 0.25 -0.018 0.25 1.0 8 g 1.0

File: test/xrd_icdd_PDF/PDF Card - 00-056-0419.cif
data_00-056-0419
# Copyright 2025 International Centre for Diffraction Data. All rights reserved.

_audit_creation_date                  2025-07-04
_audit_creation_method                'Generated by PDF-5+ 2025 4.25.0.2'

_chemical_name_systematic             'Aluminum Cerium Neodymium Oxide'
_chemical_formula_moiety              'Ce0.5 Nd0.5 Al O3'
_chemical_formula_sum                 'Al Ce0.5 Nd0.5 O3'
_chemical_formula_weight              217.16

_cell_length_a                        5.3106(2)
_cell_length_b                        7.4881(3)
_cell_length_c                        5.3427(2)
_cell_angle_alpha                     90.0
_cell_angle_beta                      90.271(3)
_cell_angle_gamma                     90.0
_cell_formula_units_Z                 4
_cell_volume                          212.46
_symmetry_cell_setting                monoclinic
_symmetry_space_group_name_H-M        I12/m1
_symmetry_Int_Tables_number           12

loop_
_symmetry_equiv_pos_site_id
_symmetry_equiv_pos_as_xyz
1 x,y,z
2 -x,-y,-z
3 -x,y,-z
4 x,-y,z
5 x+1/2,y+1/2,z+1/2
6 -x+1/2,-y+1/2,-z+1/2
7 -x+1/2,y+1/2,-z+1/2
8 x+1/2,-y+1/2,z+1/2

loop_
_atom_site_label
_atom_site_type_symbol
_atom_site_fract_x
_atom_site_fract_y
_atom_site_fract_z
_atom_site_B_iso_or_equiv
_atom_site_symmetry_multiplicity
_atom_site_Wyckoff_symbol
_atom_site_occupancy
Ce1 Ce 0.2482 0.0 0.7521 0.38 4 i 0.5
Nd2 Nd 0.2482 0.0 0.7521 0.38 4 i 0.5
Al3 Al 0.25 0.25 0.25 0.24 4 e 1.0
O4 O 0.262 0.0 0.298 0.9 4 i 1.0
O5 O 0.0 0.205 0.0 0.8 4 g 1.0
O6 O 0.5 0.237 0.0 1.1 4 h 1.0

File: test/xrd_icdd_PDF/PDF Card - 00-056-1315.cif
data_00-056-1315
# Copyright 2025 International Centre for Diffraction Data. All rights reserved.

_audit_creation_date                  2025-07-04
_audit_creation_method                'Generated by PDF-5+ 2025 4.25.0.2'

_chemical_name_systematic             'Aluminum Neodymium Nickel'
_chemical_formula_moiety              'Al Nd2 Ni2'
_chemical_formula_sum                 'Al Nd2 Ni2'
_chemical_formula_weight              432.85

_cell_length_a                        5.4827(2)
_cell_length_b                        8.5546(3)
_cell_length_c                        4.2594(2)
_cell_angle_alpha                     90.0
_cell_angle_beta                      90.0
_cell_angle_gamma                     90.0
_cell_formula_units_Z                 2
_cell_volume                          199.77
_symmetry_cell_setting                orthorhombic
_symmetry_space_group_name_H-M        Immm
_symmetry_Int_Tables_number           71

loop_
_symmetry_equiv_pos_site_id
_symmetry_equiv_pos_as_xyz
1 x,y,z
2 -x,-y,-z
3 x,-y,-z
4 -x,y,z
5 -x,y,-z
6 x,-y,z
7 -x,-y,z
8 x,y,-z
9 x+1/2,y+1/2,z+1/2
10 -x+1/2,-y+1/2,-z+1/2
11 x+1/2,-y+1/2,-z+1/2
12 -x+1/2,y+1/2,z+1/2
13 -x+1/2,y+1/2,-z+1/2
14 x+1/2,-y+1/2,z+1/2
15 -x+1/2,-y+1/2,z+1/2
16 x+1/2,y+1/2,-z+1/2

loop_
_atom_site_label
_atom_site_type_symbol
_atom_site_fract_x
_atom_site_fract_y
_atom_site_fract_z
_atom_site_U_iso_or_equiv
_atom_site_symmetry_multiplicity
_atom_site_Wyckoff_symbol
_atom_site_occupancy
Nd1 Nd 0.0 0.2957 0.5 . . . 1.0
Ni2 Ni 0.234 0.5 0.0 . . . 1.0
Al3 Al 0.0 0.0 0.0 . . . 1.0

File: test/xrd_icdd_PDF/PDF Card - 00-057-0164.cif
data_00-057-0164
# Copyright 2025 International Centre for Diffraction Data. All rights reserved.

_audit_creation_date                  2025-07-04
_audit_creation_method                'Generated by PDF-5+ 2025 4.25.0.2'

_chemical_name_systematic             'Lithium Scandium Arsenate'
_chemical_formula_moiety              'Li Sc As2 O7'
_chemical_formula_sum                 'As2 Li O7 Sc'
_chemical_formula_weight              313.73

# Atomic parameters are cross-referenced from PDF entry 04-015-2844

_cell_length_a                        6.790(1)
_cell_length_b                        8.532(2)
_cell_length_c                        4.845(1)
_cell_angle_alpha                     90
_cell_angle_beta                      103.75(3)
_cell_angle_gamma                     90
_cell_formula_units_Z                 2
_cell_volume                          272.64
_symmetry_cell_setting                monoclinic
_symmetry_space_group_name_H-M        C2
_symmetry_Int_Tables_number           5

loop_
_symmetry_equiv_pos_site_id
_symmetry_equiv_pos_as_xyz
1 x,y,z
2 -x,y,-z
3 x+1/2,y+1/2,z
4 -x+1/2,y+1/2,-z

loop_
_atom_site_label
_atom_site_type_symbol
_atom_site_fract_x
_atom_site_fract_y
_atom_site_fract_z
_atom_site_U_iso_or_equiv
_atom_site_symmetry_multiplicity
_atom_site_Wyckoff_symbol
_atom_site_occupancy
Li1 Li 0.0 0.7515 0.5 0.0471 2 b 1.0
Sc2 Sc 0.0 0.37091 0.5 0.00565 2 b 1.0
As3 As 0.21561 1.03687 0.90935 0.00642 4 c 1.0
O4 O 0.0 0.9671 0.0 0.01889 2 a 1.0
O5 O 0.3865 0.0532 0.2191 0.00904 4 c 1.0
O6 O 0.175 0.2089 0.7499 0.01777 4 c 1.0
O7 O 0.2479 0.8941 0.6887 0.01011 4 c 1.0

loop_
_atom_site_aniso_label
_atom_site_aniso_U_11
_atom_site_aniso_U_12
_atom_site_aniso_U_13
_atom_site_aniso_U_22
_atom_site_aniso_U_23
_atom_site_aniso_U_33
Li1 0.033 0.0 -0.019 0.048 0.0 0.046
Sc2 0.0064 0.0 8.0E-4 0.006 0.0 0.0043
As3 0.00633 8.3E-4 7.0E-4 0.00682 6.8E-4 0.00574
O4 0.0112 0.0 0.0112 0.0176 0.0 0.031
O5 0.0098 0.0026 -0.0036 0.0075 4.0E-4 0.007
O6 0.0266 0.0051 -0.0047 0.0077 0.0037 0.0142
O7 0.0127 -0.0019 0.0054 0.0092 -0.003 0.0098

File: test/xrd_icdd_PDF/PDF Card - 00-057-0246.cif
data_00-057-0246
# Copyright 2025 International Centre for Diffraction Data. All rights reserved.

_audit_creation_date                  2025-07-04
_audit_creation_method                'Generated by PDF-5+ 2025 4.25.0.2'

_chemical_name_systematic             'Calcium Manganese Praseodymium Oxide'
_chemical_formula_moiety              'Pr0.8 Ca0.2 Mn O3'
_chemical_formula_sum                 'Ca0.2 Mn O3 Pr0.8'
_chemical_formula_weight              223.68

_cell_length_a                        5.5598(3)
_cell_length_b                        7.6555(4)
_cell_length_c                        5.4435(3)
_cell_angle_alpha                     90.0
_cell_angle_beta                      90.0
_cell_angle_gamma                     90.0
_cell_formula_units_Z                 4
_cell_volume                          231.69
_symmetry_cell_setting                orthorhombic
_symmetry_space_group_name_H-M        Pnma
_symmetry_Int_Tables_number           62

loop_
_symmetry_equiv_pos_site_id
_symmetry_equiv_pos_as_xyz
1 x,y,z
2 -x,-y,-z
3 x+1/2,-y+1/2,-z+1/2
4 -x+1/2,y+1/2,z+1/2
5 -x,y+1/2,-z
6 x,-y+1/2,z
7 -x+1/2,-y,z+1/2
8 x+1/2,y,-z+1/2

loop_
_atom_site_label
_atom_site_type_symbol
_atom_site_fract_x
_atom_site_fract_y
_atom_site_fract_z
_atom_site_B_iso_or_equiv
_atom_site_symmetry_multiplicity
_atom_site_Wyckoff_symbol
_atom_site_occupancy
Pr1 Pr 0.043 0.25 -0.0076 0.91 4 c 0.8
Ca2 Ca 0.043 0.25 -0.0076 0.91 4 c 0.2
Mn3 Mn 0.0 0.0 0.5 0.51 4 b 1.0
O4 O 0.487 0.25 0.071 1.7 4 c 1.0
O5 O 0.2032 0.5403 0.2163 0.6 8 d 1.0

File: test/xrd_icdd_PDF/PDF Card - 00-057-0355.cif
data_00-057-0355
# Copyright 2025 International Centre for Diffraction Data. All rights reserved.

_audit_creation_date                  2025-07-04
_audit_creation_method                'Generated by PDF-5+ 2025 4.25.0.2'

_chemical_name_systematic             'Copper Tin Yttrium Sulfide'
_chemical_formula_moiety              'Y3 Cu Sn S7'
_chemical_formula_sum                 'Cu S7 Sn Y3'
_chemical_formula_weight              673.42

# Atomic parameters are cross-referenced from PDF entry 04-012-7693

_cell_length_a                        9.6766(1)
_cell_length_b                        9.6766(1)
_cell_length_c                        6.1717(1)
_cell_angle_alpha                     90
_cell_angle_beta                      90
_cell_angle_gamma                     120
_cell_formula_units_Z                 2
_cell_volume                          500.47
_symmetry_cell_setting                hexagonal
_symmetry_space_group_name_H-M        P63
_symmetry_Int_Tables_number           173

loop_
_symmetry_equiv_pos_site_id
_symmetry_equiv_pos_as_xyz
1 x,y,z
2 -y,x-y,z
3 -x+y,-x,z
4 -x,-y,z+1/2
5 y,-x+y,z+1/2
6 x-y,x,z+1/2

loop_
_atom_site_label
_atom_site_type_symbol
_atom_site_fract_x
_atom_site_fract_y
_atom_site_fract_z
_atom_site_B_iso_or_equiv
_atom_site_symmetry_multiplicity
_atom_site_Wyckoff_symbol
_atom_site_occupancy
Y1 Y 0.3623 0.1552 0.3737 0.63 6 c 1.0
Cu2 Cu 0.0 0.0 0.0 0.83 2 a 1.0
Sn3 Sn 0.33333 0.66666 0.3095 0.2 2 b 1.0
S4 S 0.2617 0.1135 0.9485 0.3 6 c 1.0
S5 S 0.52 0.4351 0.6307 0.5 6 c 1.0
S6 S 0.33333 0.66666 0.692 0.6 2 b 1.0

File: test/xrd_icdd_PDF/PDF Card - 00-057-0356.cif
data_00-057-0356
# Copyright 2025 International Centre for Diffraction Data. All rights reserved.

_audit_creation_date                  2025-07-04
_audit_creation_method                'Generated by PDF-5+ 2025 4.25.0.2'

_chemical_name_systematic             'Copper Holmium Sulfide'
_chemical_formula_moiety              'Ho Cu S2'
_chemical_formula_sum                 'Cu Ho S2'
_chemical_formula_weight              292.60

# Atomic parameters are cross-referenced from PDF entry 04-012-7632

_cell_length_a                        6.2497(3)
_cell_length_b                        13.3282(5)
_cell_length_c                        3.9525(1)
_cell_angle_alpha                     90
_cell_angle_beta                      90
_cell_angle_gamma                     90
_cell_formula_units_Z                 4
_cell_volume                          329.23
_symmetry_cell_setting                orthorhombic
_symmetry_space_group_name_H-M        P212121
_symmetry_Int_Tables_number           19

loop_
_symmetry_equiv_pos_site_id
_symmetry_equiv_pos_as_xyz
1 x,y,z
2 -x+1/2,-y,z+1/2
3 x+1/2,-y+1/2,-z
4 -x,y+1/2,-z+1/2

loop_
_atom_site_label
_atom_site_type_symbol
_atom_site_fract_x
_atom_site_fract_y
_atom_site_fract_z
_atom_site_B_iso_or_equiv
_atom_site_symmetry_multiplicity
_atom_site_Wyckoff_symbol
_atom_site_occupancy
Ho1 Ho 0.2417 0.13452 0.2613 0.17 4 a 1.0
Cu2 Cu 0.6404 0.0542 0.77 0.56 4 a 1.0
S3 S 0.0104 0.0389 0.757 0.2 4 a 1.0
S4 S 0.4818 0.2103 0.759 0.2 4 a 1.0

File: test/xrd_icdd_PDF/PDF Card - 00-057-0442.cif
data_00-057-0442
# Copyright 2025 International Centre for Diffraction Data. All rights reserved.

_audit_creation_date                  2025-07-04
_audit_creation_method                'Generated by PDF-5+ 2025 4.25.0.2'

_chemical_name_systematic             'Copper Thulium Selenide'
_chemical_formula_moiety              'Tm Cu Se2'
_chemical_formula_sum                 'Cu Se2 Tm'
_chemical_formula_weight              390.40

# Atomic parameters are cross-referenced from PDF entry 04-013-2522

_cell_length_a                        4.0283(1)
_cell_length_b                        4.0283(1)
_cell_length_c                        6.4337(2)
_cell_angle_alpha                     90
_cell_angle_beta                      90
_cell_angle_gamma                     120
_cell_formula_units_Z                 1
_cell_volume                          90.41
_symmetry_cell_setting                hexagonal
_symmetry_space_group_name_H-M        P-3
_symmetry_Int_Tables_number           147

loop_
_symmetry_equiv_pos_site_id
_symmetry_equiv_pos_as_xyz
1 x,y,z
2 -x,-y,-z
3 -y,x-y,z
4 y,-x+y,-z
5 -x+y,-x,z
6 x-y,x,-z

loop_
_atom_site_label
_atom_site_type_symbol
_atom_site_fract_x
_atom_site_fract_y
_atom_site_fract_z
_atom_site_B_iso_or_equiv
_atom_site_symmetry_multiplicity
_atom_site_Wyckoff_symbol
_atom_site_occupancy
Tm1 Tm 0.0 0.0 0.0 0.28 1 a 1.0
Cu2 Cu 0.33333 0.66666 0.6184 2.5 2 d 0.5
Se3 Se 0.33333 0.66666 0.2482 0.43 2 d 1.0

File: test/xrd_icdd_PDF/PDF Card - 00-057-0443.cif
data_00-057-0443
# Copyright 2025 International Centre for Diffraction Data. All rights reserved.

_audit_creation_date                  2025-07-04
_audit_creation_method                'Generated by PDF-5+ 2025 4.25.0.2'

_chemical_name_systematic             'Copper Erbium Selenide'
_chemical_formula_moiety              'Er Cu Se2'
_chemical_formula_sum                 'Cu Er Se2'
_chemical_formula_weight              388.73

# Atomic parameters are cross-referenced from PDF entry 04-013-5036

_cell_length_a                        4.0407(1)
_cell_length_b                        4.0407(1)
_cell_length_c                        6.4420(3)
_cell_angle_alpha                     90
_cell_angle_beta                      90
_cell_angle_gamma                     120
_cell_formula_units_Z                 1
_cell_volume                          91.09
_symmetry_cell_setting                hexagonal
_symmetry_space_group_name_H-M        P-3
_symmetry_Int_Tables_number           147

loop_
_symmetry_equiv_pos_site_id
_symmetry_equiv_pos_as_xyz
1 x,y,z
2 -x,-y,-z
3 -y,x-y,z
4 y,-x+y,-z
5 -x+y,-x,z
6 x-y,x,-z

loop_
_atom_site_label
_atom_site_type_symbol
_atom_site_fract_x
_atom_site_fract_y
_atom_site_fract_z
_atom_site_B_iso_or_equiv
_atom_site_symmetry_multiplicity
_atom_site_Wyckoff_symbol
_atom_site_occupancy
Er1 Er 0.0 0.0 0.0 1.1 1 a 1.0
Cu2 Cu 0.33333 0.66666 0.628 0.8 2 d 0.5
Se3 Se 0.33333 0.66666 0.25 0.4 2 d 1.0

File: test/xrd_icdd_PDF/PDF Card - 00-057-0444.cif
data_00-057-0444
# Copyright 2025 International Centre for Diffraction Data. All rights reserved.

_audit_creation_date                  2025-07-04
_audit_creation_method                'Generated by PDF-5+ 2025 4.25.0.2'

_chemical_name_systematic             'Silver Gallium Selenide Sulfide'
_chemical_formula_moiety              'Ag Ga S Se'
_chemical_formula_sum                 'Ag Ga S Se'
_chemical_formula_weight              288.61

# Atomic parameters are cross-referenced from PDF entry 04-005-3489

_cell_length_a                        5.87
_cell_length_b                        5.87
_cell_length_c                        10.6
_cell_angle_alpha                     90
_cell_angle_beta                      90
_cell_angle_gamma                     90
_cell_formula_units_Z                 4
_cell_volume                          365.24
_symmetry_cell_setting                tetragonal
_symmetry_space_group_name_H-M        I-42d
_symmetry_Int_Tables_number           122

loop_
_symmetry_equiv_pos_site_id
_symmetry_equiv_pos_as_xyz
1 x,y,z
2 -x+1/2,y,-z+3/4
3 -x,-y,z
4 x+1/2,-y,-z+3/4
5 -y,x,-z
6 y+1/2,x,z+3/4
7 y,-x,-z
8 -y+1/2,-x,z+3/4
9 x+1/2,y+1/2,z+1/2
10 -x,y+1/2,-z+1/4
11 -x+1/2,-y+1/2,z+1/2
12 x,-y+1/2,-z+1/4
13 -y+1/2,x+1/2,-z+1/2
14 y,x+1/2,z+1/4
15 y+1/2,-x+1/2,-z+1/2
16 -y,-x+1/2,z+1/4

loop_
_atom_site_label
_atom_site_type_symbol
_atom_site_fract_x
_atom_site_fract_y
_atom_site_fract_z
_atom_site_U_iso_or_equiv
_atom_site_symmetry_multiplicity
_atom_site_Wyckoff_symbol
_atom_site_occupancy
Se1 Se 0.2426 0.25 0.125 . 8 d 0.5
Ga2 Ga 0.0 0.0 0.0 . 4 a 1.0
Ag3 Ag 0.0 0.0 0.5 . 4 b 1.0
S4 S 0.2426 0.25 0.125 . 8 d 0.5

File: test/xrd_icdd_PDF/PDF Card - 00-057-0474.cif
data_00-057-0474
# Copyright 2025 International Centre for Diffraction Data. All rights reserved.

_audit_creation_date                  2025-07-04
_audit_creation_method                'Generated by PDF-5+ 2025 4.25.0.2'

_chemical_name_systematic             'Erbium Nickel Phosphide'
_chemical_formula_moiety              'Er Ni4 P2'
_chemical_formula_sum                 'Er Ni4 P2'
_chemical_formula_weight              463.98

_cell_length_a                        7.07554(8)
_cell_length_b                        7.07554(8)
_cell_length_c                        3.59804(7)
_cell_angle_alpha                     90.0
_cell_angle_beta                      90.0
_cell_angle_gamma                     90.0
_cell_formula_units_Z                 2
_cell_volume                          180.13
_symmetry_cell_setting                tetragonal
_symmetry_space_group_name_H-M        P42/mnm
_symmetry_Int_Tables_number           136

loop_
_symmetry_equiv_pos_site_id
_symmetry_equiv_pos_as_xyz
1 x,y,z
2 -x,-y,-z
3 -x,-y,z
4 x,y,-z
5 x+1/2,-y+1/2,z+1/2
6 -x+1/2,y+1/2,-z+1/2
7 -x+1/2,y+1/2,z+1/2
8 x+1/2,-y+1/2,-z+1/2
9 y,x,z
10 -y,-x,-z
11 -y,-x,z
12 y,x,-z
13 y+1/2,-x+1/2,z+1/2
14 -y+1/2,x+1/2,-z+1/2
15 -y+1/2,x+1/2,z+1/2
16 y+1/2,-x+1/2,-z+1/2

loop_
_atom_site_label
_atom_site_type_symbol
_atom_site_fract_x
_atom_site_fract_y
_atom_site_fract_z
_atom_site_B_iso_or_equiv
_atom_site_symmetry_multiplicity
_atom_site_Wyckoff_symbol
_atom_site_occupancy
Er1 Er 0.0 0.0 0.5 0.85 2 b 1.0
Ni2 Ni 0.3352 0.0852 0.0 1.19 8 i 1.0
P3 P 0.221 0.779 0.0 1.28 4 g 1.0

File: test/xrd_icdd_PDF/PDF Card - 00-057-0838.cif
data_00-057-0838
# Copyright 2025 International Centre for Diffraction Data. All rights reserved.

_audit_creation_date                  2025-07-04
_audit_creation_method                'Generated by PDF-5+ 2025 4.25.0.2'

_chemical_name_systematic             'Sodium Dysprosium Molybdenum Oxide Phosphate'
_chemical_formula_moiety              'Na2 Dy ( P O4 ) ( Mo O4 )'
_chemical_formula_sum                 'Dy Mo Na2 O8 P'
_chemical_formula_weight              463.41
_chemical_melting_point               1073.0

# Atomic parameters are cross-referenced from PDF entry 04-015-1237

_cell_length_a                        17.9927(2)
_cell_length_b                        12.1553(1)
_cell_length_c                        6.8775(1)
_cell_angle_alpha                     90
_cell_angle_beta                      90
_cell_angle_gamma                     90
_cell_formula_units_Z                 8
_cell_volume                          1504.16
_symmetry_cell_setting                orthorhombic
_symmetry_space_group_name_H-M        Ibca
_symmetry_Int_Tables_number           73

loop_
_symmetry_equiv_pos_site_id
_symmetry_equiv_pos_as_xyz
1 x,y,z
2 -x,-y,-z
3 -x+1/2,-y,z+1/2
4 x+1/2,y,-z+1/2
5 -x,y+1/2,-z+1/2
6 x,-y+1/2,z+1/2
7 x+1/2,-y+1/2,-z
8 -x+1/2,y+1/2,z
9 x+1/2,y+1/2,z+1/2
10 -x+1/2,-y+1/2,-z+1/2
11 -x,-y+1/2,z
12 x,y+1/2,-z
13 -x+1/2,y,-z
14 x+1/2,-y,z
15 x,-y,-z+1/2
16 -x,y,z+1/2

loop_
_atom_site_label
_atom_site_type_symbol
_atom_site_fract_x
_atom_site_fract_y
_atom_site_fract_z
_atom_site_U_iso_or_equiv
_atom_site_symmetry_multiplicity
_atom_site_Wyckoff_symbol
_atom_site_occupancy
Na1 Na 0.5992 0.1886 0.2719 0.043 16 f 1.0
Dy2 Dy 0.75 0.0719 0.0 0.0096 8 d 1.0
Mo3 Mo 0.429 0.0 0.25 0.0176 8 c 1.0
P4 P 0.25 0.1771 0.0 0.008 8 d 1.0
O5 O 0.3759 0.0256 0.4605 0.013 16 f 1.0
O6 O 0.4805 0.1195 0.198 0.013 16 f 1.0
O7 O 0.1851 0.254 -0.004 0.013 16 f 1.0
O8 O 0.2424 0.1057 0.1775 0.013 16 f 1.0

File: test/xrd_icdd_PDF/PDF Card - 00-057-0840.cif
data_00-057-0840
# Copyright 2025 International Centre for Diffraction Data. All rights reserved.

_audit_creation_date                  2025-07-04
_audit_creation_method                'Generated by PDF-5+ 2025 4.25.0.2'

_chemical_name_systematic             'Sodium Ytterbium Molybdenum Oxide Phosphate'
_chemical_formula_moiety              'Na2 Yb ( P O4 ) ( Mo O4 )'
_chemical_formula_sum                 'Mo Na2 O8 P Yb'
_chemical_formula_weight              473.96
_chemical_melting_point               1073.0

# Atomic parameters are cross-referenced from PDF entry 04-013-6868

_cell_length_a                        18.0086(1)
_cell_length_b                        12.0266(1)
_cell_length_c                        6.7742(1)
_cell_angle_alpha                     90
_cell_angle_beta                      90
_cell_angle_gamma                     90
_cell_formula_units_Z                 8
_cell_volume                          1467.17
_symmetry_cell_setting                orthorhombic
_symmetry_space_group_name_H-M        Ibca
_symmetry_Int_Tables_number           73

loop_
_symmetry_equiv_pos_site_id
_symmetry_equiv_pos_as_xyz
1 x,y,z
2 -x,-y,-z
3 -x+1/2,-y,z+1/2
4 x+1/2,y,-z+1/2
5 -x,y+1/2,-z+1/2
6 x,-y+1/2,z+1/2
7 x+1/2,-y+1/2,-z
8 -x+1/2,y+1/2,z
9 x+1/2,y+1/2,z+1/2
10 -x+1/2,-y+1/2,-z+1/2
11 -x,-y+1/2,z
12 x,y+1/2,-z
13 -x+1/2,y,-z
14 x+1/2,-y,z
15 x,-y,-z+1/2
16 -x,y,z+1/2

loop_
_atom_site_label
_atom_site_type_symbol
_atom_site_fract_x
_atom_site_fract_y
_atom_site_fract_z
_atom_site_B_iso_or_equiv
_atom_site_symmetry_multiplicity
_atom_site_Wyckoff_symbol
_atom_site_occupancy
Na1 Na 0.5965 0.1837 0.2591 2.61 16 f 1.0
Yb2 Yb 0.75 0.07183 0.0 2.54 8 d 1.0
Mo3 Mo 0.42708 0.0 0.25 1.11 8 c 1.0
P4 P 0.25 0.18 0.0 0.62 8 d 1.0
O5 O 0.3833 0.0223 0.4568 3.3 16 f 1.0
O6 O 0.4787 0.118 0.2165 2.5 16 f 1.0
O7 O 0.1828 0.2509 -0.0244 0.11 16 f 1.0
O8 O 0.2409 0.1025 0.1788 0.11 16 f 1.0

File: test/xrd_icdd_PDF/PDF Card - 00-057-0841.cif
data_00-057-0841
# Copyright 2025 International Centre for Diffraction Data. All rights reserved.

_audit_creation_date                  2025-07-04
_audit_creation_method                'Generated by PDF-5+ 2025 4.25.0.2'

_chemical_name_systematic             'Potassium Samarium Molybdenum Oxide Phosphate'
_chemical_formula_moiety              'K2 Sm ( P O4 ) ( Mo O4 )'
_chemical_formula_sum                 'K2 Mo O8 P Sm'
_chemical_formula_weight              483.48
_chemical_melting_point               1073.0

# Atomic parameters are cross-referenced from PDF entry 04-016-7761

_cell_length_a                        12.345(9)
_cell_length_b                        7.004(5)
_cell_length_c                        19.733(12)
_cell_angle_alpha                     90
_cell_angle_beta                      90
_cell_angle_gamma                     90
_cell_formula_units_Z                 8
_cell_volume                          1706.20
_symmetry_cell_setting                orthorhombic
_symmetry_space_group_name_H-M        Ibca
_symmetry_Int_Tables_number           73

loop_
_symmetry_equiv_pos_site_id
_symmetry_equiv_pos_as_xyz
1 x,y,z
2 -x,-y,-z
3 -x+1/2,-y,z+1/2
4 x+1/2,y,-z+1/2
5 -x,y+1/2,-z+1/2
6 x,-y+1/2,z+1/2
7 x+1/2,-y+1/2,-z
8 -x+1/2,y+1/2,z
9 x+1/2,y+1/2,z+1/2
10 -x+1/2,-y+1/2,-z+1/2
11 -x,-y+1/2,z
12 x,y+1/2,-z
13 -x+1/2,y,-z
14 x+1/2,-y,z
15 x,-y,-z+1/2
16 -x,y,z+1/2

loop_
_atom_site_label
_atom_site_type_symbol
_atom_site_fract_x
_atom_site_fract_y
_atom_site_fract_z
_atom_site_U_iso_or_equiv
_atom_site_symmetry_multiplicity
_atom_site_Wyckoff_symbol
_atom_site_occupancy
K1 K 0.17099 0.28431 0.09418 0.02333 16 f 1.0
Sm2 Sm 0.42384 0.5 0.25 0.0063 8 c 1.0
Mo3 Mo 0.5 0.25 0.08208 0.01213 8 e 1.0
P4 P 0.17826 0.5 0.25 0.0066 8 c 1.0
O5 O 0.0995 0.6698 0.26009 0.01117 16 f 1.0
O6 O 0.2522 0.524 0.18818 0.01133 16 f 1.0
O7 O 0.469 0.4533 0.13294 0.01773 16 f 1.0
O8 O 0.3879 0.1914 0.03256 0.02913 16 f 1.0

loop_
_atom_site_aniso_label
_atom_site_aniso_U_11
_atom_site_aniso_U_12
_atom_site_aniso_U_13
_atom_site_aniso_U_22
_atom_site_aniso_U_23
_atom_site_aniso_U_33
K1 0.0327 -0.0016 -0.0042 0.0226 -0.0018 0.0147
Sm2 0.0049 0.0 0.0 0.005 5.0E-5 0.009
Mo3 0.0142 0.00155 0.0 0.0153 0.0 0.0069
P4 0.0041 0.0 0.0 0.0042 1.0E-4 0.0115
O5 0.0065 0.0 -6.0E-4 0.0058 -0.0018 0.0212
O6 0.0085 -0.0026 -0.001 0.0139 0.0021 0.0116
O7 0.0228 0.0032 0.0029 0.0192 -0.0013 0.0112
O8 0.032 -0.0012 -0.0163 0.033 0.0016 0.0224

File: test/xrd_icdd_PDF/PDF Card - 00-057-1081.cif
data_00-057-1081
# Copyright 2025 International Centre for Diffraction Data. All rights reserved.

_audit_creation_date                  2025-07-04
_audit_creation_method                'Generated by PDF-5+ 2025 4.25.0.2'

_chemical_name_systematic             'Potassium Bismuth Phosphate Tungstate'
_chemical_formula_moiety              'K2 Bi ( W O4 ) ( P O4 )'
_chemical_formula_sum                 'Bi K2 O8 P W'
_chemical_formula_weight              629.98

_cell_length_a                        19.7253(12)
_cell_length_b                        12.4764(8)
_cell_length_c                        7.0284(2)
_cell_angle_alpha                     90.0
_cell_angle_beta                      90.0
_cell_angle_gamma                     90.0
_cell_formula_units_Z                 8
_cell_volume                          1732.13
_symmetry_cell_setting                orthorhombic
_symmetry_space_group_name_H-M        Ibca
_symmetry_Int_Tables_number           73

loop_
_symmetry_equiv_pos_site_id
_symmetry_equiv_pos_as_xyz
1 x,y,z
2 -x,-y,-z
3 -x+1/2,-y,z+1/2
4 x+1/2,y,-z+1/2
5 -x,y+1/2,-z+1/2
6 x,-y+1/2,z+1/2
7 x+1/2,-y+1/2,-z
8 -x+1/2,y+1/2,z
9 x+1/2,y+1/2,z+1/2
10 -x+1/2,-y+1/2,-z+1/2
11 -x,-y+1/2,z
12 x,y+1/2,-z
13 -x+1/2,y,-z
14 x+1/2,-y,z
15 x,-y,-z+1/2
16 -x,y,z+1/2

loop_
_atom_site_label
_atom_site_type_symbol
_atom_site_fract_x
_atom_site_fract_y
_atom_site_fract_z
_atom_site_U_iso_or_equiv
_atom_site_symmetry_multiplicity
_atom_site_Wyckoff_symbol
_atom_site_occupancy
K1 K 0.594 0.1706 -0.2831 0.035 . . 1.0
Bi2 Bi 0.75 0.0813 0.0 0.017 . . 1.0
W3 W 0.4187 0.0 0.75 0.023 . . 1.0
P4 P 0.25 0.1766 0.0 0.017 . . 1.0
O5 O 0.3685 0.0331 -0.4525 0.03 . . 1.0
O6 O 0.4693 0.1111 -0.1849 0.043 . . 1.0
O7 O 0.1884 0.2503 0.0268 0.023 . . 1.0
O8 O 0.2384 0.0999 -0.1684 0.025 . . 1.0
