Repository: xia0WT/spectrumdavit

## Checkpoint
The pre-trained SpectrumDavit model checkpoint is available on [Zenodo] [![DOI](https://zenodo.org/badge/DOI/10.5281/zenodo.17172997.svg)](https://doi.org/10.5281/zenodo.17172997)

## Data Download
The dataset used in this project is available on [Zenodo] [![DOI](https://zenodo.org/badge/DOI/10.5281/zenodo.17173064.svg)](https://doi.org/10.5281/zenodo.17173064)

File: test/xrd_icdd_PDF/PDF Card - 00-057-1085.cif
data_00-057-1085
# Copyright 2025 International Centre for Diffraction Data. All rights reserved.

_audit_creation_date                  2025-07-04
_audit_creation_method                'Generated by PDF-5+ 2025 4.25.0.2'

_chemical_name_systematic             'Potassium Manganese Titanium Phosphate'
_chemical_formula_moiety              'K2 Mn0.5 Ti1.5 ( P O4 )3'
_chemical_formula_sum                 'K2 Mn0.5 O12 P3 Ti1.5'
_chemical_formula_weight              462.38

_cell_length_a                        9.9030(14)
_cell_length_b                        9.9030(14)
_cell_length_c                        9.9030(14)
_cell_angle_alpha                     90.0
_cell_angle_beta                      90.0
_cell_angle_gamma                     90.0
_cell_formula_units_Z                 4
_cell_volume                          971.09
_symmetry_cell_setting                cubic
_symmetry_space_group_name_H-M        P213
_symmetry_Int_Tables_number           198

loop_
_symmetry_equiv_pos_site_id
_symmetry_equiv_pos_as_xyz
1 x,y,z
2 z,x,y
3 y,z,x
4 x+1/2,-y+1/2,-z
5 z+1/2,-x+1/2,-y
6 y+1/2,-z+1/2,-x
7 -x,y+1/2,-z+1/2
8 -z,x+1/2,-y+1/2
9 -y,z+1/2,-x+1/2
10 -x+1/2,-y,z+1/2
11 -z+1/2,-x,y+1/2
12 -y+1/2,-z,x+1/2

loop_
_atom_site_label
_atom_site_type_symbol
_atom_site_fract_x
_atom_site_fract_y
_atom_site_fract_z
_atom_site_U_iso_or_equiv
_atom_site_symmetry_multiplicity
_atom_site_Wyckoff_symbol
_atom_site_occupancy
Mn1 Mn 0.4145 0.0855 0.9145 0.011 . . 0.25
Ti2 Ti 0.4145 0.0855 0.9145 0.011 . . 0.75
Mn3 Mn 0.8566 -0.1434 0.8566 0.011 . . 0.25
Ti4 Ti 0.8566 -0.1434 0.8566 0.011 . . 0.75
P5 P 0.5417 -0.2298 0.8745 0.011 . . 1.0
O6 O 0.6896 -0.2338 0.9199 0.023 . . 1.0
O7 O 0.4966 -0.0842 0.8508 0.03 . . 1.0
O8 O 0.7976 0.018 0.9553 0.031 . . 1.0
O9 O 0.2555 0.0194 0.8081 0.037 . . 1.0
K10 K 0.5688 0.4312 0.9312 0.027 . . 1.0
K11 K 0.207 0.707 0.793 0.033 . . 1.0

File: test/xrd_icdd_PDF/PDF Card - 00-058-0238.cif
data_00-058-0238
# Copyright 2025 International Centre for Diffraction Data. All rights reserved.

_audit_creation_date                  2025-07-04
_audit_creation_method                'Generated by PDF-5+ 2025 4.25.0.2'

_chemical_name_systematic             'Lead Lutetium Sulfide'
_chemical_formula_moiety              'Pb Lu2 S4'
_chemical_formula_sum                 'Lu2 Pb S4'
_chemical_formula_weight              685.38

# Atomic parameters are cross-referenced from PDF entry 04-016-5689

_cell_length_a                        11.919(2)
_cell_length_b                        3.8890(8)
_cell_length_c                        14.103(3)
_cell_angle_alpha                     90
_cell_angle_beta                      90
_cell_angle_gamma                     90
_cell_formula_units_Z                 4
_cell_volume                          653.72
_symmetry_cell_setting                orthorhombic
_symmetry_space_group_name_H-M        Pnma
_symmetry_Int_Tables_number           62

loop_
_symmetry_equiv_pos_site_id
_symmetry_equiv_pos_as_xyz
1 x,y,z
2 -x,-y,-z
3 x+1/2,-y+1/2,-z+1/2
4 -x+1/2,y+1/2,z+1/2
5 -x,y+1/2,-z
6 x,-y+1/2,z
7 -x+1/2,-y,z+1/2
8 x+1/2,y,-z+1/2

loop_
_atom_site_label
_atom_site_type_symbol
_atom_site_fract_x
_atom_site_fract_y
_atom_site_fract_z
_atom_site_U_iso_or_equiv
_atom_site_symmetry_multiplicity
_atom_site_Wyckoff_symbol
_atom_site_occupancy
Lu1 Lu 0.43766 0.25 0.38874 0.00977 4 c 1.0
Lu2 Lu 0.41643 0.25 0.90165 0.00887 4 c 1.0
Pb3 Pb 0.7749 0.25 0.3387 0.02227 4 c 0.5
Pb4 Pb 0.7419 0.25 0.3298 0.02077 4 c 0.5
S5 S 0.205 0.25 0.8337 0.00967 4 c 1.0
S6 S 0.1258 0.25 0.5289 0.00867 4 c 1.0
S7 S 0.5276 0.25 0.2156 0.01333 4 c 1.0
S8 S 0.4115 0.25 0.5755 0.00967 4 c 1.0

loop_
_atom_site_aniso_label
_atom_site_aniso_U_11
_atom_site_aniso_U_12
_atom_site_aniso_U_13
_atom_site_aniso_U_22
_atom_site_aniso_U_23
_atom_site_aniso_U_33
Lu1 0.0078 0.0 -0.0014 0.0122 0.0 0.0093
Lu2 0.0054 0.0 -5.0E-4 0.012 0.0 0.0092
Pb3 0.022 0.0 0.0 0.0258 0.0 0.019
Pb4 0.016 0.0 0.001 0.0263 0.0 0.02
S5 0.002 0.0 0.0 0.013 0.0 0.014
S6 0.006 0.0 0.0 0.012 0.0 0.008
S7 0.015 0.0 0.005 0.018 0.0 0.007
S8 0.004 0.0 0.0 0.014 0.0 0.011

File: test/xrd_icdd_PDF/PDF Card - 00-058-0280.cif
data_00-058-0280
# Copyright 2025 International Centre for Diffraction Data. All rights reserved.

_audit_creation_date                  2025-07-04
_audit_creation_method                'Generated by PDF-5+ 2025 4.25.0.2'

_chemical_name_systematic             'Lead Thulium Selenide'
_chemical_formula_moiety              'Pb Tm2 Se4'
_chemical_formula_sum                 'Pb Se4 Tm2'
_chemical_formula_weight              860.90

# Atomic parameters are cross-referenced from PDF entry 04-013-2524

_cell_length_a                        12.505(3)
_cell_length_b                        4.0630(8)
_cell_length_c                        14.820(3)
_cell_angle_alpha                     90
_cell_angle_beta                      90
_cell_angle_gamma                     90
_cell_formula_units_Z                 4
_cell_volume                          752.97
_symmetry_cell_setting                orthorhombic
_symmetry_space_group_name_H-M        Pnma
_symmetry_Int_Tables_number           62

loop_
_symmetry_equiv_pos_site_id
_symmetry_equiv_pos_as_xyz
1 x,y,z
2 -x,-y,-z
3 x+1/2,-y+1/2,-z+1/2
4 -x+1/2,y+1/2,z+1/2
5 -x,y+1/2,-z
6 x,-y+1/2,z
7 -x+1/2,-y,z+1/2
8 x+1/2,y,-z+1/2

loop_
_atom_site_label
_atom_site_type_symbol
_atom_site_fract_x
_atom_site_fract_y
_atom_site_fract_z
_atom_site_U_iso_or_equiv
_atom_site_symmetry_multiplicity
_atom_site_Wyckoff_symbol
_atom_site_occupancy
Tm1 Tm 0.43884 0.25 0.39019 0.00843 4 c 1.0
Tm2 Tm 0.4159 0.25 0.9044 0.0073 4 c 1.0
Pb3 Pb 0.7888 0.25 0.3365 0.01883 4 c 0.5
Pb4 Pb 0.7325 0.25 0.3216 0.0186 4 c 0.5
Se5 Se 0.2056 0.25 0.8326 0.008 4 c 1.0
Se6 Se 0.128 0.25 0.5308 0.00727 4 c 1.0
Se7 Se 0.5268 0.25 0.2152 0.01043 4 c 1.0
Se8 Se 0.4093 0.25 0.5762 0.00717 4 c 1.0

loop_
_atom_site_aniso_label
_atom_site_aniso_U_11
_atom_site_aniso_U_12
_atom_site_aniso_U_13
_atom_site_aniso_U_22
_atom_site_aniso_U_23
_atom_site_aniso_U_33
Tm1 0.0078 0.0 -0.0012 0.0098 0.0 0.0077
Tm2 0.0051 0.0 -8.0E-4 0.0088 0.0 0.008
Pb3 0.018 0.0 -0.0018 0.0217 0.0 0.0168
Pb4 0.0141 0.0 -0.0011 0.0227 0.0 0.019
Se5 0.0016 0.0 3.0E-4 0.0098 0.0 0.0126
Se6 0.0035 0.0 -0.0018 0.0097 0.0 0.0086
Se7 0.014 0.0 0.005 0.0103 0.0 0.007
Se8 0.0026 0.0 -7.0E-4 0.0102 0.0 0.0087

File: test/xrd_icdd_PDF/PDF Card - 00-058-0281.cif
data_00-058-0281
# Copyright 2025 International Centre for Diffraction Data. All rights reserved.

_audit_creation_date                  2025-07-04
_audit_creation_method                'Generated by PDF-5+ 2025 4.25.0.2'

_chemical_name_systematic             'Germanium Mercury Thallium Telluride'
_chemical_formula_moiety              'Ge Hg Tl2 Te4'
_chemical_formula_sum                 'Ge Hg Te4 Tl2'
_chemical_formula_weight              1192.34

# Atomic parameters are cross-referenced from PDF entry 04-011-9229

_cell_length_a                        8.3571(11)
_cell_length_b                        8.3571(11)
_cell_length_c                        7.0684(14)
_cell_angle_alpha                     90
_cell_angle_beta                      90
_cell_angle_gamma                     90
_cell_formula_units_Z                 2
_cell_volume                          493.66
_symmetry_cell_setting                tetragonal
_symmetry_space_group_name_H-M        I-42m
_symmetry_Int_Tables_number           121

loop_
_symmetry_equiv_pos_site_id
_symmetry_equiv_pos_as_xyz
1 x,y,z
2 -x,-y,z
3 -x,y,-z
4 x,-y,-z
5 -y,x,-z
6 y,-x,-z
7 y,x,z
8 -y,-x,z
9 x+1/2,y+1/2,z+1/2
10 -x+1/2,-y+1/2,z+1/2
11 -x+1/2,y+1/2,-z+1/2
12 x+1/2,-y+1/2,-z+1/2
13 -y+1/2,x+1/2,-z+1/2
14 y+1/2,-x+1/2,-z+1/2
15 y+1/2,x+1/2,z+1/2
16 -y+1/2,-x+1/2,z+1/2

loop_
_atom_site_label
_atom_site_type_symbol
_atom_site_fract_x
_atom_site_fract_y
_atom_site_fract_z
_atom_site_U_iso_or_equiv
_atom_site_symmetry_multiplicity
_atom_site_Wyckoff_symbol
_atom_site_occupancy
Te1 Te 0.1757 0.1757 0.2254 0.00693 8 i 1.0
Tl2 Tl 0.0 0.5 0.0 0.01733 4 c 1.0
Hg3 Hg 0.0 0.0 0.5 0.01537 2 b 1.0
Ge4 Ge 0.0 0.0 0.0 0.0074 2 a 1.0

loop_
_atom_site_aniso_label
_atom_site_aniso_U_11
_atom_site_aniso_U_12
_atom_site_aniso_U_13
_atom_site_aniso_U_22
_atom_site_aniso_U_23
_atom_site_aniso_U_33
Te1 0.0038 -4.0E-4 -4.0E-4 0.0038 -4.0E-6 0.0132
Tl2 0.0203 0.0 0.0 0.0096 0.0 0.0221
Hg3 0.0173 0.0 0.0 0.0173 0.0 0.0115
Ge4 0.0041 0.0 0.0 0.0041 0.0 0.014

File: test/xrd_icdd_PDF/PDF Card - 00-058-0322.cif
data_00-058-0322
# Copyright 2025 International Centre for Diffraction Data. All rights reserved.

_audit_creation_date                  2025-07-04
_audit_creation_method                'Generated by PDF-5+ 2025 4.25.0.2'

_chemical_name_systematic             'Lead Terbium Selenide'
_chemical_formula_moiety              'Pb0.5 Tb2.33 Se4'
_chemical_formula_sum                 'Pb0.5 Se4 Tb2.33'
_chemical_formula_weight              789.73

# Atomic parameters are cross-referenced from PDF entry 04-013-2519

_cell_length_a                        8.7672(2)
_cell_length_b                        8.7672(2)
_cell_length_c                        8.7672(2)
_cell_angle_alpha                     90
_cell_angle_beta                      90
_cell_angle_gamma                     90
_cell_formula_units_Z                 4
_cell_volume                          673.88
_symmetry_cell_setting                cubic
_symmetry_space_group_name_H-M        I-43d
_symmetry_Int_Tables_number           220

loop_
_symmetry_equiv_pos_site_id
_symmetry_equiv_pos_as_xyz
1 x,y,z
2 z,x,y
3 y,z,x
4 x+1/2,-y+1/2,-z
5 z+1/2,-x+1/2,-y
6 y+1/2,-z+1/2,-x
7 -x,y+1/2,-z+1/2
8 -z,x+1/2,-y+1/2
9 -y,z+1/2,-x+1/2
10 -x+1/2,-y,z+1/2
11 -z+1/2,-x,y+1/2
12 -y+1/2,-z,x+1/2
13 x+1/4,z+1/4,y+1/4
14 y+1/4,x+1/4,z+1/4
15 z+1/4,y+1/4,x+1/4
16 x+3/4,-z+1/4,-y+3/4
17 y+3/4,-x+1/4,-z+3/4
18 z+3/4,-y+1/4,-x+3/4
19 -x+3/4,z+3/4,-y+1/4
20 -y+3/4,x+3/4,-z+1/4
21 -z+3/4,y+3/4,-x+1/4
22 -x+1/4,-z+3/4,y+3/4
23 -y+1/4,-x+3/4,z+3/4
24 -z+1/4,-y+3/4,x+3/4
25 x+1/2,y+1/2,z+1/2
26 z+1/2,x+1/2,y+1/2
27 y+1/2,z+1/2,x+1/2
28 x,-y,-z+1/2
29 z,-x,-y+1/2
30 y,-z,-x+1/2
31 -x+1/2,y,-z
32 -z+1/2,x,-y
33 -y+1/2,z,-x
34 -x,-y+1/2,z
35 -z,-x+1/2,y
36 -y,-z+1/2,x
37 x+3/4,z+3/4,y+3/4
38 y+3/4,x+3/4,z+3/4
39 z+3/4,y+3/4,x+3/4
40 x+1/4,-z+3/4,-y+1/4
41 y+1/4,-x+3/4,-z+1/4
42 z+1/4,-y+3/4,-x+1/4
43 -x+1/4,z+1/4,-y+3/4
44 -y+1/4,x+1/4,-z+3/4
45 -z+1/4,y+1/4,-x+3/4
46 -x+3/4,-z+1/4,y+1/4
47 -y+3/4,-x+1/4,z+1/4
48 -z+3/4,-y+1/4,x+1/4

loop_
_atom_site_label
_atom_site_type_symbol
_atom_site_fract_x
_atom_site_fract_y
_atom_site_fract_z
_atom_site_B_iso_or_equiv
_atom_site_symmetry_multiplicity
_atom_site_Wyckoff_symbol
_atom_site_occupancy
Tb1 Tb 0.375 0.0 0.25 0.95 12 a 0.777735
Pb2 Pb 0.375 0.0 0.25 0.95 12 a 0.167265
Se3 Se 0.0736 0.0736 0.0736 1.2 16 c 1.0

File: test/xrd_icdd_PDF/PDF Card - 00-058-0338.cif
data_00-058-0338
# Copyright 2025 International Centre for Diffraction Data. All rights reserved.

_audit_creation_date                  2025-07-04
_audit_creation_method                'Generated by PDF-5+ 2025 4.25.0.2'

_chemical_name_systematic             'Boron Lanthanum Samarium'
_chemical_formula_moiety              'B6 La0.5 Sm0.5'
_chemical_formula_sum                 'B6 La0.5 Sm0.5'
_chemical_formula_weight              209.50

# Atomic parameters are cross-referenced from PDF entry 04-005-9344

_cell_length_a                        4.1546
_cell_length_b                        4.1546
_cell_length_c                        4.1546
_cell_angle_alpha                     90
_cell_angle_beta                      90
_cell_angle_gamma                     90
_cell_formula_units_Z                 1
_cell_volume                          71.71
_symmetry_cell_setting                cubic
_symmetry_space_group_name_H-M        Pm-3m
_symmetry_Int_Tables_number           221

loop_
_symmetry_equiv_pos_site_id
_symmetry_equiv_pos_as_xyz
1 x,y,z
2 -x,-y,-z
3 z,x,y
4 -z,-x,-y
5 y,z,x
6 -y,-z,-x
7 x,z,y
8 -x,-z,-y
9 y,x,z
10 -y,-x,-z
11 z,y,x
12 -z,-y,-x
13 x,-y,-z
14 -x,y,z
15 z,-x,-y
16 -z,x,y
17 y,-z,-x
18 -y,z,x
19 x,-z,-y
20 -x,z,y
21 y,-x,-z
22 -y,x,z
23 z,-y,-x
24 -z,y,x
25 -x,y,-z
26 x,-y,z
27 -z,x,-y
28 z,-x,y
29 -y,z,-x
30 y,-z,x
31 -x,z,-y
32 x,-z,y
33 -y,x,-z
34 y,-x,z
35 -z,y,-x
36 z,-y,x
37 -x,-y,z
38 x,y,-z
39 -z,-x,y
40 z,x,-y
41 -y,-z,x
42 y,z,-x
43 -x,-z,y
44 x,z,-y
45 -y,-x,z
46 y,x,-z
47 -z,-y,x
48 z,y,-x

loop_
_atom_site_label
_atom_site_type_symbol
_atom_site_fract_x
_atom_site_fract_y
_atom_site_fract_z
_atom_site_U_iso_or_equiv
_atom_site_symmetry_multiplicity
_atom_site_Wyckoff_symbol
_atom_site_occupancy
Sm1 Sm 0.0 0.0 0.0 . 1 a 0.5
La2 La 0.0 0.0 0.0 . 1 a 0.5
B3 B 0.207 0.5 0.5 . 6 f 1.0

File: test/xrd_icdd_PDF/PDF Card - 00-058-0585.cif
data_00-058-0585
# Copyright 2025 International Centre for Diffraction Data. All rights reserved.

_audit_creation_date                  2025-07-04
_audit_creation_method                'Generated by PDF-5+ 2025 4.25.0.2'

_chemical_name_systematic             'Calcium Holmium Chromium Manganese Oxide'
_chemical_formula_moiety              '( Ho0.53 Ca0.47 ) ( Mn0.97 Cr0.03 ) O3'
_chemical_formula_sum                 'Ca0.47 Cr0.03 Ho0.53 Mn0.97 O3'
_chemical_formula_weight              209.10

# Atomic parameters are cross-referenced from PDF entry 04-011-8037

_cell_length_a                        5.4702(3)
_cell_length_b                        7.4487(4)
_cell_length_c                        5.2983(3)
_cell_angle_alpha                     90
_cell_angle_beta                      90
_cell_angle_gamma                     90
_cell_formula_units_Z                 4
_cell_volume                          215.88
_symmetry_cell_setting                orthorhombic
_symmetry_space_group_name_H-M        Pnma
_symmetry_Int_Tables_number           62

loop_
_symmetry_equiv_pos_site_id
_symmetry_equiv_pos_as_xyz
1 x,y,z
2 -x,-y,-z
3 x+1/2,-y+1/2,-z+1/2
4 -x+1/2,y+1/2,z+1/2
5 -x,y+1/2,-z
6 x,-y+1/2,z
7 -x+1/2,-y,z+1/2
8 x+1/2,y,-z+1/2

loop_
_atom_site_label
_atom_site_type_symbol
_atom_site_fract_x
_atom_site_fract_y
_atom_site_fract_z
_atom_site_U_iso_or_equiv
_atom_site_symmetry_multiplicity
_atom_site_Wyckoff_symbol
_atom_site_occupancy
Ho1 Ho 0.0579 0.25 0.9817 . 4 c 0.53
Ca2 Ca 0.0579 0.25 0.9817 . 4 c 0.47
Mn3 Mn 0.0 0.0 0.5 . 4 b 0.97
Cr4 Cr 0.0 0.0 0.5 . 4 b 0.03
O5 O 0.966 0.25 0.393 . 4 c 1.0
O6 O 0.709 0.956 0.293 . 8 d 1.0

File: test/xrd_icdd_PDF/PDF Card - 00-058-0614.cif
data_00-058-0614
# Copyright 2025 International Centre for Diffraction Data. All rights reserved.

_audit_creation_date                  2025-07-04
_audit_creation_method                'Generated by PDF-5+ 2025 4.25.0.2'

_chemical_name_systematic             'Ammonium Lutetium Phosphate'
_chemical_formula_moiety              'N H4 Lu P2 O7'
_chemical_formula_sum                 'H4 Lu N O7 P2'
_chemical_formula_weight              366.95

# Atomic parameters are cross-referenced from PDF entry 04-017-8895

_cell_length_a                        7.6507(15)
_cell_length_b                        10.789(2)
_cell_length_c                        8.577(2)
_cell_angle_alpha                     90
_cell_angle_beta                      105.75(3)
_cell_angle_gamma                     90
_cell_formula_units_Z                 4
_cell_volume                          681.39
_symmetry_cell_setting                monoclinic
_symmetry_space_group_name_H-M        P21/c
_symmetry_Int_Tables_number           14

loop_
_symmetry_equiv_pos_site_id
_symmetry_equiv_pos_as_xyz
1 x,y,z
2 -x,-y,-z
3 -x,y+1/2,-z+1/2
4 x,-y+1/2,z+1/2

loop_
_atom_site_label
_atom_site_type_symbol
_atom_site_fract_x
_atom_site_fract_y
_atom_site_fract_z
_atom_site_U_iso_or_equiv
_atom_site_symmetry_multiplicity
_atom_site_Wyckoff_symbol
_atom_site_occupancy
Lu1 Lu 0.76565 0.60042 0.24663 0.01229 4 e 1.0
P2 P 0.8685 0.5969 0.6813 0.01585 4 e 1.0
P3 P 0.5631 0.6359 -0.1882 0.01297 4 e 1.0
O4 O 0.8576 0.5906 0.5056 0.02752 4 e 1.0
O5 O 0.9211 0.7757 0.2567 0.01926 4 e 1.0
O6 O 0.6703 0.6142 -0.0158 0.02893 4 e 1.0
O7 O 1.0073 0.5019 0.2219 0.01734 4 e 1.0
O8 O 0.6215 0.4254 0.2293 0.01979 4 e 1.0
O9 O 0.5465 0.728 0.2642 0.01712 4 e 1.0
O10 O 0.6709 0.5684 0.6996 0.01653 4 e 1.0
N11 N 1.186 0.6768 0.0619 0.03003 4 e 1.0
H12 H 1.1839 0.7332 0.0 0.05 4 e 1.0
H13 H 1.2254 0.5968 0.1345 0.05 4 e 1.0
H14 H 1.0578 0.6952 0.0244 0.05 4 e 1.0
H15 H 1.3098 0.6857 0.1098 0.05 4 e 1.0

loop_
_atom_site_aniso_label
_atom_site_aniso_U_11
_atom_site_aniso_U_12
_atom_site_aniso_U_13
_atom_site_aniso_U_22
_atom_site_aniso_U_23
_atom_site_aniso_U_33
Lu1 0.0124 5.0E-4 0.0046 0.0116 -8.0E-4 0.0135
P2 0.022 0.001 0.0019 0.0098 -0.0043 0.014
P3 0.019 0.0016 0.0014 0.0041 0.0026 0.014
O4 0.035 0.012 0.007 0.037 0.009 0.011
O5 0.014 0.002 0.011 0.007 0.0 0.039
O6 0.036 -0.011 -0.001 0.029 -0.004 0.017
O7 0.015 0.013 0.006 0.021 0.008 0.017
O8 0.023 -0.002 0.008 0.009 0.002 0.028
O9 0.02 0.003 0.006 0.016 -0.006 0.016
O10 0.019 -0.003 0.004 0.012 -0.004 0.018
N11 0.035 -0.015 -0.007 0.032 0.008 0.015

File: test/xrd_icdd_PDF/PDF Card - 00-058-0632.cif
data_00-058-0632
# Copyright 2025 International Centre for Diffraction Data. All rights reserved.

_audit_creation_date                  2025-07-04
_audit_creation_method                'Generated by PDF-5+ 2025 4.25.0.2'

_chemical_name_systematic             'Strontium Lanthanum Vanadium Germanium Oxide'
_chemical_formula_moiety              'Sr2 La V Ge O8'
_chemical_formula_sum                 'Ge La O8 Sr2 V'
_chemical_formula_weight              565.71

# Atomic parameters are cross-referenced from PDF entry 04-017-4095

_cell_length_a                        5.62019(3)
_cell_length_b                        5.62019(3)
_cell_length_c                        19.8463(2)
_cell_angle_alpha                     90
_cell_angle_beta                      90
_cell_angle_gamma                     120
_cell_formula_units_Z                 3
_cell_volume                          542.89
_symmetry_cell_setting                hexagonal
_symmetry_space_group_name_H-M        R-3m
_symmetry_Int_Tables_number           166

loop_
_symmetry_equiv_pos_site_id
_symmetry_equiv_pos_as_xyz
1 x,y,z
2 -x,-y,-z
3 -y,x-y,z
4 y,-x+y,-z
5 -x+y,-x,z
6 x-y,x,-z
7 -y,-x,z
8 y,x,-z
9 x,x-y,z
10 -x,-x+y,-z
11 -x+y,y,z
12 x-y,-y,-z
13 x+2/3,y+1/3,z+1/3
14 -x+2/3,-y+1/3,-z+1/3
15 -y+2/3,x-y+1/3,z+1/3
16 y+2/3,-x+y+1/3,-z+1/3
17 -x+y+2/3,-x+1/3,z+1/3
18 x-y+2/3,x+1/3,-z+1/3
19 -y+2/3,-x+1/3,z+1/3
20 y+2/3,x+1/3,-z+1/3
21 x+2/3,x-y+1/3,z+1/3
22 -x+2/3,-x+y+1/3,-z+1/3
23 -x+y+2/3,y+1/3,z+1/3
24 x-y+2/3,-y+1/3,-z+1/3
25 x+1/3,y+2/3,z+2/3
26 -x+1/3,-y+2/3,-z+2/3
27 -y+1/3,x-y+2/3,z+2/3
28 y+1/3,-x+y+2/3,-z+2/3
29 -x+y+1/3,-x+2/3,z+2/3
30 x-y+1/3,x+2/3,-z+2/3
31 -y+1/3,-x+2/3,z+2/3
32 y+1/3,x+2/3,-z+2/3
33 x+1/3,x-y+2/3,z+2/3
34 -x+1/3,-x+y+2/3,-z+2/3
35 -x+y+1/3,y+2/3,z+2/3
36 x-y+1/3,-y+2/3,-z+2/3

loop_
_atom_site_label
_atom_site_type_symbol
_atom_site_fract_x
_atom_site_fract_y
_atom_site_fract_z
_atom_site_U_iso_or_equiv
_atom_site_symmetry_multiplicity
_atom_site_Wyckoff_symbol
_atom_site_occupancy
La1 La 0.0 0.0 0.0 0.0488 3 a 0.737
Sr2 Sr 0.0 0.0 0.0 0.0488 3 a 0.263
Sr3 Sr 0.0 0.0 0.20279 0.0238 6 c 0.869
La4 La 0.0 0.0 0.20279 0.0238 6 c 0.131
Ge5 Ge 0.0 0.0 0.4051 0.0327 6 c 0.5
V6 V 0.0 0.0 0.4051 0.0327 6 c 0.5
O7 O 0.0 0.0 0.3208 0.0637 6 c 1.0
O8 O 0.8274 0.1726 0.4344 0.0307 18 h 1.0

File: test/xrd_icdd_PDF/PDF Card - 00-058-0633.cif
data_00-058-0633
# Copyright 2025 International Centre for Diffraction Data. All rights reserved.

_audit_creation_date                  2025-07-04
_audit_creation_method                'Generated by PDF-5+ 2025 4.25.0.2'

_chemical_name_systematic             'Lanthanum Strontium Vanadium Germanium Molybdenum Oxide'
_chemical_formula_moiety              'La0.8 Sr2.2 V0.8 Ge Mo0.2 O8'
_chemical_formula_sum                 'Ge La0.8 Mo0.2 O8 Sr2.2 V0.8'
_chemical_formula_weight              564.46

# Atomic parameters are cross-referenced from PDF entry 04-017-4096

_cell_length_a                        5.65032(3)
_cell_length_b                        5.65032(3)
_cell_length_c                        19.8776(2)
_cell_angle_alpha                     90
_cell_angle_beta                      90
_cell_angle_gamma                     120
_cell_formula_units_Z                 3
_cell_volume                          549.59
_symmetry_cell_setting                hexagonal
_symmetry_space_group_name_H-M        R-3m
_symmetry_Int_Tables_number           166

loop_
_symmetry_equiv_pos_site_id
_symmetry_equiv_pos_as_xyz
1 x,y,z
2 -x,-y,-z
3 -y,x-y,z
4 y,-x+y,-z
5 -x+y,-x,z
6 x-y,x,-z
7 -y,-x,z
8 y,x,-z
9 x,x-y,z
10 -x,-x+y,-z
11 -x+y,y,z
12 x-y,-y,-z
13 x+2/3,y+1/3,z+1/3
14 -x+2/3,-y+1/3,-z+1/3
15 -y+2/3,x-y+1/3,z+1/3
16 y+2/3,-x+y+1/3,-z+1/3
17 -x+y+2/3,-x+1/3,z+1/3
18 x-y+2/3,x+1/3,-z+1/3
19 -y+2/3,-x+1/3,z+1/3
20 y+2/3,x+1/3,-z+1/3
21 x+2/3,x-y+1/3,z+1/3
22 -x+2/3,-x+y+1/3,-z+1/3
23 -x+y+2/3,y+1/3,z+1/3
24 x-y+2/3,-y+1/3,-z+1/3
25 x+1/3,y+2/3,z+2/3
26 -x+1/3,-y+2/3,-z+2/3
27 -y+1/3,x-y+2/3,z+2/3
28 y+1/3,-x+y+2/3,-z+2/3
29 -x+y+1/3,-x+2/3,z+2/3
30 x-y+1/3,x+2/3,-z+2/3
31 -y+1/3,-x+2/3,z+2/3
32 y+1/3,x+2/3,-z+2/3
33 x+1/3,x-y+2/3,z+2/3
34 -x+1/3,-x+y+2/3,-z+2/3
35 -x+y+1/3,y+2/3,z+2/3
36 x-y+1/3,-y+2/3,-z+2/3

loop_
_atom_site_label
_atom_site_type_symbol
_atom_site_fract_x
_atom_site_fract_y
_atom_site_fract_z
_atom_site_U_iso_or_equiv
_atom_site_symmetry_multiplicity
_atom_site_Wyckoff_symbol
_atom_site_occupancy
La1 La 0.0 0.0 0.0 0.0489 3 a 0.623
Sr2 Sr 0.0 0.0 0.0 0.0489 3 a 0.377
Sr3 Sr 0.0 0.0 0.20224 0.0231 6 c 0.911
La4 La 0.0 0.0 0.20224 0.0231 6 c 0.089
Ge5 Ge 0.0 0.0 0.4047 0.0287 6 c 0.5
V6 V 0.0 0.0 0.4047 0.0287 6 c 0.4
Mo7 Mo 0.0 0.0 0.4047 0.0287 6 c 0.1
O8 O 0.0 0.0 0.3202 0.0563 6 c 1.0
O9 O 0.828 0.172 0.4348 0.0293 18 h 1.0

File: test/xrd_icdd_PDF/PDF Card - 00-058-0681.cif
data_00-058-0681
# Copyright 2025 International Centre for Diffraction Data. All rights reserved.

_audit_creation_date                  2025-07-04
_audit_creation_method                'Generated by PDF-5+ 2025 4.25.0.2'

_chemical_name_systematic             'Potassium Lutetium Zirconium Phosphate'
_chemical_formula_moiety              'K2 Lu Zr ( P O4 )3'
_chemical_formula_sum                 'K2 Lu O12 P3 Zr'
_chemical_formula_weight              629.30

_cell_length_a                        10.29727(5)
_cell_length_b                        10.29727(5)
_cell_length_c                        10.29727(5)
_cell_angle_alpha                     90.0
_cell_angle_beta                      90.0
_cell_angle_gamma                     90.0
_cell_formula_units_Z                 4
_cell_volume                          1091.86
_symmetry_cell_setting                cubic
_symmetry_space_group_name_H-M        P213
_symmetry_Int_Tables_number           198

loop_
_symmetry_equiv_pos_site_id
_symmetry_equiv_pos_as_xyz
1 x,y,z
2 z,x,y
3 y,z,x
4 x+1/2,-y+1/2,-z
5 z+1/2,-x+1/2,-y
6 y+1/2,-z+1/2,-x
7 -x,y+1/2,-z+1/2
8 -z,x+1/2,-y+1/2
9 -y,z+1/2,-x+1/2
10 -x+1/2,-y,z+1/2
11 -z+1/2,-x,y+1/2
12 -y+1/2,-z,x+1/2

loop_
_atom_site_label
_atom_site_type_symbol
_atom_site_fract_x
_atom_site_fract_y
_atom_site_fract_z
_atom_site_U_iso_or_equiv
_atom_site_symmetry_multiplicity
_atom_site_Wyckoff_symbol
_atom_site_occupancy
Lu1 Lu 0.3342 0.6658 0.1658 . . . 0.5819
Zr2 Zr 0.3342 0.6658 0.1658 . . . 0.4181
Lu3 Lu 0.1026 0.1026 0.1026 . . . 0.4181
Zr4 Zr 0.1026 0.1026 0.1026 . . . 0.5819
K5 K 0.3197 0.3197 0.3197 . . . 1.0
K6 K -0.0464 0.4536 0.0464 . . . 1.0
P7 P 0.6246 0.4833 0.2129 . . . 1.0
O8 O 0.669 0.4848 0.072 . . . 1.0
O9 O 0.729 0.5465 0.2978 . . . 1.0
O10 O 0.5017 0.5615 0.2308 . . . 1.0
O11 O 0.5996 0.3452 0.2581 . . . 1.0

File: test/xrd_icdd_PDF/PDF Card - 00-058-0687.cif
data_00-058-0687
# Copyright 2025 International Centre for Diffraction Data. All rights reserved.

_audit_creation_date                  2025-07-04
_audit_creation_method                'Generated by PDF-5+ 2025 4.25.0.2'

_chemical_name_systematic             'Sodium Lutetium Tungstate Phosphate'
_chemical_formula_moiety              'Na2 Lu ( W O4 ) ( P O4 )'
_chemical_formula_sum                 'Lu Na2 O8 P W'
_chemical_formula_weight              563.75
_chemical_melting_point               973.0

# Atomic parameters are cross-referenced from PDF entry 04-018-8832

_cell_length_a                        18.008(4)
_cell_length_b                        11.988(2)
_cell_length_c                        6.7329(13)
_cell_angle_alpha                     90
_cell_angle_beta                      90
_cell_angle_gamma                     90
_cell_formula_units_Z                 8
_cell_volume                          1453.50
_symmetry_cell_setting                orthorhombic
_symmetry_space_group_name_H-M        Ibca
_symmetry_Int_Tables_number           73

loop_
_symmetry_equiv_pos_site_id
_symmetry_equiv_pos_as_xyz
1 x,y,z
2 -x,-y,-z
3 -x+1/2,-y,z+1/2
4 x+1/2,y,-z+1/2
5 -x,y+1/2,-z+1/2
6 x,-y+1/2,z+1/2
7 x+1/2,-y+1/2,-z
8 -x+1/2,y+1/2,z
9 x+1/2,y+1/2,z+1/2
10 -x+1/2,-y+1/2,-z+1/2
11 -x,-y+1/2,z
12 x,y+1/2,-z
13 -x+1/2,y,-z
14 x+1/2,-y,z
15 x,-y,-z+1/2
16 -x,y,z+1/2

loop_
_atom_site_label
_atom_site_type_symbol
_atom_site_fract_x
_atom_site_fract_y
_atom_site_fract_z
_atom_site_U_iso_or_equiv
_atom_site_symmetry_multiplicity
_atom_site_Wyckoff_symbol
_atom_site_occupancy
Na1 Na 0.5971 0.1856 -0.2614 0.049 16 f 1.0
W2 W 0.42627 0.0 0.75 0.0266 8 c 1.0
Lu3 Lu 0.75 0.07176 0.0 0.01963 8 d 1.0
P4 P 0.25 0.1799 0.0 0.022 8 d 1.0
O5 O 0.1814 0.256 0.019 0.018 16 f 1.0
O6 O 0.2432 0.1 -0.1756 0.01867 16 f 1.0
O7 O 0.37 -0.0253 0.9621 0.02533 16 f 1.0
O8 O 0.4802 -0.1182 0.707 0.04933 16 f 1.0

loop_
_atom_site_aniso_label
_atom_site_aniso_U_11
_atom_site_aniso_U_12
_atom_site_aniso_U_13
_atom_site_aniso_U_22
_atom_site_aniso_U_23
_atom_site_aniso_U_33
Na1 0.043 -0.02 0.007 0.059 0.001 0.045
W2 0.0317 0.0 0.0 0.0222 0.0015 0.0259
Lu3 0.0349 0.0 -1.0E-4 0.0113 0.0 0.0127
P4 0.041 0.0 -0.001 0.013 0.0 0.012
O5 0.036 -0.003 -0.005 0.014 0.001 0.004
O6 0.023 0.004 -0.001 0.011 0.007 0.022
O7 0.016 0.011 -0.007 0.032 0.005 0.028
O8 0.04 0.028 -0.004 0.056 0.005 0.052

File: test/xrd_icdd_PDF/PDF Card - 00-058-0786.cif
data_00-058-0786
# Copyright 2025 International Centre for Diffraction Data. All rights reserved.

_audit_creation_date                  2025-07-04
_audit_creation_method                'Generated by PDF-5+ 2025 4.25.0.2'

_chemical_name_systematic             'Holmium Calcium Germanium Oxide'
_chemical_formula_moiety              'Ho2 Ca ( Ge O3 )4'
_chemical_formula_sum                 'Ca Ge4 Ho2 O12'
_chemical_formula_weight              852.45

# Atomic parameters are cross-referenced from PDF entry 04-015-6157

_cell_length_a                        9.99176(4)
_cell_length_b                        9.99176(4)
_cell_length_c                        5.06810(2)
_cell_angle_alpha                     90
_cell_angle_beta                      90
_cell_angle_gamma                     90
_cell_formula_units_Z                 2
_cell_volume                          505.98
_symmetry_cell_setting                tetragonal
_symmetry_space_group_name_H-M        P4/nbm
_symmetry_Int_Tables_number           125

loop_
_symmetry_equiv_pos_site_id
_symmetry_equiv_pos_as_xyz
1 x,y,z
2 -x,-y,-z
3 -x,y+1/2,z
4 x,-y+1/2,-z
5 x+1/2,-y,z
6 -x+1/2,y,-z
7 -x+1/2,-y+1/2,z
8 x+1/2,y+1/2,-z
9 y,x,-z
10 -y,-x,z
11 -y,x+1/2,-z
12 y,-x+1/2,z
13 y+1/2,-x,-z
14 -y+1/2,x,z
15 -y+1/2,-x+1/2,-z
16 y+1/2,x+1/2,z

loop_
_atom_site_label
_atom_site_type_symbol
_atom_site_fract_x
_atom_site_fract_y
_atom_site_fract_z
_atom_site_U_iso_or_equiv
_atom_site_symmetry_multiplicity
_atom_site_Wyckoff_symbol
_atom_site_occupancy
Ca1 Ca 0.0 0.0 0.5 0.037 4 f 0.5
Ho2 Ho 0.0 0.0 0.5 0.037 4 f 0.5
Ho3 Ho 0.25 0.25 0.5 0.037 2 b 1.0
Ge4 Ge 0.52127 0.25 0.0 0.0293 8 k 1.0
O5 O -0.3712 0.3712 0.1568 0.0244 8 m 1.0
O6 O 0.1739 0.0618 0.2559 0.0244 16 n 1.0

File: test/xrd_icdd_PDF/PDF Card - 00-059-0223.cif
data_00-059-0223
# Copyright 2025 International Centre for Diffraction Data. All rights reserved.

_audit_creation_date                  2025-07-04
_audit_creation_method                'Generated by PDF-5+ 2025 4.25.0.2'

_chemical_name_systematic             'Copper Indium Lanthanum Sulfide'
_chemical_formula_moiety              'Cu In La2 S5'
_chemical_formula_sum                 'Cu In La2 S5'
_chemical_formula_weight              616.49

# Atomic parameters are cross-referenced from PDF entry 04-013-4832

_cell_length_a                        11.487(2)
_cell_length_b                        3.9760(8)
_cell_length_c                        16.911(3)
_cell_angle_alpha                     90
_cell_angle_beta                      90
_cell_angle_gamma                     90
_cell_formula_units_Z                 4
_cell_volume                          772.36
_symmetry_cell_setting                orthorhombic
_symmetry_space_group_name_H-M        Pnma
_symmetry_Int_Tables_number           62

loop_
_symmetry_equiv_pos_site_id
_symmetry_equiv_pos_as_xyz
1 x,y,z
2 -x,-y,-z
3 x+1/2,-y+1/2,-z+1/2
4 -x+1/2,y+1/2,z+1/2
5 -x,y+1/2,-z
6 x,-y+1/2,z
7 -x+1/2,-y,z+1/2
8 x+1/2,y,-z+1/2

loop_
_atom_site_label
_atom_site_type_symbol
_atom_site_fract_x
_atom_site_fract_y
_atom_site_fract_z
_atom_site_U_iso_or_equiv
_atom_site_symmetry_multiplicity
_atom_site_Wyckoff_symbol
_atom_site_occupancy
La1 La 0.48086 0.25 0.67851 0.0105 4 c 1.0
La2 La 0.13548 0.25 0.59233 0.0112 4 c 1.0
Cu3 Cu 0.596 0.25 0.5032 0.0232 4 c 0.82
Cu4 Cu 0.6478 0.25 0.5123 0.02367 4 c 0.18
In5 In 0.19638 0.25 0.3582 0.0155 4 c 1.0
S6 S 0.7404 0.25 0.7293 0.01333 4 c 1.0
S7 S 0.3971 0.25 0.4253 0.01247 4 c 1.0
S8 S 0.8851 0.25 0.538 0.01247 4 c 1.0
S9 S 0.6826 0.25 0.3826 0.0118 4 c 1.0
S10 S 0.4878 0.25 0.1939 0.01143 4 c 1.0

loop_
_atom_site_aniso_label
_atom_site_aniso_U_11
_atom_site_aniso_U_12
_atom_site_aniso_U_13
_atom_site_aniso_U_22
_atom_site_aniso_U_23
_atom_site_aniso_U_33
La1 0.0106 0.0 -2.0E-4 0.0078 0.0 0.0131
La2 0.0101 0.0 -1.0E-4 0.008 0.0 0.0155
Cu3 0.034 0.0 0.006 0.0182 0.0 0.0174
Cu4 0.035 0.0 0.005 0.019 0.0 0.017
In5 0.0114 0.0 -0.0028 0.0156 0.0 0.0195
S6 0.0119 0.0 -5.0E-4 0.0133 0.0 0.0148
S7 0.0129 0.0 0.0013 0.0085 0.0 0.016
S8 0.0125 0.0 -0.0011 0.0108 0.0 0.0141
S9 0.0092 0.0 -8.0E-4 0.0106 0.0 0.0156
S10 0.013 0.0 -1.0E-4 0.0088 0.0 0.0125

File: test/xrd_icdd_PDF/PDF Card - 00-059-0234.cif
data_00-059-0234
# Copyright 2025 International Centre for Diffraction Data. All rights reserved.

_audit_creation_date                  2025-07-04
_audit_creation_method                'Generated by PDF-5+ 2025 4.25.0.2'

_chemical_name_systematic             'Cadmium Copper Manganese Tin Selenide'
_chemical_formula_moiety              'Cd0.5 Cu2 Mn0.5 Sn Se4'
_chemical_formula_sum                 'Cd0.5 Cu2 Mn0.5 Se4 Sn'
_chemical_formula_weight              645.32

# Atomic parameters are cross-referenced from PDF entry 04-013-4597

_cell_length_a                        5.7935(2)
_cell_length_b                        5.7935(2)
_cell_length_c                        11.4036(5)
_cell_angle_alpha                     90
_cell_angle_beta                      90
_cell_angle_gamma                     90
_cell_formula_units_Z                 2
_cell_volume                          382.76
_symmetry_cell_setting                tetragonal
_symmetry_space_group_name_H-M        I-42m
_symmetry_Int_Tables_number           121

loop_
_symmetry_equiv_pos_site_id
_symmetry_equiv_pos_as_xyz
1 x,y,z
2 -x,-y,z
3 -x,y,-z
4 x,-y,-z
5 -y,x,-z
6 y,-x,-z
7 y,x,z
8 -y,-x,z
9 x+1/2,y+1/2,z+1/2
10 -x+1/2,-y+1/2,z+1/2
11 -x+1/2,y+1/2,-z+1/2
12 x+1/2,-y+1/2,-z+1/2
13 -y+1/2,x+1/2,-z+1/2
14 y+1/2,-x+1/2,-z+1/2
15 y+1/2,x+1/2,z+1/2
16 -y+1/2,-x+1/2,z+1/2

loop_
_atom_site_label
_atom_site_type_symbol
_atom_site_fract_x
_atom_site_fract_y
_atom_site_fract_z
_atom_site_B_iso_or_equiv
_atom_site_symmetry_multiplicity
_atom_site_Wyckoff_symbol
_atom_site_occupancy
Cu1 Cu 0.5 0.0 0.25 1.06 4 d 1.0
Mn2 Mn 0.0 0.0 0.0 1.8 2 a 0.51
Cd3 Cd 0.0 0.0 0.0 1.8 2 a 0.49
Sn4 Sn 0.0 0.0 0.5 0.41 2 b 1.0
Se5 Se 0.2488 0.2488 0.1355 0.96 8 i 1.0

File: test/xrd_icdd_PDF/PDF Card - 00-059-0249.cif
data_00-059-0249
# Copyright 2025 International Centre for Diffraction Data. All rights reserved.

_audit_creation_date                  2025-07-04
_audit_creation_method                'Generated by PDF-5+ 2025 4.25.0.2'

_chemical_name_systematic             'Silver Zinc Germanium Sulfide'
_chemical_formula_moiety              'Ag2 Zn Ge S4'
_chemical_formula_sum                 'Ag2 Ge S4 Zn'
_chemical_formula_weight              482.00

# Atomic parameters are cross-referenced from PDF entry 04-017-5437

_cell_length_a                        5.74996(9)
_cell_length_b                        5.74996(9)
_cell_length_c                        10.3434(3)
_cell_angle_alpha                     90
_cell_angle_beta                      90
_cell_angle_gamma                     90
_cell_formula_units_Z                 2
_cell_volume                          341.97
_symmetry_cell_setting                tetragonal
_symmetry_space_group_name_H-M        I-42m
_symmetry_Int_Tables_number           121

loop_
_symmetry_equiv_pos_site_id
_symmetry_equiv_pos_as_xyz
1 x,y,z
2 -x,-y,z
3 -x,y,-z
4 x,-y,-z
5 -y,x,-z
6 y,-x,-z
7 y,x,z
8 -y,-x,z
9 x+1/2,y+1/2,z+1/2
10 -x+1/2,-y+1/2,z+1/2
11 -x+1/2,y+1/2,-z+1/2
12 x+1/2,-y+1/2,-z+1/2
13 -y+1/2,x+1/2,-z+1/2
14 y+1/2,-x+1/2,-z+1/2
15 y+1/2,x+1/2,z+1/2
16 -y+1/2,-x+1/2,z+1/2

loop_
_atom_site_label
_atom_site_type_symbol
_atom_site_fract_x
_atom_site_fract_y
_atom_site_fract_z
_atom_site_B_iso_or_equiv
_atom_site_symmetry_multiplicity
_atom_site_Wyckoff_symbol
_atom_site_occupancy
Ag1 Ag 0.0 0.0 0.5 1.08 2 b 1.0
Ag2 Ag 0.0 0.5 0.25 1.13 4 d 0.5
Zn3 Zn 0.0 0.5 0.25 1.13 4 d 0.5
Ge4 Ge 0.0 0.0 0.0 3.53 2 a 1.0
S5 S 0.2317 0.2317 0.1328 2.8 8 i 1.0

File: test/xrd_icdd_PDF/PDF Card - 00-059-0270.cif
data_00-059-0270
# Copyright 2025 International Centre for Diffraction Data. All rights reserved.

_audit_creation_date                  2025-07-04
_audit_creation_method                'Generated by PDF-5+ 2025 4.25.0.2'

_chemical_name_systematic             'Antimony Gadolinium Scandium'
_chemical_formula_moiety              'Gd3 Sb3 Sc2'
_chemical_formula_sum                 'Gd3 Sb3 Sc2'
_chemical_formula_weight              926.94

_cell_length_a                        11.6425(5)
_cell_length_b                        9.0338(4)
_cell_length_c                        7.8951(4)
_cell_angle_alpha                     90.0
_cell_angle_beta                      90.0
_cell_angle_gamma                     90.0
_cell_formula_units_Z                 4
_cell_volume                          830.38
_symmetry_cell_setting                orthorhombic
_symmetry_space_group_name_H-M        Pnma
_symmetry_Int_Tables_number           62

loop_
_symmetry_equiv_pos_site_id
_symmetry_equiv_pos_as_xyz
1 x,y,z
2 -x,-y,-z
3 x+1/2,-y+1/2,-z+1/2
4 -x+1/2,y+1/2,z+1/2
5 -x,y+1/2,-z
6 x,-y+1/2,z
7 -x+1/2,-y,z+1/2
8 x+1/2,y,-z+1/2

loop_
_atom_site_label
_atom_site_type_symbol
_atom_site_fract_x
_atom_site_fract_y
_atom_site_fract_z
_atom_site_U_iso_or_equiv
_atom_site_symmetry_multiplicity
_atom_site_Wyckoff_symbol
_atom_site_occupancy
Gd1 Gd 0.2265 0.25 0.8227 . 4 c 1.0
Gd2 Gd 0.2874 0.25 0.3366 . 4 c 1.0
Sc3 Sc 0.007 0.25 0.516 . 4 c 0.8
Gd4 Gd 0.007 0.25 0.516 . 4 c 0.2
Sc5 Sc 0.0656 0.0547 0.1956 . 8 d 0.6
Gd6 Gd 0.0656 0.0547 0.1956 . 8 d 0.4
Sb7 Sb 0.4756 0.25 0.5941 . 4 c 1.0
Sb8 Sb 0.3339 0.007 0.0646 . 8 d 1.0

File: test/xrd_icdd_PDF/PDF Card - 00-059-0305.cif
data_00-059-0305
# Copyright 2025 International Centre for Diffraction Data. All rights reserved.

_audit_creation_date                  2025-07-04
_audit_creation_method                'Generated by PDF-5+ 2025 4.25.0.2'

_chemical_name_systematic             'Indium Neodymium Palladium'
_chemical_formula_moiety              'In8 Nd2 Pd'
_chemical_formula_sum                 'In8 Nd2 Pd'
_chemical_formula_weight              1313.45

_cell_length_a                        4.68417(3)
_cell_length_b                        4.68417(3)
_cell_length_c                        12.17194(1)
_cell_angle_alpha                     90.0
_cell_angle_beta                      90.0
_cell_angle_gamma                     90.0
_cell_formula_units_Z                 1
_cell_volume                          267.07
_symmetry_cell_setting                tetragonal
_symmetry_space_group_name_H-M        P4/mmm
_symmetry_Int_Tables_number           123

loop_
_symmetry_equiv_pos_site_id
_symmetry_equiv_pos_as_xyz
1 x,y,z
2 -x,-y,-z
3 -x,-y,z
4 x,y,-z
5 -x,y,z
6 x,-y,-z
7 x,-y,z
8 -x,y,-z
9 -y,x,z
10 y,-x,-z
11 y,-x,z
12 -y,x,-z
13 y,x,z
14 -y,-x,-z
15 -y,-x,z
16 y,x,-z

loop_
_atom_site_label
_atom_site_type_symbol
_atom_site_fract_x
_atom_site_fract_y
_atom_site_fract_z
_atom_site_B_iso_or_equiv
_atom_site_symmetry_multiplicity
_atom_site_Wyckoff_symbol
_atom_site_occupancy
ND1 ND 0.0 0.0 0.3076 0.51 . . 1.0
PD2 PD 0.0 0.0 0.0 0.71 . . 1.0
IN3 IN 0.0 0.5 0.12189 0.62 . . 1.0
IN4 IN 0.0 0.5 0.5 0.7 . . 1.0
IN5 IN 0.5 0.5 0.3075 0.63 . . 1.0

File: test/xrd_icdd_PDF/PDF Card - 00-059-0706.cif
data_00-059-0706
# Copyright 2025 International Centre for Diffraction Data. All rights reserved.

_audit_creation_date                  2025-07-04
_audit_creation_method                'Generated by PDF-5+ 2025 4.25.0.2'

_chemical_name_systematic             'Sodium Terbium Phosphate Molybdenum Oxide'
_chemical_formula_moiety              'Na2 Tb ( P O4 ) ( Mo O4 )'
_chemical_formula_sum                 'Mo Na2 O8 P Tb'
_chemical_formula_weight              459.83
_chemical_melting_point               1073.0

# Atomic parameters are cross-referenced from PDF entry 04-015-1238

_cell_length_a                        17.9849(2)
_cell_length_b                        12.1989(2)
_cell_length_c                        6.9129(1)
_cell_angle_alpha                     90
_cell_angle_beta                      90
_cell_angle_gamma                     90
_cell_formula_units_Z                 8
_cell_volume                          1516.66
_symmetry_cell_setting                orthorhombic
_symmetry_space_group_name_H-M        Ibca
_symmetry_Int_Tables_number           73

loop_
_symmetry_equiv_pos_site_id
_symmetry_equiv_pos_as_xyz
1 x,y,z
2 -x,-y,-z
3 -x+1/2,-y,z+1/2
4 x+1/2,y,-z+1/2
5 -x,y+1/2,-z+1/2
6 x,-y+1/2,z+1/2
7 x+1/2,-y+1/2,-z
8 -x+1/2,y+1/2,z
9 x+1/2,y+1/2,z+1/2
10 -x+1/2,-y+1/2,-z+1/2
11 -x,-y+1/2,z
12 x,y+1/2,-z
13 -x+1/2,y,-z
14 x+1/2,-y,z
15 x,-y,-z+1/2
16 -x,y,z+1/2

loop_
_atom_site_label
_atom_site_type_symbol
_atom_site_fract_x
_atom_site_fract_y
_atom_site_fract_z
_atom_site_U_iso_or_equiv
_atom_site_symmetry_multiplicity
_atom_site_Wyckoff_symbol
_atom_site_occupancy
Na1 Na 0.5963 0.1884 0.272 0.029 16 f 1.0
Tb2 Tb 0.75 0.0716 0.0 0.0054 8 d 1.0
Mo3 Mo 0.4292 0.0 0.25 0.0145 8 c 1.0
P4 P 0.25 0.1727 0.0 0.011 8 d 1.0
O5 O 0.3773 0.0257 0.473 0.03 16 f 1.0
O6 O 0.4895 0.1202 0.195 0.03 16 f 1.0
O7 O 0.1844 0.2553 -0.009 0.008 16 f 1.0
O8 O 0.2476 0.1087 0.183 0.008 16 f 1.0
