Repository: xia0WT/spectrumdavit

## Checkpoint
The pre-trained SpectrumDavit model checkpoint is available on [Zenodo] [![DOI](https://zenodo.org/badge/DOI/10.5281/zenodo.17172997.svg)](https://doi.org/10.5281/zenodo.17172997)

## Data Download
The dataset used in this project is available on [Zenodo] [![DOI](https://zenodo.org/badge/DOI/10.5281/zenodo.17173064.svg)](https://doi.org/10.5281/zenodo.17173064)

File: test/xrd_icdd_PDF/PDF Card - 00-059-0725.cif
data_00-059-0725
# Copyright 2025 International Centre for Diffraction Data. All rights reserved.

_audit_creation_date                  2025-07-04
_audit_creation_method                'Generated by PDF-5+ 2025 4.25.0.2'

_chemical_name_systematic             'Potassium Aluminum Titanium Phosphate'
_chemical_formula_moiety              'K2 Al Ti ( P O4 )3'
_chemical_formula_sum                 'Al K2 O12 P3 Ti'
_chemical_formula_weight              437.96

_cell_length_a                        9.70907(2)
_cell_length_b                        9.70907(2)
_cell_length_c                        9.70907(2)
_cell_angle_alpha                     90.0
_cell_angle_beta                      90.0
_cell_angle_gamma                     90.0
_cell_formula_units_Z                 4
_cell_volume                          915.24
_symmetry_cell_setting                cubic
_symmetry_space_group_name_H-M        P213
_symmetry_Int_Tables_number           198

loop_
_symmetry_equiv_pos_site_id
_symmetry_equiv_pos_as_xyz
1 x,y,z
2 z,x,y
3 y,z,x
4 x+1/2,-y+1/2,-z
5 z+1/2,-x+1/2,-y
6 y+1/2,-z+1/2,-x
7 -x,y+1/2,-z+1/2
8 -z,x+1/2,-y+1/2
9 -y,z+1/2,-x+1/2
10 -x+1/2,-y,z+1/2
11 -z+1/2,-x,y+1/2
12 -y+1/2,-z,x+1/2

loop_
_atom_site_label
_atom_site_type_symbol
_atom_site_fract_x
_atom_site_fract_y
_atom_site_fract_z
_atom_site_U_iso_or_equiv
_atom_site_symmetry_multiplicity
_atom_site_Wyckoff_symbol
_atom_site_occupancy
Ti1 Ti 0.5865 0.5865 0.5865 . . . 0.4764
Al2 Al 0.5865 0.5865 0.5865 . . . 0.5239
Ti3 Ti 0.6417 0.1417 0.3583 . . . 0.5215
Al4 Al 0.6417 0.1417 0.3583 . . . 0.4788
K5 K 0.4311 -0.0689 0.5689 . . . 1.0
K6 K 0.2913 0.2913 0.2913 . . . 1.0
P7 P 0.626 0.4563 0.273 . . . 1.0
O8 O 0.5791 0.3057 0.2663 . . . 1.0
O9 O 0.7608 0.4782 0.1945 . . . 1.0
O10 O 0.648 0.5011 0.4218 . . . 1.0
O11 O 0.5187 0.5462 0.2013 . . . 1.0

File: test/xrd_icdd_PDF/PDF Card - 00-059-0780.cif
data_00-059-0780
# Copyright 2025 International Centre for Diffraction Data. All rights reserved.

_audit_creation_date                  2025-07-04
_audit_creation_method                'Generated by PDF-5+ 2025 4.25.0.2'

_chemical_name_systematic             'Sodium Ytterbium Phosphate Tungstate'
_chemical_formula_moiety              'Na2 Yb ( P O4 ) ( W O4 )'
_chemical_formula_sum                 'Na2 O8 P W Yb'
_chemical_formula_weight              561.84

# Atomic parameters are cross-referenced from PDF entry 04-018-8831

_cell_length_a                        17.988(4)
_cell_length_b                        12.019(2)
_cell_length_c                        6.7680(14)
_cell_angle_alpha                     90
_cell_angle_beta                      90
_cell_angle_gamma                     90
_cell_formula_units_Z                 8
_cell_volume                          1463.23
_symmetry_cell_setting                orthorhombic
_symmetry_space_group_name_H-M        Ibca
_symmetry_Int_Tables_number           73

loop_
_symmetry_equiv_pos_site_id
_symmetry_equiv_pos_as_xyz
1 x,y,z
2 -x,-y,-z
3 -x+1/2,-y,z+1/2
4 x+1/2,y,-z+1/2
5 -x,y+1/2,-z+1/2
6 x,-y+1/2,z+1/2
7 x+1/2,-y+1/2,-z
8 -x+1/2,y+1/2,z
9 x+1/2,y+1/2,z+1/2
10 -x+1/2,-y+1/2,-z+1/2
11 -x,-y+1/2,z
12 x,y+1/2,-z
13 -x+1/2,y,-z
14 x+1/2,-y,z
15 x,-y,-z+1/2
16 -x,y,z+1/2

loop_
_atom_site_label
_atom_site_type_symbol
_atom_site_fract_x
_atom_site_fract_y
_atom_site_fract_z
_atom_site_U_iso_or_equiv
_atom_site_symmetry_multiplicity
_atom_site_Wyckoff_symbol
_atom_site_occupancy
Na1 Na 0.5965 0.1863 -0.2612 0.044 16 f 1.0
W2 W 0.42669 0.0 0.75 0.0207 8 c 1.0
Yb3 Yb 0.75 0.072 0.0 0.01333 8 d 1.0
P4 P 0.25 0.181 0.0 0.015 8 d 1.0
O5 O 0.1821 0.2572 0.014 0.015 16 f 1.0
O6 O 0.2417 0.1012 -0.1771 0.01767 16 f 1.0
O7 O 0.3703 -0.0247 0.9636 0.023 16 f 1.0
O8 O 0.4811 -0.1182 0.7066 0.038 16 f 1.0

loop_
_atom_site_aniso_label
_atom_site_aniso_U_11
_atom_site_aniso_U_12
_atom_site_aniso_U_13
_atom_site_aniso_U_22
_atom_site_aniso_U_23
_atom_site_aniso_U_33
Na1 0.033 -0.02 0.001 0.065 0.0 0.034
W2 0.0183 0.0 0.0 0.0194 0.0016 0.0244
Yb3 0.0214 0.0 1.0E-4 0.0082 0.0 0.0104
P4 0.0263 0.0 7.0E-4 0.008 0.0 0.0107
O5 0.025 0.0 -0.004 0.013 -0.001 0.007
O6 0.03 0.0 0.001 0.008 0.001 0.015
O7 0.024 0.001 0.001 0.02 0.008 0.025
O8 0.042 0.019 -0.003 0.039 0.003 0.033

File: test/xrd_icdd_PDF/PDF Card - 00-059-0788.cif
data_00-059-0788
# Copyright 2025 International Centre for Diffraction Data. All rights reserved.

_audit_creation_date                  2025-07-04
_audit_creation_method                'Generated by PDF-5+ 2025 4.25.0.2'

_chemical_name_systematic             'Strontium Aluminum Manganese Oxide'
_chemical_formula_moiety              'Sr2 Al1.07 Mn0.93 O5'
_chemical_formula_sum                 'Al1.07 Mn0.93 O5 Sr2'
_chemical_formula_weight              335.20

# Atomic parameters are cross-referenced from PDF entry 04-014-9888

_cell_length_a                        5.4358(1)
_cell_length_b                        15.6230(4)
_cell_length_c                        5.6075(1)
_cell_angle_alpha                     90
_cell_angle_beta                      90
_cell_angle_gamma                     90
_cell_formula_units_Z                 4
_cell_volume                          476.21
_symmetry_cell_setting                orthorhombic
_symmetry_space_group_name_H-M        Imma
_symmetry_Int_Tables_number           74

loop_
_symmetry_equiv_pos_site_id
_symmetry_equiv_pos_as_xyz
1 x,y,z
2 -x,-y,-z
3 x,-y,-z
4 -x,y,z
5 x,y+1/2,-z
6 -x,-y+1/2,z
7 x,-y+1/2,z
8 -x,y+1/2,-z
9 x+1/2,y+1/2,z+1/2
10 -x+1/2,-y+1/2,-z+1/2
11 x+1/2,-y+1/2,-z+1/2
12 -x+1/2,y+1/2,z+1/2
13 x+1/2,y,-z+1/2
14 -x+1/2,-y,z+1/2
15 x+1/2,-y,z+1/2
16 -x+1/2,y,-z+1/2

loop_
_atom_site_label
_atom_site_type_symbol
_atom_site_fract_x
_atom_site_fract_y
_atom_site_fract_z
_atom_site_U_iso_or_equiv
_atom_site_symmetry_multiplicity
_atom_site_Wyckoff_symbol
_atom_site_occupancy
Sr1 Sr 0.0 0.1137 0.5103 0.013 8 h 1.0
Mn2 Mn 0.0 0.0 0.0 0.013 4 a 0.93
Al3 Al 0.0 0.0 0.0 0.013 4 a 0.07
Al4 Al -0.022 0.25 0.081 0.013 8 i 0.5
O5 O 0.25 0.012 0.25 0.019 8 g 1.0
O6 O 0.0 0.151 -0.069 0.019 8 h 1.0
O7 O 0.785 0.25 0.339 0.019 8 i 0.5

File: test/xrd_icdd_PDF/PDF Card - 00-060-0185.cif
data_00-060-0185
# Copyright 2025 International Centre for Diffraction Data. All rights reserved.

_audit_creation_date                  2025-07-04
_audit_creation_method                'Generated by PDF-5+ 2025 4.25.0.2'

_chemical_name_systematic             'Dysprosium Iron Silicon'
_chemical_formula_moiety              'Dy1.2 Fe4 Si9.8'
_chemical_formula_sum                 'Dy1.2 Fe4 Si9.8'
_chemical_formula_weight              693.62

# Atomic parameters are cross-referenced from PDF entry 04-013-1532

_cell_length_a                        3.9348(6)
_cell_length_b                        3.9348(6)
_cell_length_c                        15.268(3)
_cell_angle_alpha                     90
_cell_angle_beta                      90
_cell_angle_gamma                     120
_cell_formula_units_Z                 2
_cell_volume                          204.72
_symmetry_cell_setting                hexagonal
_symmetry_space_group_name_H-M        P63/mmc
_symmetry_Int_Tables_number           194

loop_
_symmetry_equiv_pos_site_id
_symmetry_equiv_pos_as_xyz
1 x,y,z
2 -x,-y,-z
3 -y,x-y,z
4 y,-x+y,-z
5 -x+y,-x,z
6 x-y,x,-z
7 -y,-x,z
8 y,x,-z
9 x,x-y,z
10 -x,-x+y,-z
11 -x+y,y,z
12 x-y,-y,-z
13 -x,-y,z+1/2
14 x,y,-z+1/2
15 y,-x+y,z+1/2
16 -y,x-y,-z+1/2
17 x-y,x,z+1/2
18 -x+y,-x,-z+1/2
19 y,x,z+1/2
20 -y,-x,-z+1/2
21 -x,-x+y,z+1/2
22 x,x-y,-z+1/2
23 x-y,-y,z+1/2
24 -x+y,y,-z+1/2

loop_
_atom_site_label
_atom_site_type_symbol
_atom_site_fract_x
_atom_site_fract_y
_atom_site_fract_z
_atom_site_U_iso_or_equiv
_atom_site_symmetry_multiplicity
_atom_site_Wyckoff_symbol
_atom_site_occupancy
Dy1 Dy 0.66666 0.33333 0.25 0.00608 2 d 0.583
Fe2 Fe 0.33333 0.66666 0.3925 0.00644 4 f 1.0
Si3 Si 0.66666 0.33333 0.4544 0.0069 4 f 1.0
Si4 Si 0.0 0.0 0.633 0.00777 4 e 1.0
Si5 Si 0.0652 0.5326 0.25 0.01582 6 h 0.323

loop_
_atom_site_aniso_label
_atom_site_aniso_U_11
_atom_site_aniso_U_12
_atom_site_aniso_U_13
_atom_site_aniso_U_22
_atom_site_aniso_U_23
_atom_site_aniso_U_33
Dy1 0.0062 0.00308 0.0 0.0062 0.0 0.0058
Fe2 0.0063 0.00313 0.0 0.0063 0.0 0.0067
Si3 0.0072 0.0036 0.0 0.0072 0.0 0.0063
Si4 0.0072 0.0036 0.0 0.0072 0.0 0.0089
Si5 0.027 0.0134 0.0 0.019 0.0 0.004

File: test/xrd_icdd_PDF/PDF Card - 00-060-0186.cif
data_00-060-0186
# Copyright 2025 International Centre for Diffraction Data. All rights reserved.

_audit_creation_date                  2025-07-04
_audit_creation_method                'Generated by PDF-5+ 2025 4.25.0.2'

_chemical_name_systematic             'Aluminum Neodymium Silicon'
_chemical_formula_moiety              'Al Nd Si'
_chemical_formula_sum                 'Al Nd Si'
_chemical_formula_weight              199.31

# Atomic parameters are cross-referenced from PDF entry 04-014-5990

_cell_length_a                        4.1991(1)
_cell_length_b                        4.1991(1)
_cell_length_c                        14.4916(3)
_cell_angle_alpha                     90
_cell_angle_beta                      90
_cell_angle_gamma                     90
_cell_formula_units_Z                 4
_cell_volume                          255.52
_symmetry_cell_setting                tetragonal
_symmetry_space_group_name_H-M        I41/amd
_symmetry_Int_Tables_number           141

loop_
_symmetry_equiv_pos_site_id
_symmetry_equiv_pos_as_xyz
1 x,y,z
2 -x,-y,-z
3 -x+1/2,-y,z+1/2
4 x+1/2,y,-z+1/2
5 -y+1/4,x+3/4,z+1/4
6 y+3/4,-x+1/4,-z+3/4
7 y+1/4,-x+1/4,z+3/4
8 -y+3/4,x+3/4,-z+1/4
9 -x+1/2,y,-z+1/2
10 x+1/2,-y,z+1/2
11 x,-y,-z
12 -x,y,z
13 y+1/4,x+3/4,-z+1/4
14 -y+3/4,-x+1/4,z+3/4
15 -y+1/4,-x+1/4,-z+3/4
16 y+3/4,x+3/4,z+1/4
17 x+1/2,y+1/2,z+1/2
18 -x+1/2,-y+1/2,-z+1/2
19 -x,-y+1/2,z
20 x,y+1/2,-z
21 -y+3/4,x+1/4,z+3/4
22 y+1/4,-x+3/4,-z+1/4
23 y+3/4,-x+3/4,z+1/4
24 -y+1/4,x+1/4,-z+3/4
25 -x,y+1/2,-z
26 x,-y+1/2,z
27 x+1/2,-y+1/2,-z+1/2
28 -x+1/2,y+1/2,z+1/2
29 y+3/4,x+1/4,-z+3/4
30 -y+1/4,-x+3/4,z+1/4
31 -y+3/4,-x+3/4,-z+1/4
32 y+1/4,x+1/4,z+3/4

loop_
_atom_site_label
_atom_site_type_symbol
_atom_site_fract_x
_atom_site_fract_y
_atom_site_fract_z
_atom_site_U_iso_or_equiv
_atom_site_symmetry_multiplicity
_atom_site_Wyckoff_symbol
_atom_site_occupancy
Nd1 Nd 0.0 0.75 0.125 . 4 a 1.0
Al2 Al 0.0 0.25 0.2919 . 8 e 0.5
Si3 Si 0.0 0.25 0.2919 . 8 e 0.5

File: test/xrd_icdd_PDF/PDF Card - 00-060-0344.cif
data_00-060-0344
# Copyright 2025 International Centre for Diffraction Data. All rights reserved.

_audit_creation_date                  2025-07-04
_audit_creation_method                'Generated by PDF-5+ 2025 4.25.0.2'

_chemical_name_systematic             'Iron Oxide Hydroxide'
_chemical_formula_moiety              'Fe O ( O H )'
_chemical_formula_sum                 'Fe H O2'
_chemical_formula_weight              88.85

# Atomic parameters are cross-referenced from PDF entry 04-010-4300

_cell_length_a                        3.072(2)
_cell_length_b                        12.516(3)
_cell_length_c                        3.873(2)
_cell_angle_alpha                     90
_cell_angle_beta                      90
_cell_angle_gamma                     90
_cell_formula_units_Z                 4
_cell_volume                          148.91
_symmetry_cell_setting                orthorhombic
_symmetry_space_group_name_H-M        Cmcm
_symmetry_Int_Tables_number           63

loop_
_symmetry_equiv_pos_site_id
_symmetry_equiv_pos_as_xyz
1 x,y,z
2 -x,-y,-z
3 x,-y,-z
4 -x,y,z
5 x,y,-z+1/2
6 -x,-y,z+1/2
7 x,-y,z+1/2
8 -x,y,-z+1/2
9 x+1/2,y+1/2,z
10 -x+1/2,-y+1/2,-z
11 x+1/2,-y+1/2,-z
12 -x+1/2,y+1/2,z
13 x+1/2,y+1/2,-z+1/2
14 -x+1/2,-y+1/2,z+1/2
15 x+1/2,-y+1/2,z+1/2
16 -x+1/2,y+1/2,-z+1/2

loop_
_atom_site_label
_atom_site_type_symbol
_atom_site_fract_x
_atom_site_fract_y
_atom_site_fract_z
_atom_site_U_iso_or_equiv
_atom_site_symmetry_multiplicity
_atom_site_Wyckoff_symbol
_atom_site_occupancy
Fe1 Fe 0.5 0.1778 0.25 0.00792 4 c 1.0
O2 O 0.0 0.2889 0.25 0.01022 4 c 1.0
O3 O 0.0 0.0738 0.25 0.01337 4 c 1.0
H4 H 0.0 -0.001 0.179 0.02133 8 f 0.5

loop_
_atom_site_aniso_label
_atom_site_aniso_U_11
_atom_site_aniso_U_12
_atom_site_aniso_U_13
_atom_site_aniso_U_22
_atom_site_aniso_U_23
_atom_site_aniso_U_33
Fe1 0.0021 0.0 0.0 0.012 0.0 0.00965
O2 0.00516 0.0 0.0 0.017 0.0 0.00851
O3 0.00502 0.0 0.0 0.019 0.0 0.0161
H4 0.0172 0.0 0.0 0.024 -0.001 0.0228

File: test/xrd_icdd_PDF/PDF Card - 00-060-0446.cif
data_00-060-0446
# Copyright 2025 International Centre for Diffraction Data. All rights reserved.

_audit_creation_date                  2025-07-04
_audit_creation_method                'Generated by PDF-5+ 2025 4.25.0.2'

_chemical_name_systematic             'Barium Copper Neodymium Yttrium Oxide'
_chemical_formula_moiety              'Ba Cu ( Nd1.2 Y0.8 ) O5'
_chemical_formula_sum                 'Ba Cu Nd1.2 O5 Y0.8'
_chemical_formula_weight              525.08

_cell_length_a                        12.40974(14)
_cell_length_b                        5.74587(6)
_cell_length_c                        7.25522(8)
_cell_angle_alpha                     90.0
_cell_angle_beta                      90.0
_cell_angle_gamma                     90.0
_cell_formula_units_Z                 4
_cell_volume                          517.33
_symmetry_cell_setting                orthorhombic
_symmetry_space_group_name_H-M        Pnma
_symmetry_Int_Tables_number           62

loop_
_symmetry_equiv_pos_site_id
_symmetry_equiv_pos_as_xyz
1 x,y,z
2 -x,-y,-z
3 x+1/2,-y+1/2,-z+1/2
4 -x+1/2,y+1/2,z+1/2
5 -x,y+1/2,-z
6 x,-y+1/2,z
7 -x+1/2,-y,z+1/2
8 x+1/2,y,-z+1/2

loop_
_atom_site_label
_atom_site_type_symbol
_atom_site_fract_x
_atom_site_fract_y
_atom_site_fract_z
_atom_site_U_iso_or_equiv
_atom_site_symmetry_multiplicity
_atom_site_Wyckoff_symbol
_atom_site_occupancy
Ba1 Ba 0.905 0.25 0.9339 0.0172 . . 1.0
Nd2 Nd 0.2893 0.25 0.1132 0.0115 . . 0.426
Y3 Y 0.2893 0.25 0.1132 0.0115 . . 0.574
Nd4 Nd 0.0745 0.25 0.3966 0.0115 . . 0.774
Y5 Y 0.0745 0.25 0.3966 0.0115 . . 0.226
Cu6 Cu 0.6606 0.25 0.7123 0.0162 . . 1.0
O7 O 0.4321 -0.0093 0.1708 0.0173 . . 1.0
O8 O 0.2278 0.5068 0.3482 0.0173 . . 1.0
O9 O 0.1051 0.25 0.0785 0.0173 . . 1.0

File: test/xrd_icdd_PDF/PDF Card - 00-060-0447.cif
data_00-060-0447
# Copyright 2025 International Centre for Diffraction Data. All rights reserved.

_audit_creation_date                  2025-07-04
_audit_creation_method                'Generated by PDF-5+ 2025 4.25.0.2'

_chemical_name_systematic             'Barium Copper Neodymium Yttrium Oxide'
_chemical_formula_moiety              'Ba Cu ( Nd0.8 Y1.2 ) O5'
_chemical_formula_sum                 'Ba Cu Nd0.8 O5 Y1.2'
_chemical_formula_weight              502.95

_cell_length_a                        12.34021(11)
_cell_length_b                        5.71594(5)
_cell_length_c                        7.21160(6)
_cell_angle_alpha                     90.0
_cell_angle_beta                      90.0
_cell_angle_gamma                     90.0
_cell_formula_units_Z                 4
_cell_volume                          508.68
_symmetry_cell_setting                orthorhombic
_symmetry_space_group_name_H-M        Pnma
_symmetry_Int_Tables_number           62

loop_
_symmetry_equiv_pos_site_id
_symmetry_equiv_pos_as_xyz
1 x,y,z
2 -x,-y,-z
3 x+1/2,-y+1/2,-z+1/2
4 -x+1/2,y+1/2,z+1/2
5 -x,y+1/2,-z
6 x,-y+1/2,z
7 -x+1/2,-y,z+1/2
8 x+1/2,y,-z+1/2

loop_
_atom_site_label
_atom_site_type_symbol
_atom_site_fract_x
_atom_site_fract_y
_atom_site_fract_z
_atom_site_U_iso_or_equiv
_atom_site_symmetry_multiplicity
_atom_site_Wyckoff_symbol
_atom_site_occupancy
Ba1 Ba 0.9047 0.25 0.9334 0.0162 . . 1.0
Nd2 Nd 0.2891 0.25 0.1112 0.0118 . . 0.235
Y3 Y 0.2878 0.25 0.1155 0.0118 . . 0.765
Nd4 Nd 0.0754 0.25 0.3976 0.0118 . . 0.565
Y5 Y 0.0703 0.25 0.3911 0.0118 . . 0.435
Cu6 Cu 0.6601 0.25 0.7124 0.0162 . . 1.0
O7 O 0.4136 -0.0064 0.1701 0.0164 . . 1.0
O8 O 0.2275 0.5063 0.3462 0.0164 . . 1.0
O9 O 0.1043 0.25 0.0781 0.0164 . . 1.0

File: test/xrd_icdd_PDF/PDF Card - 00-060-0448.cif
data_00-060-0448
# Copyright 2025 International Centre for Diffraction Data. All rights reserved.

_audit_creation_date                  2025-07-04
_audit_creation_method                'Generated by PDF-5+ 2025 4.25.0.2'

_chemical_name_systematic             'Barium Copper Neodymium Yttrium Oxide'
_chemical_formula_moiety              'Ba Cu ( Nd0.4 Y1.6 ) O5'
_chemical_formula_sum                 'Ba Cu Nd0.4 O5 Y1.6'
_chemical_formula_weight              480.81

_cell_length_a                        12.26614(8)
_cell_length_b                        5.68855(3)
_cell_length_c                        7.17207(5)
_cell_angle_alpha                     90.0
_cell_angle_beta                      90.0
_cell_angle_gamma                     90.0
_cell_formula_units_Z                 4
_cell_volume                          500.44
_symmetry_cell_setting                orthorhombic
_symmetry_space_group_name_H-M        Pnma
_symmetry_Int_Tables_number           62

loop_
_symmetry_equiv_pos_site_id
_symmetry_equiv_pos_as_xyz
1 x,y,z
2 -x,-y,-z
3 x+1/2,-y+1/2,-z+1/2
4 -x+1/2,y+1/2,z+1/2
5 -x,y+1/2,-z
6 x,-y+1/2,z
7 -x+1/2,-y,z+1/2
8 x+1/2,y,-z+1/2

loop_
_atom_site_label
_atom_site_type_symbol
_atom_site_fract_x
_atom_site_fract_y
_atom_site_fract_z
_atom_site_U_iso_or_equiv
_atom_site_symmetry_multiplicity
_atom_site_Wyckoff_symbol
_atom_site_occupancy
Ba1 Ba 0.9047 0.25 0.9322 0.0176 . . 1.0
Nd2 Nd 0.2876 0.25 0.1154 0.0135 . . 0.087
Y3 Y 0.2886 0.25 0.115 0.0135 . . 0.913
Nd4 Nd 0.076 0.25 0.3992 0.0135 . . 0.313
Y5 Y 0.0721 0.25 0.3936 0.0135 . . 0.687
Cu6 Cu 0.6594 0.25 0.7119 0.0174 . . 1.0
O7 O 0.4305 -0.003 0.17 0.0209 . . 1.0
O8 O 0.2269 0.5093 0.35 0.0209 . . 1.0
O9 O 0.1039 0.25 0.0773 0.0209 . . 1.0

File: test/xrd_icdd_PDF/PDF Card - 00-060-0643.cif
data_00-060-0643
# Copyright 2025 International Centre for Diffraction Data. All rights reserved.

_audit_creation_date                  2025-07-04
_audit_creation_method                'Generated by PDF-5+ 2025 4.25.0.2'

_chemical_name_systematic             'Barium Ruthenium Manganese Oxide'
_chemical_formula_moiety              'Ba Ru0.5 Mn0.5 O3'
_chemical_formula_sum                 'Ba Mn0.5 O3 Ru0.5'
_chemical_formula_weight              263.33

_cell_length_a                        5.6895(2)
_cell_length_b                        5.6895(2)
_cell_length_c                        13.9309(7)
_cell_angle_alpha                     90.0
_cell_angle_beta                      90.0
_cell_angle_gamma                     120.0
_cell_formula_units_Z                 6
_cell_volume                          390.53
_symmetry_cell_setting                hexagonal
_symmetry_space_group_name_H-M        P63/mmc
_symmetry_Int_Tables_number           194

loop_
_symmetry_equiv_pos_site_id
_symmetry_equiv_pos_as_xyz
1 x,y,z
2 -x,-y,-z
3 -y,x-y,z
4 y,-x+y,-z
5 -x+y,-x,z
6 x-y,x,-z
7 -y,-x,z
8 y,x,-z
9 x,x-y,z
10 -x,-x+y,-z
11 -x+y,y,z
12 x-y,-y,-z
13 -x,-y,z+1/2
14 x,y,-z+1/2
15 y,-x+y,z+1/2
16 -y,x-y,-z+1/2
17 x-y,x,z+1/2
18 -x+y,-x,-z+1/2
19 y,x,z+1/2
20 -y,-x,-z+1/2
21 -x,-x+y,z+1/2
22 x,x-y,-z+1/2
23 x-y,-y,z+1/2
24 -x+y,y,-z+1/2

loop_
_atom_site_label
_atom_site_type_symbol
_atom_site_fract_x
_atom_site_fract_y
_atom_site_fract_z
_atom_site_B_iso_or_equiv
_atom_site_symmetry_multiplicity
_atom_site_Wyckoff_symbol
_atom_site_occupancy
Ba1 Ba 0.0 0.0 0.0894 0.43 . . 1.0
Ru2 Ru 0.0 0.0 0.6564 0.58 . . 0.5
Mn3 Mn 0.0 0.0 0.6564 0.58 . . 0.5
O4 O 0.516 0.516 0.0 0.9 . . 1.0
O5 O 0.829 0.829 0.079 1.2 . . 1.0

File: test/xrd_icdd_PDF/PDF Card - 00-060-0760.cif
data_00-060-0760
# Copyright 2025 International Centre for Diffraction Data. All rights reserved.

_audit_creation_date                  2025-07-04
_audit_creation_method                'Generated by PDF-5+ 2025 4.25.0.2'

_chemical_name_systematic             'Barium Dysprosium Cobalt Oxide'
_chemical_formula_moiety              'Ba Dy Co4 O7'
_chemical_formula_sum                 'Ba Co4 Dy O7'
_chemical_formula_weight              647.55

_cell_length_a                        6.31181(6)
_cell_length_b                        6.31181(6)
_cell_length_c                        10.24440(15)
_cell_angle_alpha                     90.0
_cell_angle_beta                      90.0
_cell_angle_gamma                     120.0
_cell_formula_units_Z                 2
_cell_volume                          353.45
_symmetry_cell_setting                hexagonal
_symmetry_space_group_name_H-M        P31c
_symmetry_Int_Tables_number           159

loop_
_symmetry_equiv_pos_site_id
_symmetry_equiv_pos_as_xyz
1 x,y,z
2 -y,x-y,z
3 -x+y,-x,z
4 y,x,z+1/2
5 -x,-x+y,z+1/2
6 x-y,-y,z+1/2

loop_
_atom_site_label
_atom_site_type_symbol
_atom_site_fract_x
_atom_site_fract_y
_atom_site_fract_z
_atom_site_U_iso_or_equiv
_atom_site_symmetry_multiplicity
_atom_site_Wyckoff_symbol
_atom_site_occupancy
Dy1 Dy 0.66667 0.33333 0.86893 0.0236 . . 1.0
Ba2 Ba 0.66667 0.33333 0.5 0.0125 . . 1.0
Co3 Co 0.0 0.0 0.4424 0.0037 . . 1.0
Co4 Co 0.1843 0.8476 0.6829 0.0037 . . 1.0
O5 O 0.44819 0.50658 0.76253 0.026 . . 1.0
O6 O 0.0 0.0 0.25528 0.026 . . 1.0
O7 O 0.13851 0.80298 0.49584 0.026 . . 1.0

File: test/xrd_icdd_PDF/PDF Card - 00-060-0778.cif
data_00-060-0778
# Copyright 2025 International Centre for Diffraction Data. All rights reserved.

_audit_creation_date                  2025-07-04
_audit_creation_method                'Generated by PDF-5+ 2025 4.25.0.2'

_chemical_name_systematic             'Calcium Cobalt Gadolinium Oxide'
_chemical_formula_moiety              'Ca Co Gd O4'
_chemical_formula_sum                 'Ca Co Gd O4'
_chemical_formula_weight              320.26

_cell_length_a                        5.2362(3)
_cell_length_b                        11.7439(6)
_cell_length_c                        5.2989(3)
_cell_angle_alpha                     90.0
_cell_angle_beta                      90.0
_cell_angle_gamma                     90.0
_cell_formula_units_Z                 4
_cell_volume                          325.85
_symmetry_cell_setting                orthorhombic
_symmetry_space_group_name_H-M        Cmce
_symmetry_Int_Tables_number           64

loop_
_symmetry_equiv_pos_site_id
_symmetry_equiv_pos_as_xyz
1 x,y,z
2 -x,-y,-z
3 x,-y,-z
4 -x,y,z
5 x,-y+1/2,z+1/2
6 -x,y+1/2,-z+1/2
7 x,y+1/2,-z+1/2
8 -x,-y+1/2,z+1/2
9 x+1/2,y+1/2,z
10 -x+1/2,-y+1/2,-z
11 x+1/2,-y+1/2,-z
12 -x+1/2,y+1/2,z
13 x+1/2,-y,z+1/2
14 -x+1/2,y,-z+1/2
15 x+1/2,y,-z+1/2
16 -x+1/2,-y,z+1/2

loop_
_atom_site_label
_atom_site_type_symbol
_atom_site_fract_x
_atom_site_fract_y
_atom_site_fract_z
_atom_site_B_iso_or_equiv
_atom_site_symmetry_multiplicity
_atom_site_Wyckoff_symbol
_atom_site_occupancy
Gd1 Gd 0.0 0.8603 0.4917 0.8 8 f 0.5
Ca2 Ca 0.0 0.8603 0.4917 0.8 8 f 0.5
Co3 Co 0.0 0.0 0.0 1.06 4 a 1.0
O4 O 0.25 0.0178 0.25 1.2 8 e 1.0
O5 O 0.0 0.8324 0.065 0.8 8 f 1.0

File: test/xrd_icdd_PDF/PDF Card - 00-060-0821.cif
data_00-060-0821
# Copyright 2025 International Centre for Diffraction Data. All rights reserved.

_audit_creation_date                  2025-07-04
_audit_creation_method                'Generated by PDF-5+ 2025 4.25.0.2'

_chemical_name_systematic             'Potassium Europium Molybdenum Oxide Phosphate'
_chemical_formula_moiety              'K2 Eu ( Mo O4 ) ( P O4 )'
_chemical_formula_sum                 'Eu K2 Mo O8 P'
_chemical_formula_weight              485.09

# Atomic parameters are cross-referenced from PDF entry 04-018-2032

_cell_length_a                        19.730(3)
_cell_length_b                        12.293(2)
_cell_length_c                        6.979(2)
_cell_angle_alpha                     90
_cell_angle_beta                      90
_cell_angle_gamma                     90
_cell_formula_units_Z                 8
_cell_volume                          1692.69
_symmetry_cell_setting                orthorhombic
_symmetry_space_group_name_H-M        Ibca
_symmetry_Int_Tables_number           73

loop_
_symmetry_equiv_pos_site_id
_symmetry_equiv_pos_as_xyz
1 x,y,z
2 -x,-y,-z
3 -x+1/2,-y,z+1/2
4 x+1/2,y,-z+1/2
5 -x,y+1/2,-z+1/2
6 x,-y+1/2,z+1/2
7 x+1/2,-y+1/2,-z
8 -x+1/2,y+1/2,z
9 x+1/2,y+1/2,z+1/2
10 -x+1/2,-y+1/2,-z+1/2
11 -x,-y+1/2,z
12 x,y+1/2,-z
13 -x+1/2,y,-z
14 x+1/2,-y,z
15 x,-y,-z+1/2
16 -x,y,z+1/2

loop_
_atom_site_label
_atom_site_type_symbol
_atom_site_fract_x
_atom_site_fract_y
_atom_site_fract_z
_atom_site_U_iso_or_equiv
_atom_site_symmetry_multiplicity
_atom_site_Wyckoff_symbol
_atom_site_occupancy
K1 K 0.5942 0.1717 0.2855 0.027 16 f 1.0
Eu2 Eu 0.75 0.0758 0.0 0.019 8 d 1.0
Mo3 Mo -0.0827 0.0 0.25 0.016 8 c 1.0
P4 P 0.25 0.1786 0.0 0.012 8 d 1.0
O5 O 0.3669 0.0303 0.458 0.008 16 f 1.0
O6 O 0.4661 0.1146 0.197 0.02 16 f 1.0
O7 O 0.1889 0.248 -0.021 0.02 16 f 1.0
O8 O 0.2404 0.0987 0.1697 0.008 16 f 1.0

File: test/xrd_icdd_PDF/PDF Card - 00-061-0022.cif
data_00-061-0022
# Copyright 2025 International Centre for Diffraction Data. All rights reserved.

_audit_creation_date                  2025-07-04
_audit_creation_method                'Generated by PDF-5+ 2025 4.25.0.2'

_chemical_name_systematic             'Lead Hafnium Titanium Oxide'
_chemical_name_common                 'lead hafnate titanate'
_chemical_formula_moiety              'Pb Hf0.4 Ti0.6 O3'
_chemical_formula_sum                 'Hf0.4 O3 Pb Ti0.6'
_chemical_formula_weight              355.30

_cell_length_a                        4.0120(10)
_cell_length_b                        4.0120(10)
_cell_length_c                        4.1000(10)
_cell_angle_alpha                     90.0
_cell_angle_beta                      90.0
_cell_angle_gamma                     90.0
_cell_formula_units_Z                 1
_cell_volume                          65.99
_symmetry_cell_setting                tetragonal
_symmetry_space_group_name_H-M        P4mm
_symmetry_Int_Tables_number           99

loop_
_symmetry_equiv_pos_site_id
_symmetry_equiv_pos_as_xyz
1 x,y,z
2 -x,-y,z
3 -x,y,z
4 x,-y,z
5 y,x,z
6 -y,-x,z
7 -y,x,z
8 y,-x,z

loop_
_atom_site_label
_atom_site_type_symbol
_atom_site_fract_x
_atom_site_fract_y
_atom_site_fract_z
_atom_site_U_iso_or_equiv
_atom_site_symmetry_multiplicity
_atom_site_Wyckoff_symbol
_atom_site_occupancy
Pb1 Pb 0.0 0.0 0.0 0.016 . . 1.0
Hf2 Hf 0.5 0.5 0.535 0.008 . . 0.42
Ti3 Ti 0.5 0.5 0.495 0.008 . . 0.58
O4 O 0.5 0.5 0.079 0.018 . . 1.0
O5 O 0.5 0.0 0.597 0.018 . . 1.0

File: test/xrd_icdd_PDF/PDF Card - 00-061-0029.cif
data_00-061-0029
# Copyright 2025 International Centre for Diffraction Data. All rights reserved.

_audit_creation_date                  2025-07-04
_audit_creation_method                'Generated by PDF-5+ 2025 4.25.0.2'

_chemical_name_systematic             'Indium Niobium Telluride'
_chemical_formula_moiety              'In0.54 Nb3 Te4'
_chemical_formula_sum                 'In0.54 Nb3 Te4'
_chemical_formula_weight              851.12

_cell_length_a                        10.6768(3)
_cell_length_b                        10.6768(3)
_cell_length_c                        3.65660(10)
_cell_angle_alpha                     90.0
_cell_angle_beta                      90.0
_cell_angle_gamma                     120.0
_cell_formula_units_Z                 2
_cell_volume                          360.99
_symmetry_cell_setting                hexagonal
_symmetry_space_group_name_H-M        P63/m
_symmetry_Int_Tables_number           176

loop_
_symmetry_equiv_pos_site_id
_symmetry_equiv_pos_as_xyz
1 x,y,z
2 -x,-y,-z
3 -y,x-y,z
4 y,-x+y,-z
5 -x+y,-x,z
6 x-y,x,-z
7 -x,-y,z+1/2
8 x,y,-z+1/2
9 y,-x+y,z+1/2
10 -y,x-y,-z+1/2
11 x-y,x,z+1/2
12 -x+y,-x,-z+1/2

loop_
_atom_site_label
_atom_site_type_symbol
_atom_site_fract_x
_atom_site_fract_y
_atom_site_fract_z
_atom_site_U_iso_or_equiv
_atom_site_symmetry_multiplicity
_atom_site_Wyckoff_symbol
_atom_site_occupancy
Nb1 Nb 0.4881 0.1024 0.25 0.0054 . . 1.0
Te2 Te 0.666667 0.333333 0.75 0.0051 . . 1.0
Te3 Te 0.3356 0.27194 0.25 0.0057 . . 1.0
In4 In 0.0 0.0 0.0 0.028 . . 0.2696
In5 In 0.0 0.0 0.25 0.029 . . 0.2696

File: test/xrd_icdd_PDF/PDF Card - 00-061-0051.cif
data_00-061-0051
# Copyright 2025 International Centre for Diffraction Data. All rights reserved.

_audit_creation_date                  2025-07-04
_audit_creation_method                'Generated by PDF-5+ 2025 4.25.0.2'

_chemical_name_systematic             'Manganese Zinc Indium Sulfide'
_chemical_formula_moiety              'Mn0.4 Zn0.6 In2 S4'
_chemical_formula_sum                 'In2 Mn0.4 S4 Zn0.6'
_chemical_formula_weight              419.10

_cell_length_a                        3.875218(8)
_cell_length_b                        3.875218(8)
_cell_length_c                        37.20846(11)
_cell_angle_alpha                     90.0
_cell_angle_beta                      90.0
_cell_angle_gamma                     120.0
_cell_formula_units_Z                 3
_cell_volume                          483.91
_symmetry_cell_setting                hexagonal
_symmetry_space_group_name_H-M        R3mH
_symmetry_Int_Tables_number           160

loop_
_symmetry_equiv_pos_site_id
_symmetry_equiv_pos_as_xyz
1 x,y,z
2 -y,x-y,z
3 -x+y,-x,z
4 -y,-x,z
5 x,x-y,z
6 -x+y,y,z
7 x+2/3,y+1/3,z+1/3
8 -y+2/3,x-y+1/3,z+1/3
9 -x+y+2/3,-x+1/3,z+1/3
10 -y+2/3,-x+1/3,z+1/3
11 x+2/3,x-y+1/3,z+1/3
12 -x+y+2/3,y+1/3,z+1/3
13 x+1/3,y+2/3,z+2/3
14 -y+1/3,x-y+2/3,z+2/3
15 -x+y+1/3,-x+2/3,z+2/3
16 -y+1/3,-x+2/3,z+2/3
17 x+1/3,x-y+2/3,z+2/3
18 -x+y+1/3,y+2/3,z+2/3

loop_
_atom_site_label
_atom_site_type_symbol
_atom_site_fract_x
_atom_site_fract_y
_atom_site_fract_z
_atom_site_U_iso_or_equiv
_atom_site_symmetry_multiplicity
_atom_site_Wyckoff_symbol
_atom_site_occupancy
Mn1 Mn 0.0 0.0 0.39596 0.01312 . . 0.2
Zn2 Zn 0.0 0.0 0.39596 0.01312 . . 0.4
In3 In 0.0 0.0 0.39596 0.01312 . . 0.4
Mn4 Mn 0.0 0.0 0.16463 0.01312 . . 0.2
Zn5 Zn 0.0 0.0 0.16463 0.01312 . . 0.2
In6 In 0.0 0.0 0.16463 0.01312 . . 0.6
In7 In 0.0 0.0 0.93304 0.01312 . . 1.0
S8 S 0.0 0.0 0.04013 0.0112 . . 1.0
S9 S 0.0 0.0 0.29173 0.0112 . . 1.0
S10 S 0.0 0.0 0.46154 0.0112 . . 1.0
S11 S 0.0 0.0 0.867 0.0112 . . 1.0

File: test/xrd_icdd_PDF/PDF Card - 00-061-0078.cif
data_00-061-0078
# Copyright 2025 International Centre for Diffraction Data. All rights reserved.

_audit_creation_date                  2025-07-04
_audit_creation_method                'Generated by PDF-5+ 2025 4.25.0.2'

_chemical_name_systematic             'Cadmium Molybdenum Selenide'
_chemical_formula_moiety              'Cd Mo6 Se8'
_chemical_formula_sum                 'Cd Mo6 Se8'
_chemical_formula_weight              1319.85

_cell_length_a                        9.782
_cell_length_b                        9.782
_cell_length_c                        11.181
_cell_angle_alpha                     90.0
_cell_angle_beta                      90.0
_cell_angle_gamma                     120.0
_cell_formula_units_Z                 3
_cell_volume                          926.55
_symmetry_cell_setting                hexagonal
_symmetry_space_group_name_H-M        R-3H
_symmetry_Int_Tables_number           148

loop_
_symmetry_equiv_pos_site_id
_symmetry_equiv_pos_as_xyz
1 x,y,z
2 -x,-y,-z
3 -y,x-y,z
4 y,-x+y,-z
5 -x+y,-x,z
6 x-y,x,-z
7 x+2/3,y+1/3,z+1/3
8 -x+2/3,-y+1/3,-z+1/3
9 -y+2/3,x-y+1/3,z+1/3
10 y+2/3,-x+y+1/3,-z+1/3
11 -x+y+2/3,-x+1/3,z+1/3
12 x-y+2/3,x+1/3,-z+1/3
13 x+1/3,y+2/3,z+2/3
14 -x+1/3,-y+2/3,-z+2/3
15 -y+1/3,x-y+2/3,z+2/3
16 y+1/3,-x+y+2/3,-z+2/3
17 -x+y+1/3,-x+2/3,z+2/3
18 x-y+1/3,x+2/3,-z+2/3

loop_
_atom_site_label
_atom_site_type_symbol
_atom_site_fract_x
_atom_site_fract_y
_atom_site_fract_z
_atom_site_U_iso_or_equiv
_atom_site_symmetry_multiplicity
_atom_site_Wyckoff_symbol
_atom_site_occupancy
Mo1 Mo 0.0159 0.1668 0.3233 . . . 1.0
Se2 Se 0.3233 0.287 0.412 . . . 1.0
Se3 Se 0.0 0.0 0.2203 . . . 1.0
Cd4 Cd 0.633 0.251 0.335 . . . 0.1666

File: test/xrd_icdd_PDF/PDF Card - 00-061-0079.cif
data_00-061-0079
# Copyright 2025 International Centre for Diffraction Data. All rights reserved.

_audit_creation_date                  2025-07-04
_audit_creation_method                'Generated by PDF-5+ 2025 4.25.0.2'

_chemical_name_systematic             'Zinc Molybdenum Sulfide'
_chemical_formula_moiety              'Zn Mo6 S8'
_chemical_formula_sum                 'Mo6 S8 Zn'
_chemical_formula_weight              897.65

_cell_length_a                        9.531
_cell_length_b                        9.531
_cell_length_c                        10.286
_cell_angle_alpha                     90.0
_cell_angle_beta                      90.0
_cell_angle_gamma                     120.0
_cell_formula_units_Z                 3
_cell_volume                          809.20
_symmetry_cell_setting                hexagonal
_symmetry_space_group_name_H-M        R-3H
_symmetry_Int_Tables_number           148

loop_
_symmetry_equiv_pos_site_id
_symmetry_equiv_pos_as_xyz
1 x,y,z
2 -x,-y,-z
3 -y,x-y,z
4 y,-x+y,-z
5 -x+y,-x,z
6 x-y,x,-z
7 x+2/3,y+1/3,z+1/3
8 -x+2/3,-y+1/3,-z+1/3
9 -y+2/3,x-y+1/3,z+1/3
10 y+2/3,-x+y+1/3,-z+1/3
11 -x+y+2/3,-x+1/3,z+1/3
12 x-y+2/3,x+1/3,-z+1/3
13 x+1/3,y+2/3,z+2/3
14 -x+1/3,-y+2/3,-z+2/3
15 -y+1/3,x-y+2/3,z+2/3
16 y+1/3,-x+y+2/3,-z+2/3
17 -x+y+1/3,-x+2/3,z+2/3
18 x-y+1/3,x+2/3,-z+2/3

loop_
_atom_site_label
_atom_site_type_symbol
_atom_site_fract_x
_atom_site_fract_y
_atom_site_fract_z
_atom_site_U_iso_or_equiv
_atom_site_symmetry_multiplicity
_atom_site_Wyckoff_symbol
_atom_site_occupancy
Mo1 Mo 0.0165 0.1715 0.3142 . . . 1.0
S2 S 0.3142 0.2746 0.4096 . . . 1.0
S3 S 0.0 0.0 0.2055 . . . 1.0
Zn4 Zn 0.707 0.451 0.331 . . . 0.1666

File: test/xrd_icdd_PDF/PDF Card - 00-061-0089.cif
data_00-061-0089
# Copyright 2025 International Centre for Diffraction Data. All rights reserved.

_audit_creation_date                  2025-07-04
_audit_creation_method                'Generated by PDF-5+ 2025 4.25.0.2'

_chemical_name_systematic             'Cerium Rhodium Silicon'
_chemical_formula_moiety              'Ce3 Rh2 Si2'
_chemical_formula_sum                 'Ce3 Rh2 Si2'
_chemical_formula_weight              682.33
_chemical_melting_point               1803.0

# Atomic parameters are cross-referenced from PDF entry 04-017-0230

_cell_length_a                        5.6910(1)
_cell_length_b                        7.9829(1)
_cell_length_c                        13.2895(2)
_cell_angle_alpha                     90
_cell_angle_beta                      90
_cell_angle_gamma                     90
_cell_formula_units_Z                 4
_cell_volume                          603.75
_symmetry_cell_setting                orthorhombic
_symmetry_space_group_name_H-M        Pbcm
_symmetry_Int_Tables_number           57

loop_
_symmetry_equiv_pos_site_id
_symmetry_equiv_pos_as_xyz
1 x,y,z
2 -x,-y,-z
3 -x,-y,z+1/2
4 x,y,-z+1/2
5 x,-y+1/2,-z
6 -x,y+1/2,z
7 -x,y+1/2,-z+1/2
8 x,-y+1/2,z+1/2

loop_
_atom_site_label
_atom_site_type_symbol
_atom_site_fract_x
_atom_site_fract_y
_atom_site_fract_z
_atom_site_B_iso_or_equiv
_atom_site_symmetry_multiplicity
_atom_site_Wyckoff_symbol
_atom_site_occupancy
Ce1 Ce 0.1403 0.3913 0.1002 1.53 8 e 1.0
Ce2 Ce 0.6418 0.2449 0.25 0.55 4 d 1.0
Rh3 Rh 0.3773 0.0347 0.0921 2.07 8 e 1.0
Si4 Si 0.14 0.1033 0.25 1.3 4 d 1.0
Si5 Si 0.64 0.25 0.0 2.9 4 c 1.0

File: test/xrd_icdd_PDF/PDF Card - 00-061-0107.cif
data_00-061-0107
# Copyright 2025 International Centre for Diffraction Data. All rights reserved.

_audit_creation_date                  2025-07-04
_audit_creation_method                'Generated by PDF-5+ 2025 4.25.0.2'

_chemical_name_systematic             'Antimony Iron Neodymium'
_chemical_formula_moiety              'Nd Fe Sb3'
_chemical_formula_sum                 'Fe Nd Sb3'
_chemical_formula_weight              565.37

# Atomic parameters are cross-referenced from PDF entry 04-016-2499

_cell_length_a                        12.6828(2)
_cell_length_b                        6.1666(2)
_cell_length_c                        18.1867(4)
_cell_angle_alpha                     90
_cell_angle_beta                      90
_cell_angle_gamma                     90
_cell_formula_units_Z                 12
_cell_volume                          1422.38
_symmetry_cell_setting                orthorhombic
_symmetry_space_group_name_H-M        Pbcm
_symmetry_Int_Tables_number           57

loop_
_symmetry_equiv_pos_site_id
_symmetry_equiv_pos_as_xyz
1 x,y,z
2 -x,-y,-z
3 -x,-y,z+1/2
4 x,y,-z+1/2
5 x,-y+1/2,-z
6 -x,y+1/2,z
7 -x,y+1/2,-z+1/2
8 x,-y+1/2,z+1/2

loop_
_atom_site_label
_atom_site_type_symbol
_atom_site_fract_x
_atom_site_fract_y
_atom_site_fract_z
_atom_site_B_iso_or_equiv
_atom_site_symmetry_multiplicity
_atom_site_Wyckoff_symbol
_atom_site_occupancy
Nd1 Nd 0.3055 0.5134 0.75 0.8 4 d 1.0
Nd2 Nd 0.3005 0.0082 0.5847 0.9 8 e 1.0
Fe3 Fe 0.1154 0.75 0.5 3.4 4 c 1.0
Fe4 Fe 0.0942 0.311 0.6739 4.0 8 e 1.0
Sb5 Sb 0.4971 0.294 0.6649 1.1 8 e 1.0
Sb6 Sb 0.2189 0.025 0.75 4.5 4 d 1.0
Sb7 Sb 0.5091 0.25 0.5 1.9 4 c 1.0
Sb8 Sb 0.2228 0.5002 0.5791 1.2 8 e 1.0
Sb9 Sb 0.9736 0.5441 0.5826 3.9 8 e 1.0
Sb10 Sb 0.0563 0.646 0.75 5.7 4 d 1.0

File: test/xrd_icdd_PDF/PDF Card - 00-061-0130.cif
data_00-061-0130
# Copyright 2025 International Centre for Diffraction Data. All rights reserved.

_audit_creation_date                  2025-07-04
_audit_creation_method                'Generated by PDF-5+ 2025 4.25.0.2'

_chemical_name_systematic             'Bismuth Holmium Palladium'
_chemical_formula_moiety              'Bi2 Ho5 Pd'
_chemical_formula_sum                 'Bi2 Ho5 Pd'
_chemical_formula_weight              1349.03

_cell_length_a                        12.0374(5)
_cell_length_b                        9.1076(4)
_cell_length_c                        8.0135(4)
_cell_angle_alpha                     90.0
_cell_angle_beta                      90.0
_cell_angle_gamma                     90.0
_cell_formula_units_Z                 4
_cell_volume                          878.53
_symmetry_cell_setting                orthorhombic
_symmetry_space_group_name_H-M        Pnma
_symmetry_Int_Tables_number           62

loop_
_symmetry_equiv_pos_site_id
_symmetry_equiv_pos_as_xyz
1 x,y,z
2 -x,-y,-z
3 x+1/2,-y+1/2,-z+1/2
4 -x+1/2,y+1/2,z+1/2
5 -x,y+1/2,-z
6 x,-y+1/2,z
7 -x+1/2,-y,z+1/2
8 x+1/2,y,-z+1/2

loop_
_atom_site_label
_atom_site_type_symbol
_atom_site_fract_x
_atom_site_fract_y
_atom_site_fract_z
_atom_site_U_iso_or_equiv
_atom_site_symmetry_multiplicity
_atom_site_Wyckoff_symbol
_atom_site_occupancy
Ho1 Ho 0.2246 0.25 0.8342 . 4 c 1.0
Ho2 Ho -0.0068 0.25 0.5228 . 4 c 1.0
Ho3 Ho 0.3024 0.25 0.3628 . 4 c 1.0
Ho4 Ho 0.0675 0.0575 0.1839 . 8 d 1.0
Pd5 Pd 0.4814 0.25 0.6058 . 4 c 1.0
Bi6 Bi 0.327 0.0042 0.0682 . 8 d 1.0

File: test/xrd_icdd_PDF/PDF Card - 00-061-0144.cif
data_00-061-0144
# Copyright 2025 International Centre for Diffraction Data. All rights reserved.

_audit_creation_date                  2025-07-04
_audit_creation_method                'Generated by PDF-5+ 2025 4.25.0.2'

_chemical_name_systematic             'Copper Indium Germanium Sulfide'
_chemical_formula_moiety              'Cu In Ge S4'
_chemical_formula_sum                 'Cu Ge In S4'
_chemical_formula_weight              379.25

_cell_length_a                        5.5349(2)
_cell_length_b                        5.5349(2)
_cell_length_c                        10.0637(6)
_cell_angle_alpha                     90.0
_cell_angle_beta                      90.0
_cell_angle_gamma                     90.0
_cell_formula_units_Z                 2
_cell_volume                          308.30
_symmetry_cell_setting                tetragonal
_symmetry_space_group_name_H-M        I-4
_symmetry_Int_Tables_number           82

loop_
_symmetry_equiv_pos_site_id
_symmetry_equiv_pos_as_xyz
1 x,y,z
2 -x,-y,z
3 y,-x,-z
4 -y,x,-z
5 x+1/2,y+1/2,z+1/2
6 -x+1/2,-y+1/2,z+1/2
7 y+1/2,-x+1/2,-z+1/2
8 -y+1/2,x+1/2,-z+1/2

loop_
_atom_site_label
_atom_site_type_symbol
_atom_site_fract_x
_atom_site_fract_y
_atom_site_fract_z
_atom_site_U_iso_or_equiv
_atom_site_symmetry_multiplicity
_atom_site_Wyckoff_symbol
_atom_site_occupancy
Cu1 Cu 0.0 0.0 0.0 . 2 a 0.75
In2 In 0.0 0.0 0.0 . 2 a 0.25
Cu3 Cu 0.0 0.0 0.5 . 2 b 0.25
In4 In 0.0 0.0 0.5 . 2 a 0.75
Ge5 Ge 0.0 0.5 0.25 . 2 c 1.0
S6 S 0.2286 0.759 0.6347 . 8 g 1.0
