Repository: xia0WT/spectrumdavit

## Checkpoint
The pre-trained SpectrumDavit model checkpoint is available on [Zenodo] [![DOI](https://zenodo.org/badge/DOI/10.5281/zenodo.17172997.svg)](https://doi.org/10.5281/zenodo.17172997)

## Data Download
The dataset used in this project is available on [Zenodo] [![DOI](https://zenodo.org/badge/DOI/10.5281/zenodo.17173064.svg)](https://doi.org/10.5281/zenodo.17173064)

File: test/xrd_icdd_PDF/PDF Card - 00-061-0191.cif
data_00-061-0191
# Copyright 2025 International Centre for Diffraction Data. All rights reserved.

_audit_creation_date                  2025-07-04
_audit_creation_method                'Generated by PDF-5+ 2025 4.25.0.2'

_chemical_name_systematic             'Germanium Vanadium Oxide'
_chemical_formula_moiety              'Ge0.74 V0.21 O2'
_chemical_formula_sum                 'Ge0.74 O2 V0.21'
_chemical_formula_weight              96.44

_cell_length_a                        4.40010(10)
_cell_length_b                        4.40010(10)
_cell_length_c                        2.86700(10)
_cell_angle_alpha                     90.0
_cell_angle_beta                      90.0
_cell_angle_gamma                     90.0
_cell_formula_units_Z                 2
_cell_volume                          55.51
_symmetry_cell_setting                tetragonal
_symmetry_space_group_name_H-M        P42/mnm
_symmetry_Int_Tables_number           136

loop_
_symmetry_equiv_pos_site_id
_symmetry_equiv_pos_as_xyz
1 x,y,z
2 -x,-y,-z
3 -x,-y,z
4 x,y,-z
5 x+1/2,-y+1/2,z+1/2
6 -x+1/2,y+1/2,-z+1/2
7 -x+1/2,y+1/2,z+1/2
8 x+1/2,-y+1/2,-z+1/2
9 y,x,z
10 -y,-x,-z
11 -y,-x,z
12 y,x,-z
13 y+1/2,-x+1/2,z+1/2
14 -y+1/2,x+1/2,-z+1/2
15 -y+1/2,x+1/2,z+1/2
16 y+1/2,-x+1/2,-z+1/2

loop_
_atom_site_label
_atom_site_type_symbol
_atom_site_fract_x
_atom_site_fract_y
_atom_site_fract_z
_atom_site_U_iso_or_equiv
_atom_site_symmetry_multiplicity
_atom_site_Wyckoff_symbol
_atom_site_occupancy
V1 V 0.0 0.0 0.0 0.0053 . . 0.21
Ge2 Ge 0.0 0.0 0.0 0.0053 . . 0.74
O3 O 0.3054 0.3054 0.0 0.0025 . . 1.0

File: test/xrd_icdd_PDF/PDF Card - 00-061-0218.cif
data_00-061-0218
# Copyright 2025 International Centre for Diffraction Data. All rights reserved.

_audit_creation_date                  2025-07-04
_audit_creation_method                'Generated by PDF-5+ 2025 4.25.0.2'

_chemical_name_systematic             'Barium Calcium Antimony Oxide'
_chemical_formula_moiety              'Ba3 Ca Sb2 O9'
_chemical_formula_sum                 'Ba3 Ca O9 Sb2'
_chemical_formula_weight              839.57

_cell_length_a                        5.99898(7)
_cell_length_b                        10.37797(19)
_cell_length_c                        14.8658(3)
_cell_angle_alpha                     90.0
_cell_angle_beta                      91.384(2)
_cell_angle_gamma                     90.0
_cell_formula_units_Z                 4
_cell_volume                          925.23
_symmetry_cell_setting                monoclinic
_symmetry_space_group_name_H-M        C12/c1
_symmetry_Int_Tables_number           15

loop_
_symmetry_equiv_pos_site_id
_symmetry_equiv_pos_as_xyz
1 x,y,z
2 -x,-y,-z
3 -x,y,-z+1/2
4 x,-y,z+1/2
5 x+1/2,y+1/2,z
6 -x+1/2,-y+1/2,-z
7 -x+1/2,y+1/2,-z+1/2
8 x+1/2,-y+1/2,z+1/2

loop_
_atom_site_label
_atom_site_type_symbol
_atom_site_fract_x
_atom_site_fract_y
_atom_site_fract_z
_atom_site_U_iso_or_equiv
_atom_site_symmetry_multiplicity
_atom_site_Wyckoff_symbol
_atom_site_occupancy
Ba1 Ba 0.0 -0.0031 0.25 0.008 . . 1.0
Ba2 Ba 0.0095 0.3327 0.09303 0.0221 . . 1.0
Ca3 Ca 0.0 0.0 0.0 0.016 . . 1.0
Sb4 Sb -0.0124 0.337 0.84609 0.016 . . 1.0
O5 O 0.0 0.511 0.25 0.013 . . 1.0
O6 O 0.3 0.236 0.2415 0.013 . . 1.0
O7 O 0.031 0.809 0.0875 0.013 . . 1.0
O8 O 0.323 0.0646 0.0777 0.013 . . 1.0
O9 O 0.768 0.074 0.1008 0.013 . . 1.0

File: test/xrd_icdd_PDF/PDF Card - 00-061-0254.cif
data_00-061-0254
# Copyright 2025 International Centre for Diffraction Data. All rights reserved.

_audit_creation_date                  2025-07-04
_audit_creation_method                'Generated by PDF-5+ 2025 4.25.0.2'

_chemical_name_systematic             'Potassium Aluminum Titanium Phosphate'
_chemical_formula_moiety              'K2 Al Ti ( P O4 )3'
_chemical_formula_sum                 'Al K2 O12 P3 Ti'
_chemical_formula_weight              437.96

_cell_length_a                        9.76410(10)
_cell_length_b                        9.76410(10)
_cell_length_c                        9.76410(10)
_cell_angle_alpha                     90.0
_cell_angle_beta                      90.0
_cell_angle_gamma                     90.0
_cell_formula_units_Z                 4
_cell_volume                          930.89
_symmetry_cell_setting                cubic
_symmetry_space_group_name_H-M        P213
_symmetry_Int_Tables_number           198

loop_
_symmetry_equiv_pos_site_id
_symmetry_equiv_pos_as_xyz
1 x,y,z
2 z,x,y
3 y,z,x
4 x+1/2,-y+1/2,-z
5 z+1/2,-x+1/2,-y
6 y+1/2,-z+1/2,-x
7 -x,y+1/2,-z+1/2
8 -z,x+1/2,-y+1/2
9 -y,z+1/2,-x+1/2
10 -x+1/2,-y,z+1/2
11 -z+1/2,-x,y+1/2
12 -y+1/2,-z,x+1/2

loop_
_atom_site_label
_atom_site_type_symbol
_atom_site_fract_x
_atom_site_fract_y
_atom_site_fract_z
_atom_site_U_iso_or_equiv
_atom_site_symmetry_multiplicity
_atom_site_Wyckoff_symbol
_atom_site_occupancy
K1 K 0.81959 0.18041 0.68041 0.0319 4 a 1.0
K2 K 0.96065 0.46065 0.03935 0.0283 4 a 1.0
Ti3 Ti 0.89043 0.60957 0.39043 0.0031 4 a 0.566
Al4 Al 0.89043 0.60957 0.39043 0.0031 4 a 0.434
Ti5 Ti 0.66347 0.16347 0.33653 0.0025 4 a 0.434
Al6 Al 0.66347 0.16347 0.33653 0.0025 4 a 0.566
P7 P 0.97681 0.2942 0.37669 0.0073 12 b 1.0
O8 O 0.8286 0.2495 0.3967 0.0123 12 b 1.0
O9 O 0.8296 0.5163 0.5554 0.0122 12 b 1.0
O10 O 1.0552 0.273 0.5106 0.0142 12 b 1.0
O11 O 1.0489 0.205 0.2686 0.0128 12 b 1.0

File: test/xrd_icdd_PDF/PDF Card - 00-061-0353.cif
data_00-061-0353
# Copyright 2025 International Centre for Diffraction Data. All rights reserved.

_audit_creation_date                  2025-07-04
_audit_creation_method                'Generated by PDF-5+ 2025 4.25.0.2'

_chemical_name_systematic             'Strontium Aluminum Silicate'
_chemical_name_common                 'tristrontium decaaluminum silicon icosaoxide'
_chemical_formula_moiety              'Sr3 Al10 Si O20'
_chemical_formula_sum                 'Al10 O20 Si Sr3'
_chemical_formula_weight              880.75

_cell_length_a                        15.1416(18)
_cell_length_b                        11.1843(12)
_cell_length_c                        4.902560
_cell_angle_alpha                     90.0
_cell_angle_beta                      108.117(5)
_cell_angle_gamma                     90.0
_cell_formula_units_Z                 2
_cell_volume                          789.07
_symmetry_cell_setting                monoclinic
_symmetry_space_group_name_H-M        C12/m1
_symmetry_Int_Tables_number           12

loop_
_symmetry_equiv_pos_site_id
_symmetry_equiv_pos_as_xyz
1 x,y,z
2 -x,-y,-z
3 x,-y,z
4 -x,y,-z
5 x+1/2,y+1/2,z
6 -x+1/2,-y+1/2,-z
7 x+1/2,-y+1/2,z
8 -x+1/2,y+1/2,-z

loop_
_atom_site_label
_atom_site_type_symbol
_atom_site_fract_x
_atom_site_fract_y
_atom_site_fract_z
_atom_site_U_iso_or_equiv
_atom_site_symmetry_multiplicity
_atom_site_Wyckoff_symbol
_atom_site_occupancy
O1 O 0.0855 0.2463 0.4289 0.0056 . . 1.0
Al2 Al 0.1347 0.2119 0.1632 0.0037 . . 0.875
Si3 Si 0.1347 0.2119 0.1632 0.0037 . . 0.125
O4 O 0.2398 0.1419 0.3237 0.0056 . . 1.0
Al5 Al 0.3549 0.1381 0.3471 0.0089 . . 0.875
Si6 Si 0.3549 0.1381 0.3471 0.0089 . . 0.125
O7 O 0.3604 0.151 0.0032 0.0056 . . 1.0
O8 O 0.4279 0.3808 0.1046 0.0056 . . 1.0
O9 O 0.0658 0.0 0.3853 0.0056 . . 1.0
Sr10 Sr 0.2168 0.0 0.7386 0.0168 . . 1.0
O11 O 0.4013 0.0 0.4756 0.0056 . . 1.0
Al12 Al 0.0 0.128 0.5 0.0077 . . 1.0
Sr13 Sr 0.0 0.5 0.0 0.0127 . . 1.0
Al14 Al 0.0 0.0 0.0 0.013 . . 1.0

File: test/xrd_icdd_PDF/PDF Card - 00-061-0363.cif
data_00-061-0363
# Copyright 2025 International Centre for Diffraction Data. All rights reserved.

_audit_creation_date                  2025-07-04
_audit_creation_method                'Generated by PDF-5+ 2025 4.25.0.2'

_chemical_name_systematic             'Cerium Gadolinium Oxide'
_chemical_formula_moiety              'Ce0.4 Gd0.6 O1.70'
_chemical_formula_sum                 'Ce0.4 Gd0.6 O1.7'
_chemical_formula_weight              177.59

_cell_length_a                        10.85420(10)
_cell_length_b                        10.85420(10)
_cell_length_c                        10.85420(10)
_cell_angle_alpha                     90.0
_cell_angle_beta                      90.0
_cell_angle_gamma                     90.0
_cell_formula_units_Z                 32
_cell_volume                          1278.77
_symmetry_cell_setting                cubic
_symmetry_space_group_name_H-M        IA-3
_symmetry_Int_Tables_number           206

loop_
_symmetry_equiv_pos_site_id
_symmetry_equiv_pos_as_xyz
1 x,y,z
2 -x,-y,-z
3 x,-y,-z+1/2
4 -x,y,z+1/2
5 -x+1/2,y,-z
6 x+1/2,-y,z
7 -x,-y+1/2,z
8 x,y+1/2,-z
9 z,x,y
10 -z,-x,-y
11 z,-x,-y+1/2
12 -z,x,y+1/2
13 -z+1/2,x,-y
14 z+1/2,-x,y
15 -z,-x+1/2,y
16 z,x+1/2,-y
17 y,z,x
18 -y,-z,-x
19 y,-z,-x+1/2
20 -y,z,x+1/2
21 -y+1/2,z,-x
22 y+1/2,-z,x
23 -y,-z+1/2,x
24 y,z+1/2,-x
25 x+1/2,y+1/2,z+1/2
26 -x+1/2,-y+1/2,-z+1/2
27 x+1/2,-y+1/2,-z
28 -x+1/2,y+1/2,z
29 -x,y+1/2,-z+1/2
30 x,-y+1/2,z+1/2
31 -x+1/2,-y,z+1/2
32 x+1/2,y,-z+1/2
33 z+1/2,x+1/2,y+1/2
34 -z+1/2,-x+1/2,-y+1/2
35 z+1/2,-x+1/2,-y
36 -z+1/2,x+1/2,y
37 -z,x+1/2,-y+1/2
38 z,-x+1/2,y+1/2
39 -z+1/2,-x,y+1/2
40 z+1/2,x,-y+1/2
41 y+1/2,z+1/2,x+1/2
42 -y+1/2,-z+1/2,-x+1/2
43 y+1/2,-z+1/2,-x
44 -y+1/2,z+1/2,x
45 -y,z+1/2,-x+1/2
46 y,-z+1/2,x+1/2
47 -y+1/2,-z,x+1/2
48 y+1/2,z,-x+1/2

loop_
_atom_site_label
_atom_site_type_symbol
_atom_site_fract_x
_atom_site_fract_y
_atom_site_fract_z
_atom_site_U_iso_or_equiv
_atom_site_symmetry_multiplicity
_atom_site_Wyckoff_symbol
_atom_site_occupancy
Gd1 Gd 0.25 0.25 0.25 0.02984 . . 0.6
Ce2 Ce 0.25 0.25 0.25 0.02984 . . 0.4
Gd3 Gd -0.0188 0.0 0.25 0.01591 . . 0.6
Ce4 Ce -0.0188 0.0 0.25 0.01591 . . 0.4
O5 O 0.388 0.1391 0.376 0.01635 . . 0.95
O6 O 0.401 0.401 0.401 0.01635 . . 0.56

File: test/xrd_icdd_PDF/PDF Card - 00-061-0368.cif
data_00-061-0368
# Copyright 2025 International Centre for Diffraction Data. All rights reserved.

_audit_creation_date                  2025-07-04
_audit_creation_method                'Generated by PDF-5+ 2025 4.25.0.2'

_chemical_name_systematic             'Potassium Scandium Tungsten Oxide Phosphate'
_chemical_formula_moiety              'K2 Sc2 P2 O12 W'
_chemical_formula_structural          'K2 Sc2 ( W O4 ) ( P O4 )2'
_chemical_formula_sum                 'K2 O12 P2 Sc2 W'
_chemical_formula_weight              605.88

_cell_length_a                        10.3372(2)
_cell_length_b                        10.3372(2)
_cell_length_c                        10.3372(2)
_cell_angle_alpha                     90.0
_cell_angle_beta                      90.0
_cell_angle_gamma                     90.0
_cell_formula_units_Z                 4
_cell_volume                          1103.53
_symmetry_cell_setting                cubic
_symmetry_space_group_name_H-M        P213
_symmetry_Int_Tables_number           198

loop_
_symmetry_equiv_pos_site_id
_symmetry_equiv_pos_as_xyz
1 x,y,z
2 z,x,y
3 y,z,x
4 x+1/2,-y+1/2,-z
5 z+1/2,-x+1/2,-y
6 y+1/2,-z+1/2,-x
7 -x,y+1/2,-z+1/2
8 -z,x+1/2,-y+1/2
9 -y,z+1/2,-x+1/2
10 -x+1/2,-y,z+1/2
11 -z+1/2,-x,y+1/2
12 -y+1/2,-z,x+1/2

loop_
_atom_site_label
_atom_site_type_symbol
_atom_site_fract_x
_atom_site_fract_y
_atom_site_fract_z
_atom_site_U_iso_or_equiv
_atom_site_symmetry_multiplicity
_atom_site_Wyckoff_symbol
_atom_site_occupancy
W1 W 0.79435 0.12137 1.02201 0.01461 . . 0.33
P2 P 0.79435 0.12137 1.02201 0.01461 . . 0.67
Sc3 Sc 0.66436 0.16436 1.33564 0.0454 . . 1.0
Sc4 Sc 0.6076 0.3924 0.8924 0.0253 . . 1.0
K5 K 0.81919 0.18081 0.68081 0.0552 . . 1.0
K6 K 0.45355 0.04645 0.95355 0.0771 . . 1.0
O7 O 0.9391 0.1708 1.0176 0.0456 . . 1.0
O8 O 0.7434 0.0996 1.1639 0.0471 . . 1.0
O9 O 0.772 -0.0068 0.9425 0.0589 . . 1.0
O10 O 0.707 0.2296 0.9499 0.0509 . . 1.0

File: test/xrd_icdd_PDF/PDF Card - 00-061-0379.cif
data_00-061-0379
# Copyright 2025 International Centre for Diffraction Data. All rights reserved.

_audit_creation_date                  2025-07-04
_audit_creation_method                'Generated by PDF-5+ 2025 4.25.0.2'

_chemical_name_systematic             'Calcium Silicate'
_chemical_name_common                 '\c-Ca2 Si O4, C2S, dicalcium silicate'
_chemical_formula_moiety              'Ca2 Si O4'
_chemical_formula_sum                 'Ca2 O4 Si'
_chemical_formula_weight              172.24

_cell_length_a                        8.2127(5)
_cell_length_b                        9.7930(4)
_cell_length_c                        9.7954(5)
_cell_angle_alpha                     90.0
_cell_angle_beta                      94.848(5)
_cell_angle_gamma                     90.0
_cell_formula_units_Z                 8
_cell_volume                          785.00
_symmetry_cell_setting                monoclinic
_symmetry_space_group_name_H-M        P121/c1
_symmetry_Int_Tables_number           14

loop_
_symmetry_equiv_pos_site_id
_symmetry_equiv_pos_as_xyz
1 x,y,z
2 -x,-y,-z
3 -x,y+1/2,-z+1/2
4 x,-y+1/2,z+1/2

loop_
_atom_site_label
_atom_site_type_symbol
_atom_site_fract_x
_atom_site_fract_y
_atom_site_fract_z
_atom_site_U_iso_or_equiv
_atom_site_symmetry_multiplicity
_atom_site_Wyckoff_symbol
_atom_site_occupancy
Ca1 Ca 0.8258 0.421 0.0729 0.016 . . 1.0
Ca2 Ca 0.6621 0.4181 0.4121 0.016 . . 1.0
Ca3 Ca 0.376 0.2889 0.0816 0.016 . . 1.0
Ca4 Ca 0.9081 0.0681 0.2068 0.016 . . 1.0
Si5 Si 0.0221 0.2959 0.4326 0.0137 . . 1.0
Si6 Si 0.4618 0.5757 0.2026 0.0137 . . 1.0
O7 O 0.8768 0.2993 0.5287 0.0175 . . 1.0
O8 O 0.9625 0.3647 0.2856 0.0175 . . 1.0
O9 O 0.0641 0.135 0.4077 0.0175 . . 1.0
O10 O 0.1831 0.3873 0.5038 0.0175 . . 1.0
O11 O 0.5894 0.4557 0.1682 0.0175 . . 1.0
O12 O 0.2903 0.5091 0.1502 0.0175 . . 1.0
O13 O 0.4982 0.713 0.1283 0.0175 . . 1.0
O14 O 0.4557 0.5955 0.3702 0.0175 . . 1.0

File: test/xrd_icdd_PDF/PDF Card - 00-061-0387.cif
data_00-061-0387
# Copyright 2025 International Centre for Diffraction Data. All rights reserved.

_audit_creation_date                  2025-07-04
_audit_creation_method                'Generated by PDF-5+ 2025 4.25.0.2'

_chemical_name_systematic             'Aluminum Phosphate'
_chemical_name_common                 aluminophosphate
_chemical_formula_moiety              'Al P O4'
_chemical_formula_sum                 'Al O4 P'
_chemical_formula_weight              121.95

_cell_length_a                        22.5541(3)
_cell_length_b                        13.7357(2)
_cell_length_c                        14.0756(2)
_cell_angle_alpha                     90.0
_cell_angle_beta                      98.6174(18)
_cell_angle_gamma                     90.0
_cell_formula_units_Z                 32
_cell_volume                          4311.34
_symmetry_cell_setting                monoclinic
_symmetry_space_group_name_H-M        C12/c1
_symmetry_Int_Tables_number           15

loop_
_symmetry_equiv_pos_site_id
_symmetry_equiv_pos_as_xyz
1 x,y,z
2 -x,-y,-z
3 -x,y,-z+1/2
4 x,-y,z+1/2
5 x+1/2,y+1/2,z
6 -x+1/2,-y+1/2,-z
7 -x+1/2,y+1/2,-z+1/2
8 x+1/2,-y+1/2,z+1/2

loop_
_atom_site_label
_atom_site_type_symbol
_atom_site_fract_x
_atom_site_fract_y
_atom_site_fract_z
_atom_site_U_iso_or_equiv
_atom_site_symmetry_multiplicity
_atom_site_Wyckoff_symbol
_atom_site_occupancy
AL1 AL 0.8376 0.1106 0.8027 0.005 . . 1.0
AL2 AL 0.1675 0.7966 0.904 0.005 . . 1.0
AL3 AL 0.0694 0.8894 0.5081 0.005 . . 1.0
AL4 AL 0.2589 0.8903 0.5644 0.005 . . 1.0
P5 P 0.8319 0.2038 0.5959 0.005 . . 1.0
P6 P 0.9308 0.1135 0.9909 0.005 . . 1.0
P7 P 0.7399 0.1095 0.9384 0.005 . . 1.0
P8 P 0.1625 0.8858 0.6958 0.005 . . 1.0
O9 O 0.8387 0.186 0.7076 0.007 . . 1.0
O10 O 0.8953 0.182 0.567 0.007 . . 1.0
O11 O 0.7828 0.122 0.0408 0.007 . . 1.0
O12 O 0.8203 0.3142 0.574 0.007 . . 1.0
O13 O 0.9001 0.129 0.8808 0.007 . . 1.0
O14 O 0.778 0.128 0.858 0.007 . . 1.0
O15 O 0.8346 -0.0078 0.7612 0.007 . . 1.0
O16 O 0.9252 0.0063 0.0186 0.007 . . 1.0
O17 O 0.7129 0.0032 0.9366 0.007 . . 1.0
O18 O -0.0023 0.8483 0.499 0.007 . . 1.0
O19 O 0.16 0.814 0.7853 0.007 . . 1.0
O20 O 0.1009 0.814 0.943 0.007 . . 1.0
O21 O 0.2165 0.869 0.452 0.007 . . 1.0
O22 O 0.1825 0.6796 0.93 0.007 . . 1.0
O23 O 0.1056 0.866 0.6228 0.007 . . 1.0
O24 O 0.2181 0.859 0.645 0.007 . . 1.0

File: test/xrd_icdd_PDF/PDF Card - 00-061-0606.cif
data_00-061-0606
# Copyright 2025 International Centre for Diffraction Data. All rights reserved.

_audit_creation_date                  2025-07-04
_audit_creation_method                'Generated by PDF-5+ 2025 4.25.0.2'

_chemical_name_systematic             'Sodium Chromium Antimony Oxide'
_chemical_formula_moiety              'Na0.7 Cr0.85 Sb0.15 O2'
_chemical_formula_sum                 'Cr0.85 Na0.7 O2 Sb0.15'
_chemical_formula_weight              110.55

_cell_length_a                        2.9595(5)
_cell_length_b                        2.9595(5)
_cell_length_c                        11.189(11)
_cell_angle_alpha                     90.0
_cell_angle_beta                      90.0
_cell_angle_gamma                     120.0
_cell_formula_units_Z                 2
_cell_volume                          84.87
_symmetry_cell_setting                hexagonal
_symmetry_space_group_name_H-M        P63/mmc
_symmetry_Int_Tables_number           194

loop_
_symmetry_equiv_pos_site_id
_symmetry_equiv_pos_as_xyz
1 x,y,z
2 -x,-y,-z
3 -y,x-y,z
4 y,-x+y,-z
5 -x+y,-x,z
6 x-y,x,-z
7 -y,-x,z
8 y,x,-z
9 x,x-y,z
10 -x,-x+y,-z
11 -x+y,y,z
12 x-y,-y,-z
13 -x,-y,z+1/2
14 x,y,-z+1/2
15 y,-x+y,z+1/2
16 -y,x-y,-z+1/2
17 x-y,x,z+1/2
18 -x+y,-x,-z+1/2
19 y,x,z+1/2
20 -y,-x,-z+1/2
21 -x,-x+y,z+1/2
22 x,x-y,-z+1/2
23 x-y,-y,z+1/2
24 -x+y,y,-z+1/2

loop_
_atom_site_label
_atom_site_type_symbol
_atom_site_fract_x
_atom_site_fract_y
_atom_site_fract_z
_atom_site_U_iso_or_equiv
_atom_site_symmetry_multiplicity
_atom_site_Wyckoff_symbol
_atom_site_occupancy
Cr1 Cr 0.0 0.0 0.0 . . L 0.85
Sb2 Sb 0.0 0.0 0.0 . . L 0.15
O3 O 0.33333 0.66667 0.08627 . . L 1.0
Na4 Na 0.66667 0.33333 0.25 . . L 0.37236
Na5 Na 0.0 0.0 0.25 . . L 0.32764

File: test/xrd_icdd_PDF/PDF Card - 00-061-0614.cif
data_00-061-0614
# Copyright 2025 International Centre for Diffraction Data. All rights reserved.

_audit_creation_date                  2025-07-04
_audit_creation_method                'Generated by PDF-5+ 2025 4.25.0.2'

_chemical_name_systematic             'Gadolinium Yttrium Niobium Oxide'
_chemical_formula_moiety              'Gd1.8 Y1.2 Nb O7'
_chemical_formula_sum                 'Gd1.8 Nb O7 Y1.2'
_chemical_formula_weight              594.64

_cell_length_a                        10.55642(23)
_cell_length_b                        7.47822(14)
_cell_length_c                        7.51625(14)
_cell_angle_alpha                     90.0
_cell_angle_beta                      90.0
_cell_angle_gamma                     90.0
_cell_formula_units_Z                 4
_cell_volume                          593.36
_symmetry_cell_setting                orthorhombic
_symmetry_space_group_name_H-M        C2221
_symmetry_Int_Tables_number           20

loop_
_symmetry_equiv_pos_site_id
_symmetry_equiv_pos_as_xyz
1 x,y,z
2 x,-y,-z
3 -x,-y,z+1/2
4 -x,y,-z+1/2
5 x+1/2,y+1/2,z
6 x+1/2,-y+1/2,-z
7 -x+1/2,-y+1/2,z+1/2
8 -x+1/2,y+1/2,-z+1/2

loop_
_atom_site_label
_atom_site_type_symbol
_atom_site_fract_x
_atom_site_fract_y
_atom_site_fract_z
_atom_site_U_iso_or_equiv
_atom_site_symmetry_multiplicity
_atom_site_Wyckoff_symbol
_atom_site_occupancy
Gd1 Gd 0.0 0.5107 0.25 0.02797 . . 0.751
Y2 Y 0.0 0.5107 0.25 0.02797 . . 0.249
Gd3 Gd 0.23363 0.23658 0.0053 0.02797 . . 0.523
Y4 Y 0.23363 0.23658 0.00536 0.02797 . . 0.477
Nb5 Nb 0.0 -0.0035 0.25 0.0048 . . 1.0
O6 O 0.1361 0.1728 0.2895 0.0205 . . 1.0
O7 O 0.1109 -0.2167 0.2714 0.0205 . . 1.0
O8 O 0.1222 0.5 0.0 0.0205 . . 1.0
O9 O 0.1238 0.5 0.5 0.0205 . . 1.0
O10 O 0.0542 0.0 0.0 0.0205 . . 1.0

File: test/xrd_icdd_PDF/PDF Card - 00-061-0615.cif
data_00-061-0615
# Copyright 2025 International Centre for Diffraction Data. All rights reserved.

_audit_creation_date                  2025-07-04
_audit_creation_method                'Generated by PDF-5+ 2025 4.25.0.2'

_chemical_name_systematic             'Gadolinium Yttrium Niobium Oxide'
_chemical_formula_moiety              'Gd2.4 Y0.6 Nb O7'
_chemical_formula_sum                 'Gd2.4 Nb O7 Y0.6'
_chemical_formula_weight              635.64

_cell_length_a                        10.58040(16)
_cell_length_b                        7.50007(11)
_cell_length_c                        7.53437(9)
_cell_angle_alpha                     90.0
_cell_angle_beta                      90.0
_cell_angle_gamma                     90.0
_cell_formula_units_Z                 4
_cell_volume                          597.88
_symmetry_cell_setting                orthorhombic
_symmetry_space_group_name_H-M        C2221
_symmetry_Int_Tables_number           20

loop_
_symmetry_equiv_pos_site_id
_symmetry_equiv_pos_as_xyz
1 x,y,z
2 x,-y,-z
3 -x,-y,z+1/2
4 -x,y,-z+1/2
5 x+1/2,y+1/2,z
6 x+1/2,-y+1/2,-z
7 -x+1/2,-y+1/2,z+1/2
8 -x+1/2,y+1/2,-z+1/2

loop_
_atom_site_label
_atom_site_type_symbol
_atom_site_fract_x
_atom_site_fract_y
_atom_site_fract_z
_atom_site_U_iso_or_equiv
_atom_site_symmetry_multiplicity
_atom_site_Wyckoff_symbol
_atom_site_occupancy
Gd1 Gd 0.0 0.5111 0.25 0.0225 . . 1.0
Gd2 Gd 0.23241 0.23477 0.00686 0.0225 . . 0.7
Y3 Y 0.23241 0.23477 0.00686 0.0225 . . 0.3
Nb4 Nb 0.0 -0.0028 0.25 0.0103 . . 1.0
O5 O 0.1274 0.184 0.2897 0.0278 . . 1.0
O6 O 0.1133 -0.2107 0.2821 0.0278 . . 1.0
O7 O 0.1196 0.5 0.0 0.0278 . . 1.0
O8 O 0.1281 0.5 0.5 0.0278 . . 1.0
O9 O 0.0667 0.0 0.0 0.0278 . . 1.0

File: test/xrd_icdd_PDF/PDF Card - 00-061-0619.cif
data_00-061-0619
# Copyright 2025 International Centre for Diffraction Data. All rights reserved.

_audit_creation_date                  2025-07-04
_audit_creation_method                'Generated by PDF-5+ 2025 4.25.0.2'

_chemical_name_systematic             'Barium Strontium Cobalt Lanthanum Oxide'
_chemical_formula_moiety              'Ba4 Sr2 Co4 La2 O15'
_chemical_formula_sum                 'Ba4 Co4 La2 O15 Sr2'
_chemical_formula_weight              1478.08

_cell_length_a                        11.70221(11)
_cell_length_b                        11.70221(11)
_cell_length_c                        6.90836(8)
_cell_angle_alpha                     90.0
_cell_angle_beta                      90.0
_cell_angle_gamma                     120.0
_cell_formula_units_Z                 2
_cell_volume                          819.30
_symmetry_cell_setting                hexagonal
_symmetry_space_group_name_H-M        P63mc
_symmetry_Int_Tables_number           186

loop_
_symmetry_equiv_pos_site_id
_symmetry_equiv_pos_as_xyz
1 x,y,z
2 -y,x-y,z
3 -x+y,-x,z
4 -y,-x,z
5 x,x-y,z
6 -x+y,y,z
7 -x,-y,z+1/2
8 y,-x+y,z+1/2
9 x-y,x,z+1/2
10 y,x,z+1/2
11 -x,-x+y,z+1/2
12 x-y,-y,z+1/2

loop_
_atom_site_label
_atom_site_type_symbol
_atom_site_fract_x
_atom_site_fract_y
_atom_site_fract_z
_atom_site_U_iso_or_equiv
_atom_site_symmetry_multiplicity
_atom_site_Wyckoff_symbol
_atom_site_occupancy
Sr1 Sr 0.0 0.0 -0.0048 0.00548 . . 1.0
Ba2 Ba 0.17478 0.82522 0.17 0.00548 . . 1.0
Ba3 Ba 0.33333 0.66667 0.4801 0.00548 . . 1.0
Sr4 Sr 0.47599 0.52401 0.8255 0.00548 . . 0.33333
La5 La 0.47599 0.52401 0.8255 0.00548 . . 0.66667
Co6 Co 0.33333 0.66667 -0.0079 0.00347 . . 1.0
Co7 Co 0.17515 0.82485 0.6544 0.00347 . . 1.0
O8 O 0.6684 0.0733 0.028 0.01 . . 1.0
O9 O 0.24648 0.75352 0.8397 0.01 . . 1.0
O10 O 0.413 0.587 0.1502 0.01 . . 1.0
O11 O 0.90527 0.09473 0.2491 0.01 . . 1.0

File: test/xrd_icdd_PDF/PDF Card - 00-061-0642.cif
data_00-061-0642
# Copyright 2025 International Centre for Diffraction Data. All rights reserved.

_audit_creation_date                  2025-07-04
_audit_creation_method                'Generated by PDF-5+ 2025 4.25.0.2'

_chemical_name_systematic             'Lithium Calcium Samarium Tantalum Oxide'
_chemical_name_common                 'hexalithium calcium disamarium(III) ditantalum(V) dodecaoxide'
_chemical_formula_moiety              'Li6 Ca Sm2 Ta2 O12'
_chemical_formula_sum                 'Ca Li6 O12 Sm2 Ta2'
_chemical_formula_weight              936.33

_cell_length_a                        12.55128(7)
_cell_length_b                        12.55128(7)
_cell_length_c                        12.55128(7)
_cell_angle_alpha                     90.0
_cell_angle_beta                      90.0
_cell_angle_gamma                     90.0
_cell_formula_units_Z                 8
_cell_volume                          1977.26
_symmetry_cell_setting                cubic
_symmetry_space_group_name_H-M        Ia-3d
_symmetry_Int_Tables_number           230

loop_
_symmetry_equiv_pos_site_id
_symmetry_equiv_pos_as_xyz
1 x,y,z
2 -x,-y,-z
3 x+1/2,-y+1/2,-z
4 -x+1/2,y+1/2,z
5 -x,y+1/2,-z+1/2
6 x,-y+1/2,z+1/2
7 -x+1/2,-y,z+1/2
8 x+1/2,y,-z+1/2
9 z,x,y
10 -z,-x,-y
11 z+1/2,-x+1/2,-y
12 -z+1/2,x+1/2,y
13 -z,x+1/2,-y+1/2
14 z,-x+1/2,y+1/2
15 -z+1/2,-x,y+1/2
16 z+1/2,x,-y+1/2
17 y,z,x
18 -y,-z,-x
19 y+1/2,-z+1/2,-x
20 -y+1/2,z+1/2,x
21 -y,z+1/2,-x+1/2
22 y,-z+1/2,x+1/2
23 -y+1/2,-z,x+1/2
24 y+1/2,z,-x+1/2
25 x+1/4,z+1/4,y+1/4
26 -x+3/4,-z+3/4,-y+3/4
27 y+1/4,x+1/4,z+1/4
28 -y+3/4,-x+3/4,-z+3/4
29 z+1/4,y+1/4,x+1/4
30 -z+3/4,-y+3/4,-x+3/4
31 x+3/4,-z+1/4,-y+3/4
32 -x+1/4,z+3/4,y+1/4
33 y+3/4,-x+1/4,-z+3/4
34 -y+1/4,x+3/4,z+1/4
35 z+3/4,-y+1/4,-x+3/4
36 -z+1/4,y+3/4,x+1/4
37 -x+3/4,z+3/4,-y+1/4
38 x+1/4,-z+1/4,y+3/4
39 -y+3/4,x+3/4,-z+1/4
40 y+1/4,-x+1/4,z+3/4
41 -z+3/4,y+3/4,-x+1/4
42 z+1/4,-y+1/4,x+3/4
43 -x+1/4,-z+3/4,y+3/4
44 x+3/4,z+1/4,-y+1/4
45 -y+1/4,-x+3/4,z+3/4
46 y+3/4,x+1/4,-z+1/4
47 -z+1/4,-y+3/4,x+3/4
48 z+3/4,y+1/4,-x+1/4
49 x+1/2,y+1/2,z+1/2
50 -x+1/2,-y+1/2,-z+1/2
51 x,-y,-z+1/2
52 -x,y,z+1/2
53 -x+1/2,y,-z
54 x+1/2,-y,z
55 -x,-y+1/2,z
56 x,y+1/2,-z
57 z+1/2,x+1/2,y+1/2
58 -z+1/2,-x+1/2,-y+1/2
59 z,-x,-y+1/2
60 -z,x,y+1/2
61 -z+1/2,x,-y
62 z+1/2,-x,y
63 -z,-x+1/2,y
64 z,x+1/2,-y
65 y+1/2,z+1/2,x+1/2
66 -y+1/2,-z+1/2,-x+1/2
67 y,-z,-x+1/2
68 -y,z,x+1/2
69 -y+1/2,z,-x
70 y+1/2,-z,x
71 -y,-z+1/2,x
72 y,z+1/2,-x
73 x+3/4,z+3/4,y+3/4
74 -x+1/4,-z+1/4,-y+1/4
75 y+3/4,x+3/4,z+3/4
76 -y+1/4,-x+1/4,-z+1/4
77 z+3/4,y+3/4,x+3/4
78 -z+1/4,-y+1/4,-x+1/4
79 x+1/4,-z+3/4,-y+1/4
80 -x+3/4,z+1/4,y+3/4
81 y+1/4,-x+3/4,-z+1/4
82 -y+3/4,x+1/4,z+3/4
83 z+1/4,-y+3/4,-x+1/4
84 -z+3/4,y+1/4,x+3/4
85 -x+1/4,z+1/4,-y+3/4
86 x+3/4,-z+3/4,y+1/4
87 -y+1/4,x+1/4,-z+3/4
88 y+3/4,-x+3/4,z+1/4
89 -z+1/4,y+1/4,-x+3/4
90 z+3/4,-y+3/4,x+1/4
91 -x+3/4,-z+1/4,y+1/4
92 x+1/4,z+3/4,-y+3/4
93 -y+3/4,-x+1/4,z+1/4
94 y+1/4,x+3/4,-z+3/4
95 -z+3/4,-y+1/4,x+1/4
96 z+1/4,y+3/4,-x+3/4

loop_
_atom_site_label
_atom_site_type_symbol
_atom_site_fract_x
_atom_site_fract_y
_atom_site_fract_z
_atom_site_U_iso_or_equiv
_atom_site_symmetry_multiplicity
_atom_site_Wyckoff_symbol
_atom_site_occupancy
Sm1 Sm 0.0 0.25 0.625 0.0089 . . 0.6666
Ca2 Ca 0.0 0.25 0.625 0.0089 . . 0.3333
Ta3 Ta 0.0 0.0 0.5 0.0071 . . 1.0
Li4 Li 0.125 0.0 0.75 0.0278 . . 0.26
Li5 Li 0.101 0.192 0.412 0.0278 . . 0.44
O6 O 0.0323 0.0521 0.6488 0.0079 . . 1.0

File: test/xrd_icdd_PDF/PDF Card - 00-061-0646.cif
data_00-061-0646
# Copyright 2025 International Centre for Diffraction Data. All rights reserved.

_audit_creation_date                  2025-07-04
_audit_creation_method                'Generated by PDF-5+ 2025 4.25.0.2'

_chemical_name_systematic             'Rubidium Copper Aqua Sulfate'
_chemical_name_common                 'dirubidium hexaaquacopper bis(sulfate)'
_chemical_formula_moiety              'Rb2 ( Cu ( H2 O )6 ) ( S O4 )2'
_chemical_formula_sum                 'Cu H12 O14 Rb2 S2'
_chemical_formula_weight              534.69

_cell_length_a                        9.25625(5)
_cell_length_b                        12.36268(6)
_cell_length_c                        6.22496(3)
_cell_angle_alpha                     90.0
_cell_angle_beta                      105.3090(4)
_cell_angle_gamma                     90.0
_cell_formula_units_Z                 2
_cell_volume                          687.06
_symmetry_cell_setting                monoclinic
_symmetry_space_group_name_H-M        P121/a1
_symmetry_Int_Tables_number           14

loop_
_symmetry_equiv_pos_site_id
_symmetry_equiv_pos_as_xyz
1 x,y,z
2 -x,-y,-z
3 -x+1/2,y+1/2,-z
4 x+1/2,-y+1/2,z

loop_
_atom_site_label
_atom_site_type_symbol
_atom_site_fract_x
_atom_site_fract_y
_atom_site_fract_z
_atom_site_U_iso_or_equiv
_atom_site_symmetry_multiplicity
_atom_site_Wyckoff_symbol
_atom_site_occupancy
Cu1 Cu 0.0 0.0 0.0 0.0166 . . 1.0
S2 S 0.3893 0.14 0.7288 0.0177 . . 1.0
O3 O 0.4031 0.2374 0.5962 0.0142 . . 1.0
O4 O 0.5256 0.0746 0.7627 0.0204 . . 1.0
O5 O 0.2607 0.0756 0.6011 0.0278 . . 1.0
O6 O 0.3636 0.1714 0.9427 0.0184 . . 1.0
O7 O 0.154 0.111 0.1601 0.0208 . . 1.0
O8 O -0.1874 0.1152 0.0274 0.0111 . . 1.0
Rb9 Rb 0.11827 0.35027 0.34744 0.0247 . . 1.0
O10 O -0.0012 -0.0642 0.2891 0.0116 . . 1.0
H11 H 0.226 0.086 0.296 0.04 . . 1.0
H12 H 0.208 0.143 0.067 0.04 . . 1.0
H13 H -0.283 0.107 -0.082 0.04 . . 1.0
H14 H -0.13 0.177 -0.005 0.04 . . 1.0
H15 H -0.076 -0.066 0.369 0.04 . . 1.0
H16 H 0.004 -0.1426 0.248 0.04 . . 1.0

File: test/xrd_icdd_PDF/PDF Card - 00-061-0657.cif
data_00-061-0657
# Copyright 2025 International Centre for Diffraction Data. All rights reserved.

_audit_creation_date                  2025-07-04
_audit_creation_method                'Generated by PDF-5+ 2025 4.25.0.2'

_chemical_name_systematic             'Cesium Calcium Phosphate'
_chemical_formula_moiety              'Cs Ca10 ( P O4 )7'
_chemical_formula_sum                 'Ca10 Cs O28 P7'
_chemical_formula_weight              1198.47

_cell_length_a                        10.55364(10)
_cell_length_b                        10.55364(10)
_cell_length_c                        37.2076(2)
_cell_angle_alpha                     90.0
_cell_angle_beta                      90.0
_cell_angle_gamma                     120.0
_cell_formula_units_Z                 6
_cell_volume                          3588.95
_symmetry_cell_setting                hexagonal
_symmetry_space_group_name_H-M        R3cH
_symmetry_Int_Tables_number           161

loop_
_symmetry_equiv_pos_site_id
_symmetry_equiv_pos_as_xyz
1 x,y,z
2 -y,x-y,z
3 -x+y,-x,z
4 -y,-x,z+1/2
5 x,x-y,z+1/2
6 -x+y,y,z+1/2
7 x+2/3,y+1/3,z+1/3
8 -y+2/3,x-y+1/3,z+1/3
9 -x+y+2/3,-x+1/3,z+1/3
10 -y+2/3,-x+1/3,z+5/6
11 x+2/3,x-y+1/3,z+5/6
12 -x+y+2/3,y+1/3,z+5/6
13 x+1/3,y+2/3,z+2/3
14 -y+1/3,x-y+2/3,z+2/3
15 -x+y+1/3,-x+2/3,z+2/3
16 -y+1/3,-x+2/3,z+1/6
17 x+1/3,x-y+2/3,z+1/6
18 -x+y+1/3,y+2/3,z+1/6

loop_
_atom_site_label
_atom_site_type_symbol
_atom_site_fract_x
_atom_site_fract_y
_atom_site_fract_z
_atom_site_U_iso_or_equiv
_atom_site_symmetry_multiplicity
_atom_site_Wyckoff_symbol
_atom_site_occupancy
Cs1 Cs 1.0 1.0 0.16625 0.02659 . . 1.0
Ca2 Ca 0.81034 1.20222 0.251484 0.00555 . . 1.0
Ca3 Ca 0.84681 1.12298 0.054115 0.00758 . . 1.0
Ca4 Ca 0.6667 1.3333 0.32 0.00975 . . 1.0
Ca5 Ca 0.80746 1.21299 0.146083 0.00947 . . 1.0
P6 P 1.0 1.0 0.25598 0.0046 . . 1.0
P7 P 1.15345 1.34485 0.01934 0.0044 . . 1.0
P8 P 1.17841 0.85663 0.12121 0.00608 . . 1.0
O9 O 0.6667 1.3333 0.12873 0.016 . . 1.0
O10 O 0.9952 1.271 0.10214 0.0089 . . 1.0
O11 O 1.0776 1.1811 0.02982 0.0085 . . 1.0
O12 O 0.5785 1.1513 0.27765 0.0111 . . 1.0
O13 O 0.6838 1.0726 0.19846 0.0085 . . 1.0
O14 O 1.0178 0.7773 0.10941 0.0124 . . 1.0
O15 O 1.173 1.3672 -0.02121 0.0071 . . 1.0
O16 O 1.1893 0.8873 0.16149 0.0221 . . 1.0
O17 O 1.307 1.4234 0.03618 0.0105 . . 1.0
O18 O 0.855 0.8681 0.24235 0.0117 . . 1.0

File: test/xrd_icdd_PDF/PDF Card - 00-061-0694.cif
data_00-061-0694
# Copyright 2025 International Centre for Diffraction Data. All rights reserved.

_audit_creation_date                  2025-07-04
_audit_creation_method                'Generated by PDF-5+ 2025 4.25.0.2'

_chemical_name_systematic             'Lithium Chromium Molybdenum Oxide'
_chemical_formula_moiety              'Li3 Cr ( Mo O4 )3'
_chemical_formula_sum                 'Cr Li3 Mo3 O12'
_chemical_formula_weight              552.69

_cell_length_a                        5.07313(7)
_cell_length_b                        10.40284(11)
_cell_length_c                        17.44884(21)
_cell_angle_alpha                     90.0
_cell_angle_beta                      90.0
_cell_angle_gamma                     90.0
_cell_formula_units_Z                 4
_cell_volume                          920.86
_symmetry_cell_setting                orthorhombic
_symmetry_space_group_name_H-M        Pnma
_symmetry_Int_Tables_number           62

loop_
_symmetry_equiv_pos_site_id
_symmetry_equiv_pos_as_xyz
1 x,y,z
2 -x,-y,-z
3 x+1/2,-y+1/2,-z+1/2
4 -x+1/2,y+1/2,z+1/2
5 -x,y+1/2,-z
6 x,-y+1/2,z
7 -x+1/2,-y,z+1/2
8 x+1/2,y,-z+1/2

loop_
_atom_site_label
_atom_site_type_symbol
_atom_site_fract_x
_atom_site_fract_y
_atom_site_fract_z
_atom_site_U_iso_or_equiv
_atom_site_symmetry_multiplicity
_atom_site_Wyckoff_symbol
_atom_site_occupancy
Mo1 Mo 0.2776 0.5252 0.1565 0.0108 8 d 1.0
Mo2 Mo 0.7807 0.25 0.0576 0.0097 4 c 1.0
Cr3 Cr 0.1068 0.25 0.2501 0.011 4 c 0.383
Li4 Li 0.1068 0.25 0.2501 0.011 4 c 0.617
Cr5 Cr 0.7562 0.5695 0.025 0.0162 8 d 0.308
Li6 Li 0.7562 0.5695 0.025 0.0162 8 d 0.692
Li7 Li 0.244 0.75 0.3031 0.015 4 c 1.0
O8 O 0.8599 0.25 0.157 0.018 4 c 1.0
O9 O 0.0565 0.25 -0.0056 0.018 4 c 1.0
O10 O 0.5806 0.1156 0.037 0.0165 8 d 1.0
O11 O 0.0792 0.4873 0.0748 0.0166 8 d 1.0
O12 O 0.0807 0.6229 0.2132 0.021 8 d 1.0
O13 O 0.3559 0.3802 0.2056 0.0158 8 d 1.0
O14 O 0.5596 0.6116 0.1262 0.0173 8 d 1.0

File: test/xrd_icdd_PDF/PDF Card - 00-061-0728.cif
data_00-061-0728
# Copyright 2025 International Centre for Diffraction Data. All rights reserved.

_audit_creation_date                  2025-07-04
_audit_creation_method                'Generated by PDF-5+ 2025 4.25.0.2'

_chemical_name_systematic             'Bismuth Manganese Gallium Oxide'
_chemical_formula_moiety              'Bi Mn0.3 Ga0.7 O3'
_chemical_formula_sum                 'Bi Ga0.7 Mn0.3 O3'
_chemical_formula_weight              322.26

# Atomic parameters are cross-referenced from PDF entry 04-019-2796

_cell_length_a                        5.2798(1)
_cell_length_b                        5.2577(1)
_cell_length_c                        4.6465(1)
_cell_angle_alpha                     90
_cell_angle_beta                      91.974(2)
_cell_angle_gamma                     90
_cell_formula_units_Z                 2
_cell_volume                          128.91
_symmetry_cell_setting                monoclinic
_symmetry_space_group_name_H-M        Cm
_symmetry_Int_Tables_number           8

loop_
_symmetry_equiv_pos_site_id
_symmetry_equiv_pos_as_xyz
1 x,y,z
2 x,-y,z
3 x+1/2,y+1/2,z
4 x+1/2,-y+1/2,z

loop_
_atom_site_label
_atom_site_type_symbol
_atom_site_fract_x
_atom_site_fract_y
_atom_site_fract_z
_atom_site_B_iso_or_equiv
_atom_site_symmetry_multiplicity
_atom_site_Wyckoff_symbol
_atom_site_occupancy
Bi1 Bi 0.0 0.0 0.0 0.38 2 a 1.0
Ga2 Ga 0.4526 0.0 0.5594 0.2 2 a 0.7
Mn3 Mn 0.4526 0.0 0.5594 0.2 2 a 0.3
O4 O 0.4072 0.0 0.1621 0.6 2 a 1.0
O5 O 0.1744 0.2592 0.6567 0.2 4 b 1.0

File: test/xrd_icdd_PDF/PDF Card - 00-062-0041.cif
data_00-062-0041
# Copyright 2025 International Centre for Diffraction Data. All rights reserved.

_audit_creation_date                  2025-07-06
_audit_creation_method                'Generated by PDF-5+ 2025 4.25.0.2'

_chemical_name_systematic             'Barium Strontium Cobalt Neodymium Oxide'
_chemical_formula_moiety              'Ba4 Sr2 Co4 Nd2 O15'
_chemical_formula_sum                 'Ba4 Co4 Nd2 O15 Sr2'
_chemical_formula_weight              1488.75

_cell_length_a                        11.64573(18)
_cell_length_b                        11.64573(18)
_cell_length_c                        6.86145(11)
_cell_angle_alpha                     90.0
_cell_angle_beta                      90.0
_cell_angle_gamma                     120.0
_cell_formula_units_Z                 2
_cell_volume                          805.90
_symmetry_cell_setting                hexagonal
_symmetry_space_group_name_H-M        P63mc
_symmetry_Int_Tables_number           186

loop_
_symmetry_equiv_pos_site_id
_symmetry_equiv_pos_as_xyz
1 x,y,z
2 -y,x-y,z
3 -x+y,-x,z
4 -y,-x,z
5 x,x-y,z
6 -x+y,y,z
7 -x,-y,z+1/2
8 y,-x+y,z+1/2
9 x-y,x,z+1/2
10 y,x,z+1/2
11 -x,-x+y,z+1/2
12 x-y,-y,z+1/2

loop_
_atom_site_label
_atom_site_type_symbol
_atom_site_fract_x
_atom_site_fract_y
_atom_site_fract_z
_atom_site_U_iso_or_equiv
_atom_site_symmetry_multiplicity
_atom_site_Wyckoff_symbol
_atom_site_occupancy
Sr1 Sr 0.0 0.0 0.0 0.01573 . . 1.0
Ba2 Ba 0.17453 0.82547 0.1757 0.01573 . . 1.0
Ba3 Ba 0.33333 0.66667 0.4875 0.01573 . . 1.0
Sr4 Sr 0.47617 0.52383 0.832 0.0103 . . 0.33333
Nd5 Nd 0.47617 0.52383 0.832 0.0103 . . 0.66667
Co6 Co 0.33333 0.66667 -0.0101 0.009 . . 1.0
Co7 Co 0.17588 0.82412 0.6563 0.009 . . 1.0
O8 O 0.6658 0.0673 0.0306 0.01 . . 1.0
O9 O 0.24689 0.75311 0.8387 0.01 . . 1.0
O10 O 0.4105 0.5895 0.1618 0.01 . . 1.0
O11 O 0.904 0.096 0.2571 0.01 . . 1.0

File: test/xrd_icdd_PDF/PDF Card - 00-062-0043.cif
data_00-062-0043
# Copyright 2025 International Centre for Diffraction Data. All rights reserved.

_audit_creation_date                  2025-07-06
_audit_creation_method                'Generated by PDF-5+ 2025 4.25.0.2'

_chemical_name_systematic             'Barium Strontium Cobalt Europium Oxide'
_chemical_formula_moiety              'Ba4 Sr2 Co4 Eu2 O15'
_chemical_formula_sum                 'Ba4 Co4 Eu2 O15 Sr2'
_chemical_formula_weight              1504.19

_cell_length_a                        11.5940(4)
_cell_length_b                        11.5940(4)
_cell_length_c                        6.82096(23)
_cell_angle_alpha                     90.0
_cell_angle_beta                      90.0
_cell_angle_gamma                     120.0
_cell_formula_units_Z                 2
_cell_volume                          794.04
_symmetry_cell_setting                hexagonal
_symmetry_space_group_name_H-M        P63mc
_symmetry_Int_Tables_number           186

loop_
_symmetry_equiv_pos_site_id
_symmetry_equiv_pos_as_xyz
1 x,y,z
2 -y,x-y,z
3 -x+y,-x,z
4 -y,-x,z
5 x,x-y,z
6 -x+y,y,z
7 -x,-y,z+1/2
8 y,-x+y,z+1/2
9 x-y,x,z+1/2
10 y,x,z+1/2
11 -x,-x+y,z+1/2
12 x-y,-y,z+1/2

loop_
_atom_site_label
_atom_site_type_symbol
_atom_site_fract_x
_atom_site_fract_y
_atom_site_fract_z
_atom_site_U_iso_or_equiv
_atom_site_symmetry_multiplicity
_atom_site_Wyckoff_symbol
_atom_site_occupancy
Sr1 Sr 0.0 0.0 0.0 0.01816 . . 1.0
Ba2 Ba 0.17437 0.82563 0.1788 0.01816 . . 1.0
Ba3 Ba 0.33333 0.66667 0.4936 0.01816 . . 1.0
Sr4 Sr 0.47578 0.52422 0.8338 0.00505 . . 0.33333
Eu5 Eu 0.47578 0.52422 0.8338 0.00505 . . 0.66667
Co6 Co 0.33333 0.66667 -0.0226 0.005 . . 1.0
Co7 Co 0.1759 0.8241 0.6544 0.005 . . 1.0
O8 O 0.6569 0.0766 0.0406 0.01 . . 1.0
O9 O 0.24586 0.75414 0.8367 0.01 . . 1.0
O10 O 0.4111 0.5889 0.153 0.01 . . 1.0
O11 O 0.9061 0.0939 0.2575 0.01 . . 1.0
