Repository: xia0WT/spectrumdavit

## Checkpoint
The pre-trained SpectrumDavit model checkpoint is available on [Zenodo] [![DOI](https://zenodo.org/badge/DOI/10.5281/zenodo.17172997.svg)](https://doi.org/10.5281/zenodo.17172997)

## Data Download
The dataset used in this project is available on [Zenodo] [![DOI](https://zenodo.org/badge/DOI/10.5281/zenodo.17173064.svg)](https://doi.org/10.5281/zenodo.17173064)

File: test/xrd_icdd_PDF/PDF Card - 00-062-0059.cif
data_00-062-0059
# Copyright 2025 International Centre for Diffraction Data. All rights reserved.

_audit_creation_date                  2025-07-06
_audit_creation_method                'Generated by PDF-5+ 2025 4.25.0.2'

_chemical_name_systematic             'Copper Gallium Indium Selenide'
_chemical_formula_moiety              'Cu0.40 ( Ga0.5 In0.5 )1.2 Se2'
_chemical_formula_sum                 'Cu0.4 Ga0.6 In0.6 Se2'
_chemical_formula_weight              294.06

# Atomic parameters are cross-referenced from PDF entry 04-017-0350

_cell_length_a                        5.63351(13)
_cell_length_b                        5.63351(13)
_cell_length_c                        11.2411(3)
_cell_angle_alpha                     90
_cell_angle_beta                      90
_cell_angle_gamma                     90
_cell_formula_units_Z                 2
_cell_volume                          356.75
_symmetry_cell_setting                tetragonal
_symmetry_space_group_name_H-M        I-42m
_symmetry_Int_Tables_number           121

loop_
_symmetry_equiv_pos_site_id
_symmetry_equiv_pos_as_xyz
1 x,y,z
2 -x,-y,z
3 -x,y,-z
4 x,-y,-z
5 -y,x,-z
6 y,-x,-z
7 y,x,z
8 -y,-x,z
9 x+1/2,y+1/2,z+1/2
10 -x+1/2,-y+1/2,z+1/2
11 -x+1/2,y+1/2,-z+1/2
12 x+1/2,-y+1/2,-z+1/2
13 -y+1/2,x+1/2,-z+1/2
14 y+1/2,-x+1/2,-z+1/2
15 y+1/2,x+1/2,z+1/2
16 -y+1/2,-x+1/2,z+1/2

loop_
_atom_site_label
_atom_site_type_symbol
_atom_site_fract_x
_atom_site_fract_y
_atom_site_fract_z
_atom_site_U_iso_or_equiv
_atom_site_symmetry_multiplicity
_atom_site_Wyckoff_symbol
_atom_site_occupancy
Cu1 Cu 0.0 0.0 0.0 . 2 a 0.8
In2 In 0.0 0.0 0.5 . 2 b 1.0
Ga3 Ga 0.0 0.5 0.25 . 4 d 0.5999
In4 In 0.0 0.5 0.25 . 4 d 0.1001
Se5 Se 0.24058 0.24058 0.13033 . 8 i 1.0

File: test/xrd_icdd_PDF/PDF Card - 00-062-0109.cif
data_00-062-0109
# Copyright 2025 International Centre for Diffraction Data. All rights reserved.

_audit_creation_date                  2025-07-06
_audit_creation_method                'Generated by PDF-5+ 2025 4.25.0.2'

_chemical_name_systematic             'Silver Samarium Silicon Selenide'
_chemical_formula_moiety              'Ag0.85 Sm3 Si Se7'
_chemical_formula_sum                 'Ag0.85 Se7 Si Sm3'
_chemical_formula_weight              1123.57

_cell_length_a                        10.5102(2)
_cell_length_b                        10.5102(2)
_cell_length_c                        5.9555(1)
_cell_angle_alpha                     90.0
_cell_angle_beta                      90.0
_cell_angle_gamma                     120.0
_cell_formula_units_Z                 2
_cell_volume                          569.73
_symmetry_cell_setting                hexagonal
_symmetry_space_group_name_H-M        P63
_symmetry_Int_Tables_number           173

loop_
_symmetry_equiv_pos_site_id
_symmetry_equiv_pos_as_xyz
1 x,y,z
2 -y,x-y,z
3 -x+y,-x,z
4 -x,-y,z+1/2
5 y,-x+y,z+1/2
6 x-y,x,z+1/2

loop_
_atom_site_label
_atom_site_type_symbol
_atom_site_fract_x
_atom_site_fract_y
_atom_site_fract_z
_atom_site_B_iso_or_equiv
_atom_site_symmetry_multiplicity
_atom_site_Wyckoff_symbol
_atom_site_occupancy
Sm1 Sm 0.6427 0.8724 0.025 1.45 . . 1.0
Ag2 Ag 0.0 0.0 0.113 4.2 . . 0.66
Ag3 Ag 0.0 0.0 0.216 3.7 . . 0.19
Si4 Si 0.3333 0.6667 0.428 1.0 . . 1.0
Se5 Se 0.3333 0.6667 0.789 1.1 . . 1.0
Se6 Se 0.9035 0.1732 0.03 1.2 . . 1.0
Se7 Se 0.5797 0.1016 0.777 1.3 . . 1.0

File: test/xrd_icdd_PDF/PDF Card - 00-062-0184.cif
data_00-062-0184
# Copyright 2025 International Centre for Diffraction Data. All rights reserved.

_audit_creation_date                  2025-07-06
_audit_creation_method                'Generated by PDF-5+ 2025 4.25.0.2'

_chemical_name_systematic             'Silver Gadolinium Germanium Sulfide'
_chemical_formula_moiety              'Ag0.63 Gd3 Ge S7'
_chemical_formula_sum                 'Ag0.63 Gd3 Ge S7'
_chemical_formula_weight              836.78

_cell_length_a                        9.9630(2)
_cell_length_b                        9.9630(2)
_cell_length_c                        5.7539(2)
_cell_angle_alpha                     90.0
_cell_angle_beta                      90.0
_cell_angle_gamma                     120.0
_cell_formula_units_Z                 2
_cell_volume                          494.62
_symmetry_cell_setting                hexagonal
_symmetry_space_group_name_H-M        P63
_symmetry_Int_Tables_number           173

loop_
_symmetry_equiv_pos_site_id
_symmetry_equiv_pos_as_xyz
1 x,y,z
2 -y,x-y,z
3 -x+y,-x,z
4 -x,-y,z+1/2
5 y,-x+y,z+1/2
6 x-y,x,z+1/2

loop_
_atom_site_label
_atom_site_type_symbol
_atom_site_fract_x
_atom_site_fract_y
_atom_site_fract_z
_atom_site_B_iso_or_equiv
_atom_site_symmetry_multiplicity
_atom_site_Wyckoff_symbol
_atom_site_occupancy
Gd1 Gd 0.8675 0.6383 0.231 1.82 . . 1.0
Ag2 Ag 0.0 0.0 0.085 3.3 . . 0.5
Ag3 Ag 0.0 0.0 0.954 4.5 . . 0.13
Ge4 Ge 0.3333 0.6667 0.312 1.3 . . 1.0
S5 S 0.3333 0.6667 0.953 1.9 . . 1.0
S6 S 0.9071 0.7328 0.693 0.5 . . 1.0
S7 S 0.577 0.489 0.976 0.6 . . 1.0

File: test/xrd_icdd_PDF/PDF Card - 00-062-0192.cif
data_00-062-0192
# Copyright 2025 International Centre for Diffraction Data. All rights reserved.

_audit_creation_date                  2025-07-06
_audit_creation_method                'Generated by PDF-5+ 2025 4.25.0.2'

_chemical_name_systematic             'Lithium Iron Antimony Oxide'
_chemical_name_common                 'lithium iron antimonate'
_chemical_formula_moiety              'Li4 Fe Sb O6'
_chemical_formula_sum                 'Fe Li4 O6 Sb'
_chemical_formula_weight              301.36

# Atomic parameters are cross-referenced from PDF entry 04-020-0190

_cell_length_a                        5.1706(5)
_cell_length_b                        8.9382(5)
_cell_length_c                        5.1635(2)
_cell_angle_alpha                     90
_cell_angle_beta                      109.49(1)
_cell_angle_gamma                     90
_cell_formula_units_Z                 2
_cell_volume                          224.96
_symmetry_cell_setting                monoclinic
_symmetry_space_group_name_H-M        C2/m
_symmetry_Int_Tables_number           12

loop_
_symmetry_equiv_pos_site_id
_symmetry_equiv_pos_as_xyz
1 x,y,z
2 -x,-y,-z
3 x,-y,z
4 -x,y,-z
5 x+1/2,y+1/2,z
6 -x+1/2,-y+1/2,-z
7 x+1/2,-y+1/2,z
8 -x+1/2,y+1/2,-z

loop_
_atom_site_label
_atom_site_type_symbol
_atom_site_fract_x
_atom_site_fract_y
_atom_site_fract_z
_atom_site_U_iso_or_equiv
_atom_site_symmetry_multiplicity
_atom_site_Wyckoff_symbol
_atom_site_occupancy
Sb1 Sb 0.0 0.0 0.0 0.0378 2 a 0.759
Fe2 Fe 0.0 0.0 0.0 0.0378 2 a 0.241
Li3 Li 0.0 0.3383 0.0 0.003 4 g 0.5
Fe4 Fe 0.0 0.3383 0.0 0.003 4 g 0.38
Sb5 Sb 0.0 0.3383 0.0 0.003 4 g 0.12
Li6 Li 0.0 0.14817 0.5 0.0284 4 h 1.0
Li7 Li 0.0 0.5 0.5 0.0354 2 d 1.0
O8 O 0.7965 0.0 0.2245 0.014 4 i 1.0
O9 O 0.2192 0.1499 0.232 0.0016 8 j 1.0

File: test/xrd_icdd_PDF/PDF Card - 00-062-0250.cif
data_00-062-0250
# Copyright 2025 International Centre for Diffraction Data. All rights reserved.

_audit_creation_date                  2025-07-06
_audit_creation_method                'Generated by PDF-5+ 2025 4.25.0.2'

_chemical_name_systematic             'Boron Hafnium Silicon'
_chemical_formula_moiety              'B0.2 Hf5 Si3'
_chemical_formula_sum                 'B0.2 Hf5 Si3'
_chemical_formula_weight              978.87

_cell_length_a                        7.8557(1)
_cell_length_b                        7.8557(1)
_cell_length_c                        5.52622(1)
_cell_angle_alpha                     90.0
_cell_angle_beta                      90.0
_cell_angle_gamma                     120.0
_cell_formula_units_Z                 2
_cell_volume                          295.34
_symmetry_cell_setting                hexagonal
_symmetry_space_group_name_H-M        P63/mcm
_symmetry_Int_Tables_number           193

loop_
_symmetry_equiv_pos_site_id
_symmetry_equiv_pos_as_xyz
1 x,y,z
2 -x,-y,-z
3 -y,x-y,z
4 y,-x+y,-z
5 -x+y,-x,z
6 x-y,x,-z
7 y,x,z
8 -y,-x,-z
9 -x,-x+y,z
10 x,x-y,-z
11 x-y,-y,z
12 -x+y,y,-z
13 -x,-y,z+1/2
14 x,y,-z+1/2
15 y,-x+y,z+1/2
16 -y,x-y,-z+1/2
17 x-y,x,z+1/2
18 -x+y,-x,-z+1/2
19 -y,-x,z+1/2
20 y,x,-z+1/2
21 x,x-y,z+1/2
22 -x,-x+y,-z+1/2
23 -x+y,y,z+1/2
24 x-y,-y,-z+1/2

loop_
_atom_site_label
_atom_site_type_symbol
_atom_site_fract_x
_atom_site_fract_y
_atom_site_fract_z
_atom_site_U_iso_or_equiv
_atom_site_symmetry_multiplicity
_atom_site_Wyckoff_symbol
_atom_site_occupancy
Hf1 Hf 0.33333 0.66666 0.0 . 4 d 1.0
Hf2 Hf 0.2467 0.0 0.25 . 6 g 1.0
Si3 Si 0.6108 0.0 0.25 . 6 g 1.0
B4 B 0.0 0.0 0.5 . 2 a 0.2

File: test/xrd_icdd_PDF/PDF Card - 00-062-0348.cif
data_00-062-0348
# Copyright 2025 International Centre for Diffraction Data. All rights reserved.

_audit_creation_date                  2025-07-06
_audit_creation_method                'Generated by PDF-5+ 2025 4.25.0.2'

_chemical_name_systematic             'Cerium Iron Arsenide Oxide'
_chemical_formula_moiety              'Ce Fe As O'
_chemical_formula_sum                 'As Ce Fe O'
_chemical_formula_weight              286.88

_cell_length_a                        4.00024(13)
_cell_length_b                        4.00024(13)
_cell_length_c                        8.64117(28)
_cell_angle_alpha                     90.0
_cell_angle_beta                      90.0
_cell_angle_gamma                     90.0
_cell_formula_units_Z                 2
_cell_volume                          138.28
_symmetry_cell_setting                tetragonal
_symmetry_space_group_name_H-M        P4/nmm
_symmetry_Int_Tables_number           129

loop_
_symmetry_equiv_pos_site_id
_symmetry_equiv_pos_as_xyz
1 x,y,z
2 -x,-y,-z
3 -x+1/2,y,z
4 x+1/2,-y,-z
5 x,-y+1/2,z
6 -x,y+1/2,-z
7 -x+1/2,-y+1/2,z
8 x+1/2,y+1/2,-z
9 y,x,z
10 -y,-x,-z
11 -y+1/2,x,z
12 y+1/2,-x,-z
13 y,-x+1/2,z
14 -y,x+1/2,-z
15 -y+1/2,-x+1/2,z
16 y+1/2,x+1/2,-z

loop_
_atom_site_label
_atom_site_type_symbol
_atom_site_fract_x
_atom_site_fract_y
_atom_site_fract_z
_atom_site_U_iso_or_equiv
_atom_site_symmetry_multiplicity
_atom_site_Wyckoff_symbol
_atom_site_occupancy
Ce1 Ce 0.25 0.25 0.1411 . 2 c 1.0
O2 O 0.75 0.25 0.0 . 2 a 1.0
Fe3 Fe 0.75 0.25 0.5 . 2 b 1.0
As4 As 0.25 0.25 0.6547 . 2 c 1.0

File: test/xrd_icdd_PDF/PDF Card - 00-062-0504.cif
data_00-062-0504
# Copyright 2025 International Centre for Diffraction Data. All rights reserved.

_audit_creation_date                  2025-07-06
_audit_creation_method                'Generated by PDF-5+ 2025 4.25.0.2'

_chemical_name_systematic             'Barium Cobalt Lanthanum Oxide'
_chemical_formula_moiety              'Ba0.28 Co La0.72 O3'
_chemical_formula_sum                 'Ba0.28 Co La0.72 O3'
_chemical_formula_weight              245.39

# Atomic parameters are cross-referenced from PDF entry 04-013-6676

_cell_length_a                        5.4745(1)
_cell_length_b                        5.4745(1)
_cell_length_c                        13.363(1)
_cell_angle_alpha                     90
_cell_angle_beta                      90
_cell_angle_gamma                     120
_cell_formula_units_Z                 6
_cell_volume                          346.84
_symmetry_cell_setting                hexagonal
_symmetry_space_group_name_H-M        R-3c
_symmetry_Int_Tables_number           167

loop_
_symmetry_equiv_pos_site_id
_symmetry_equiv_pos_as_xyz
1 x,y,z
2 -x,-y,-z
3 -y,x-y,z
4 y,-x+y,-z
5 -x+y,-x,z
6 x-y,x,-z
7 -y,-x,z+1/2
8 y,x,-z+1/2
9 x,x-y,z+1/2
10 -x,-x+y,-z+1/2
11 -x+y,y,z+1/2
12 x-y,-y,-z+1/2
13 x+2/3,y+1/3,z+1/3
14 -x+2/3,-y+1/3,-z+1/3
15 -y+2/3,x-y+1/3,z+1/3
16 y+2/3,-x+y+1/3,-z+1/3
17 -x+y+2/3,-x+1/3,z+1/3
18 x-y+2/3,x+1/3,-z+1/3
19 -y+2/3,-x+1/3,z+5/6
20 y+2/3,x+1/3,-z+5/6
21 x+2/3,x-y+1/3,z+5/6
22 -x+2/3,-x+y+1/3,-z+5/6
23 -x+y+2/3,y+1/3,z+5/6
24 x-y+2/3,-y+1/3,-z+5/6
25 x+1/3,y+2/3,z+2/3
26 -x+1/3,-y+2/3,-z+2/3
27 -y+1/3,x-y+2/3,z+2/3
28 y+1/3,-x+y+2/3,-z+2/3
29 -x+y+1/3,-x+2/3,z+2/3
30 x-y+1/3,x+2/3,-z+2/3
31 -y+1/3,-x+2/3,z+1/6
32 y+1/3,x+2/3,-z+1/6
33 x+1/3,x-y+2/3,z+1/6
34 -x+1/3,-x+y+2/3,-z+1/6
35 -x+y+1/3,y+2/3,z+1/6
36 x-y+1/3,-y+2/3,-z+1/6

loop_
_atom_site_label
_atom_site_type_symbol
_atom_site_fract_x
_atom_site_fract_y
_atom_site_fract_z
_atom_site_U_iso_or_equiv
_atom_site_symmetry_multiplicity
_atom_site_Wyckoff_symbol
_atom_site_occupancy
La1 La 0.0 0.0 0.25 . 6 a 0.72
Ba2 Ba 0.0 0.0 0.25 . 6 a 0.28
Co3 Co 0.0 0.0 0.0 . 6 b 1.0
O4 O 0.518 0.0 0.25 . 18 e 1.0

File: test/xrd_icdd_PDF/PDF Card - 00-062-0548.cif
data_00-062-0548
# Copyright 2025 International Centre for Diffraction Data. All rights reserved.

_audit_creation_date                  2025-07-06
_audit_creation_method                'Generated by PDF-5+ 2025 4.25.0.2'

_chemical_name_systematic             'Bismuth Chromium Manganese Oxide'
_chemical_formula_moiety              'Bi Cr0.5 Mn0.5 O3'
_chemical_formula_sum                 'Bi Cr0.5 Mn0.5 O3'
_chemical_formula_weight              310.44

# Atomic parameters are cross-referenced from PDF entry 04-017-7111

_cell_length_a                        9.4662(3)
_cell_length_b                        5.5577(2)
_cell_length_c                        9.6538(4)
_cell_angle_alpha                     90
_cell_angle_beta                      108.140(1)
_cell_angle_gamma                     90
_cell_formula_units_Z                 8
_cell_volume                          482.65
_symmetry_cell_setting                monoclinic
_symmetry_space_group_name_H-M        C2/c
_symmetry_Int_Tables_number           15

loop_
_symmetry_equiv_pos_site_id
_symmetry_equiv_pos_as_xyz
1 x,y,z
2 -x,-y,-z
3 -x,y,-z+1/2
4 x,-y,z+1/2
5 x+1/2,y+1/2,z
6 -x+1/2,-y+1/2,-z
7 -x+1/2,y+1/2,-z+1/2
8 x+1/2,-y+1/2,z+1/2

loop_
_atom_site_label
_atom_site_type_symbol
_atom_site_fract_x
_atom_site_fract_y
_atom_site_fract_z
_atom_site_B_iso_or_equiv
_atom_site_symmetry_multiplicity
_atom_site_Wyckoff_symbol
_atom_site_occupancy
Bi1 Bi 0.1328 0.2172 0.1287 0.68 8 f 0.952
Cr2 Cr 0.0 0.2303 0.75 0.82 4 e 0.5
Mn3 Mn 0.0 0.2303 0.75 0.82 4 e 0.5
Cr4 Cr 0.25 0.25 0.5 0.82 4 d 0.5
Mn5 Mn 0.25 0.25 0.5 0.82 4 d 0.5
O6 O 0.089 0.205 0.584 1.023 8 f 1.0
O7 O 0.149 0.557 0.378 1.023 8 f 1.0
O8 O 0.351 0.541 0.164 1.023 8 f 1.0

File: test/xrd_icdd_PDF/PDF Card - 00-062-0549.cif
data_00-062-0549
# Copyright 2025 International Centre for Diffraction Data. All rights reserved.

_audit_creation_date                  2025-07-06
_audit_creation_method                'Generated by PDF-5+ 2025 4.25.0.2'

_chemical_name_systematic             'Barium Lanthanum Titanium Niobium Oxide'
_chemical_formula_moiety              'Ba4 La Ti Nb9 O30'
_chemical_formula_sum                 'Ba4 La Nb9 O30 Ti'
_chemical_formula_weight              2052.21

# Atomic parameters are cross-referenced from PDF entry 04-021-8002

_cell_length_a                        12.47680(8)
_cell_length_b                        12.47680(8)
_cell_length_c                        3.94600(4)
_cell_angle_alpha                     90
_cell_angle_beta                      90
_cell_angle_gamma                     90
_cell_formula_units_Z                 2
_cell_volume                          614.28
_symmetry_cell_setting                tetragonal
_symmetry_space_group_name_H-M        P4bm
_symmetry_Int_Tables_number           100

loop_
_symmetry_equiv_pos_site_id
_symmetry_equiv_pos_as_xyz
1 x,y,z
2 -x,-y,z
3 x+1/2,-y+1/2,z
4 -x+1/2,y+1/2,z
5 -y,x,z
6 y,-x,z
7 y+1/2,x+1/2,z
8 -y+1/2,-x+1/2,z

loop_
_atom_site_label
_atom_site_type_symbol
_atom_site_fract_x
_atom_site_fract_y
_atom_site_fract_z
_atom_site_U_iso_or_equiv
_atom_site_symmetry_multiplicity
_atom_site_Wyckoff_symbol
_atom_site_occupancy
La1 La 0.0 0.0 0.033 0.0039 2 a 0.5
Ba2 Ba 0.17261 0.67261 0.0013 0.0334 4 c 1.0
Nb3 Nb 0.0 0.5 0.511 0.0268 2 b 0.9
Ti4 Ti 0.0 0.5 0.511 0.0268 2 b 0.1
Nb5 Nb 0.07313 0.212 0.5026 0.0144 8 d 0.9
Ti6 Ti 0.07313 0.212 0.5026 0.0144 8 d 0.1
O7 O 0.1355 0.0701 0.564 0.0132 8 d 1.0
O8 O 0.3383 0.0055 0.579 0.0092 8 d 1.0
O9 O 0.0715 0.214 0.049 0.0238 8 d 1.0
O10 O 0.2893 0.7893 0.447 0.0325 4 c 1.0
O11 O 0.0 0.5 0.025 0.0141 2 b 1.0

File: test/xrd_icdd_PDF/PDF Card - 00-062-0563.cif
data_00-062-0563
# Copyright 2025 International Centre for Diffraction Data. All rights reserved.

_audit_creation_date                  2025-07-06
_audit_creation_method                'Generated by PDF-5+ 2025 4.25.0.2'

_chemical_name_systematic             'Barium Europium Titanium Niobium Oxide'
_chemical_formula_moiety              'Ba4 Eu Ti Nb9 O30'
_chemical_formula_sum                 'Ba4 Eu Nb9 O30 Ti'
_chemical_formula_weight              2065.27

# Atomic parameters are cross-referenced from PDF entry 04-021-8004

_cell_length_a                        12.44285(10)
_cell_length_b                        12.44285(10)
_cell_length_c                        3.94140(5)
_cell_angle_alpha                     90
_cell_angle_beta                      90
_cell_angle_gamma                     90
_cell_formula_units_Z                 2
_cell_volume                          610.23
_symmetry_cell_setting                tetragonal
_symmetry_space_group_name_H-M        P4bm
_symmetry_Int_Tables_number           100

loop_
_symmetry_equiv_pos_site_id
_symmetry_equiv_pos_as_xyz
1 x,y,z
2 -x,-y,z
3 x+1/2,-y+1/2,z
4 -x+1/2,y+1/2,z
5 -y,x,z
6 y,-x,z
7 y+1/2,x+1/2,z
8 -y+1/2,-x+1/2,z

loop_
_atom_site_label
_atom_site_type_symbol
_atom_site_fract_x
_atom_site_fract_y
_atom_site_fract_z
_atom_site_U_iso_or_equiv
_atom_site_symmetry_multiplicity
_atom_site_Wyckoff_symbol
_atom_site_occupancy
Eu1 Eu 0.0 0.0 0.024 0.0013 2 a 0.5
Ba2 Ba 0.17285 0.67285 -0.0138 0.0238 4 c 1.0
Nb3 Nb 0.0 0.5 0.504 0.0121 2 b 0.9
Ti4 Ti 0.0 0.5 0.504 0.0121 2 b 0.1
Nb5 Nb 0.07241 0.21071 0.4796 0.0058 8 d 0.9
Ti6 Ti 0.07241 0.21071 0.4796 0.0058 8 d 0.1
O7 O 0.1348 0.0723 0.556 0.0156 8 d 1.0
O8 O 0.3388 0.0061 0.562 0.0042 8 d 1.0
O9 O 0.0698 0.2131 0.043 0.0319 8 d 1.0
O10 O 0.2872 0.7872 0.413 0.0069 4 c 1.0
O11 O 0.0 0.5 -0.004 0.0319 2 b 1.0

File: test/xrd_icdd_PDF/PDF Card - 00-062-0709.cif
data_00-062-0709
# Copyright 2025 International Centre for Diffraction Data. All rights reserved.

_audit_creation_date                  2025-07-06
_audit_creation_method                'Generated by PDF-5+ 2025 4.25.0.2'

_chemical_name_systematic             'Cobalt Lanthanum Selenide Oxide'
_chemical_formula_moiety              'Co2 La2 Se2 O3'
_chemical_formula_sum                 'Co2 La2 O3 Se2'
_chemical_formula_weight              601.59

_cell_length_a                        4.0697(8)
_cell_length_b                        4.0697(8)
_cell_length_c                        18.419(4)
_cell_angle_alpha                     90.0
_cell_angle_beta                      90.0
_cell_angle_gamma                     90.0
_cell_formula_units_Z                 2
_cell_volume                          305.06
_symmetry_cell_setting                tetragonal
_symmetry_space_group_name_H-M        I4/mmm
_symmetry_Int_Tables_number           139

loop_
_symmetry_equiv_pos_site_id
_symmetry_equiv_pos_as_xyz
1 x,y,z
2 -x,-y,-z
3 -x,-y,z
4 x,y,-z
5 -x,y,z
6 x,-y,-z
7 x,-y,z
8 -x,y,-z
9 -y,x,z
10 y,-x,-z
11 y,-x,z
12 -y,x,-z
13 y,x,z
14 -y,-x,-z
15 -y,-x,z
16 y,x,-z
17 x+1/2,y+1/2,z+1/2
18 -x+1/2,-y+1/2,-z+1/2
19 -x+1/2,-y+1/2,z+1/2
20 x+1/2,y+1/2,-z+1/2
21 -x+1/2,y+1/2,z+1/2
22 x+1/2,-y+1/2,-z+1/2
23 x+1/2,-y+1/2,z+1/2
24 -x+1/2,y+1/2,-z+1/2
25 -y+1/2,x+1/2,z+1/2
26 y+1/2,-x+1/2,-z+1/2
27 y+1/2,-x+1/2,z+1/2
28 -y+1/2,x+1/2,-z+1/2
29 y+1/2,x+1/2,z+1/2
30 -y+1/2,-x+1/2,-z+1/2
31 -y+1/2,-x+1/2,z+1/2
32 y+1/2,x+1/2,-z+1/2

loop_
_atom_site_label
_atom_site_type_symbol
_atom_site_fract_x
_atom_site_fract_y
_atom_site_fract_z
_atom_site_B_iso_or_equiv
_atom_site_symmetry_multiplicity
_atom_site_Wyckoff_symbol
_atom_site_occupancy
La1 La 0.5 0.5 0.1837 0.2 . . 1.0
Co2 Co 0.5 0.0 0.0 0.28 . . 1.0
Se3 Se 0.0 0.0 0.09533 0.24 . . 1.0
O4 O 0.5 0.0 0.25 0.8 . . 1.0
O5 O 0.5 0.5 0.0 1.2 . . 1.0

File: test/xrd_icdd_PDF/PDF Card - 00-062-0836.cif
data_00-062-0836
# Copyright 2025 International Centre for Diffraction Data. All rights reserved.

_audit_creation_date                  2025-07-06
_audit_creation_method                'Generated by PDF-5+ 2025 4.25.0.2'

_chemical_name_systematic             'Magnesium Titanium Oxide'
_chemical_name_common                 karrooite
_chemical_formula_moiety              'Mg Ti2 O5'
_chemical_formula_sum                 'Mg O5 Ti2'
_chemical_formula_weight              200.03

_cell_length_a                        3.758(2)
_cell_length_b                        9.838
_cell_length_c                        10.090
_cell_angle_alpha                     90.0
_cell_angle_beta                      90.0
_cell_angle_gamma                     90.0
_cell_formula_units_Z                 4
_cell_volume                          373.04
_symmetry_cell_setting                orthorhombic
_symmetry_space_group_name_H-M        Cmcm
_symmetry_Int_Tables_number           63

loop_
_symmetry_equiv_pos_site_id
_symmetry_equiv_pos_as_xyz
1 x,y,z
2 -x,-y,-z
3 x,-y,-z
4 -x,y,z
5 x,y,-z+1/2
6 -x,-y,z+1/2
7 x,-y,z+1/2
8 -x,y,-z+1/2
9 x+1/2,y+1/2,z
10 -x+1/2,-y+1/2,-z
11 x+1/2,-y+1/2,-z
12 -x+1/2,y+1/2,z
13 x+1/2,y+1/2,-z+1/2
14 -x+1/2,-y+1/2,z+1/2
15 x+1/2,-y+1/2,z+1/2
16 -x+1/2,y+1/2,-z+1/2

loop_
_atom_site_label
_atom_site_type_symbol
_atom_site_fract_x
_atom_site_fract_y
_atom_site_fract_z
_atom_site_B_iso_or_equiv
_atom_site_symmetry_multiplicity
_atom_site_Wyckoff_symbol
_atom_site_occupancy
Mg1 Mg 0.0 0.1792 0.25 . 4 c 0.333
Ti2 Ti 0.0 0.1792 0.25 . 4 c 0.667
Mg3 Mg 0.0 0.1288 0.5638 . 8 f 0.333
Ti4 Ti 0.0 0.1288 0.5638 . 8 f 0.667
O5 O 0.0 0.0471 0.1148 . 8 f 1.0
O6 O 0.0 0.7643 0.25 . 4 c 1.0
O7 O 0.0 0.3296 0.065 . 8 f 1.0

File: test/xrd_icdd_PDF/PDF Card - 00-062-0875.cif
data_00-062-0875
# Copyright 2025 International Centre for Diffraction Data. All rights reserved.

_audit_creation_date                  2025-07-06
_audit_creation_method                'Generated by PDF-5+ 2025 4.25.0.2'

_chemical_name_systematic             'Aluminum Phosphate'
_chemical_formula_moiety              'Al P O4'
_chemical_formula_sum                 'Al O4 P'
_chemical_formula_weight              121.95

_cell_length_a                        14.7696(6)
_cell_length_b                        27.6372(11)
_cell_length_c                        8.35796(22)
_cell_angle_alpha                     90.0
_cell_angle_beta                      90.0
_cell_angle_gamma                     90.0
_cell_formula_units_Z                 32
_cell_volume                          3411.64
_symmetry_cell_setting                orthorhombic
_symmetry_space_group_name_H-M        Iba2
_symmetry_Int_Tables_number           45

loop_
_symmetry_equiv_pos_site_id
_symmetry_equiv_pos_as_xyz
1 x,y,z
2 -x,-y,z
3 -x+1/2,y+1/2,z
4 x+1/2,-y+1/2,z
5 x+1/2,y+1/2,z+1/2
6 -x+1/2,-y+1/2,z+1/2
7 -x,y,z+1/2
8 x,-y,z+1/2

loop_
_atom_site_label
_atom_site_type_symbol
_atom_site_fract_x
_atom_site_fract_y
_atom_site_fract_z
_atom_site_U_iso_or_equiv
_atom_site_symmetry_multiplicity
_atom_site_Wyckoff_symbol
_atom_site_occupancy
P1 P 0.9001 0.7795 0.0397 0.0146 . . 1.0
P2 P 0.9052 0.6719 0.5384 0.0146 . . 1.0
P3 P 0.7215 0.6394 0.0292 0.0146 . . 1.0
P4 P 0.3984 0.555 0.0255 0.0146 . . 1.0
Al5 Al 0.907 0.7783 0.6646 0.0146 . . 1.0
Al6 Al 0.8991 0.6743 0.1608 0.0146 . . 1.0
Al7 Al 0.5967 0.5546 0.1442 0.0146 . . 1.0
Al8 Al 0.2729 0.6375 0.1548 0.0146 . . 1.0
O9 O 0.8758 0.7332 0.1237 0.0394 . . 1.0
O10 O 0.9887 0.7979 0.104 0.0394 . . 1.0
O11 O 0.8244 0.815 0.0611 0.0394 . . 1.0
O12 O 0.9077 0.7699 0.8651 0.0394 . . 1.0
O13 O 0.8846 0.7231 0.5805 0.0394 . . 1.0
O14 O 0.8394 0.6363 0.6096 0.0394 . . 1.0
O15 O 0.8985 0.667 0.3616 0.0394 . . 1.0
O16 O 0.0014 0.6572 0.0878 0.0394 . . 1.0
O17 O 0.819 0.6373 0.0795 0.0394 . . 1.0
O18 O 0.6736 0.6808 0.111 0.0394 . . 1.0
O19 O 0.714 0.6467 0.8536 0.0394 . . 1.0
O20 O 0.6791 0.5919 0.0714 0.0394 . . 1.0
O21 O 0.4902 0.5722 0.0848 0.0394 . . 1.0
O22 O 0.3827 0.5033 0.0802 0.0394 . . 1.0
O23 O 0.3228 0.5857 0.0916 0.0394 . . 1.0
O24 O 0.3955 0.5566 0.8473 0.0394 . . 1.0

File: test/xrd_icdd_PDF/PDF Card - 00-063-0020.cif
data_00-063-0020
# Copyright 2025 International Centre for Diffraction Data. All rights reserved.

_audit_creation_date                  2025-07-06
_audit_creation_method                'Generated by PDF-5+ 2025 4.25.0.2'

_chemical_name_systematic             'Lithium Rhodium Oxide'
_chemical_formula_moiety              'Li2 Rh O3'
_chemical_formula_sum                 'Li2 O3 Rh'
_chemical_formula_weight              164.79

_cell_length_a                        5.1198(1)
_cell_length_b                        8.8495(2)
_cell_length_c                        5.1032(1)
_cell_angle_alpha                     90.0
_cell_angle_beta                      90
_cell_angle_gamma                     90.000(2)
_cell_formula_units_Z                 4
_cell_volume                          217.79
_symmetry_cell_setting                monoclinic
_symmetry_space_group_name_H-M        C12/m1
_symmetry_Int_Tables_number           12

loop_
_symmetry_equiv_pos_site_id
_symmetry_equiv_pos_as_xyz
1 x,y,z
2 -x,-y,-z
3 x,-y,z
4 -x,y,-z
5 x+1/2,y+1/2,z
6 -x+1/2,-y+1/2,-z
7 x+1/2,-y+1/2,z
8 -x+1/2,y+1/2,-z

loop_
_atom_site_label
_atom_site_type_symbol
_atom_site_fract_x
_atom_site_fract_y
_atom_site_fract_z
_atom_site_U_iso_or_equiv
_atom_site_symmetry_multiplicity
_atom_site_Wyckoff_symbol
_atom_site_occupancy
Rh1 Rh 0.0 0.33333 0.0 . . . 0.8642
Li2 Li 0.0 0.33333 0.0 . . . 0.1358
Li3 Li 0.0 0.0 0.0 . . . 0.679
Li4 Li 0.0 0.8207 0.5 . . . 1.0
O5 O 0.2649 0.0 0.7736 . . . 1.0
O6 O 0.2615 0.32043 0.76022 . . . 1.0
Li7 Li 0.0 0.5 0.5 . . . 1.0
Rh8 Rh 0.0 0.0 0.0 . . . 0.321

File: test/xrd_icdd_PDF/PDF Card - 00-063-0102.cif
data_00-063-0102
# Copyright 2025 International Centre for Diffraction Data. All rights reserved.

_audit_creation_date                  2025-07-06
_audit_creation_method                'Generated by PDF-5+ 2025 4.25.0.2'

_chemical_name_systematic             'Aluminum Barium Silicon'
_chemical_formula_moiety              'Al5 Ba4 Si18'
_chemical_formula_sum                 'Al5 Ba4 Si18'
_chemical_formula_weight              1189.77

# Atomic parameters are cross-referenced from PDF entry 04-019-3401

_cell_length_a                        10.51480(10)
_cell_length_b                        10.51480(10)
_cell_length_c                        10.51480(10)
_cell_angle_alpha                     90
_cell_angle_beta                      90
_cell_angle_gamma                     90
_cell_formula_units_Z                 2
_cell_volume                          1162.53
_symmetry_cell_setting                cubic
_symmetry_space_group_name_H-M        Pm-3n
_symmetry_Int_Tables_number           223

loop_
_symmetry_equiv_pos_site_id
_symmetry_equiv_pos_as_xyz
1 x,y,z
2 -x,-y,-z
3 z,x,y
4 -z,-x,-y
5 y,z,x
6 -y,-z,-x
7 x,-y,-z
8 -x,y,z
9 z,-x,-y
10 -z,x,y
11 y,-z,-x
12 -y,z,x
13 -x,y,-z
14 x,-y,z
15 -z,x,-y
16 z,-x,y
17 -y,z,-x
18 y,-z,x
19 -x,-y,z
20 x,y,-z
21 -z,-x,y
22 z,x,-y
23 -y,-z,x
24 y,z,-x
25 x+1/2,z+1/2,y+1/2
26 -x+1/2,-z+1/2,-y+1/2
27 y+1/2,x+1/2,z+1/2
28 -y+1/2,-x+1/2,-z+1/2
29 z+1/2,y+1/2,x+1/2
30 -z+1/2,-y+1/2,-x+1/2
31 x+1/2,-z+1/2,-y+1/2
32 -x+1/2,z+1/2,y+1/2
33 y+1/2,-x+1/2,-z+1/2
34 -y+1/2,x+1/2,z+1/2
35 z+1/2,-y+1/2,-x+1/2
36 -z+1/2,y+1/2,x+1/2
37 -x+1/2,z+1/2,-y+1/2
38 x+1/2,-z+1/2,y+1/2
39 -y+1/2,x+1/2,-z+1/2
40 y+1/2,-x+1/2,z+1/2
41 -z+1/2,y+1/2,-x+1/2
42 z+1/2,-y+1/2,x+1/2
43 -x+1/2,-z+1/2,y+1/2
44 x+1/2,z+1/2,-y+1/2
45 -y+1/2,-x+1/2,z+1/2
46 y+1/2,x+1/2,-z+1/2
47 -z+1/2,-y+1/2,x+1/2
48 z+1/2,y+1/2,-x+1/2

loop_
_atom_site_label
_atom_site_type_symbol
_atom_site_fract_x
_atom_site_fract_y
_atom_site_fract_z
_atom_site_U_iso_or_equiv
_atom_site_symmetry_multiplicity
_atom_site_Wyckoff_symbol
_atom_site_occupancy
Ba1 Ba 0.0 0.0 0.0 0.0042 2 a 0.987
Ba2 Ba 0.25 0.5 0.0 0.00875 6 d 0.998
Si3 Si 0.0 0.303638 0.116016 0.00583 24 k 0.941
Al4 Al 0.0 0.303638 0.116016 0.00583 24 k 0.059
Si5 Si 0.184739 0.184739 0.184739 0.0057 16 i 0.836
Al6 Al 0.184739 0.184739 0.184739 0.0057 16 i 0.164
Al7 Al 0.25 0.0 0.5 0.00487 6 c 0.989

loop_
_atom_site_aniso_label
_atom_site_aniso_U_11
_atom_site_aniso_U_12
_atom_site_aniso_U_13
_atom_site_aniso_U_22
_atom_site_aniso_U_23
_atom_site_aniso_U_33
Ba2 0.00569 0.0 0.0 0.01028 0.0 0.01028
Si3 0.00651 0.0 0.0 0.00497 -6.1E-4 0.00601
Al4 0.00651 0.0 0.0 0.00497 -6.1E-4 0.00601
Al7 0.00484 0.0 0.0 0.00489 0.0 0.00489

File: test/xrd_icdd_PDF/PDF Card - 00-063-0273.cif
data_00-063-0273
# Copyright 2025 International Centre for Diffraction Data. All rights reserved.

_audit_creation_date                  2025-07-06
_audit_creation_method                'Generated by PDF-5+ 2025 4.25.0.2'

_chemical_name_systematic             'Dysprosium Nickel Germanium Sulfide'
_chemical_formula_moiety              'Dy3 Ni0.5 Ge S7'
_chemical_formula_sum                 'Dy3 Ge Ni0.5 S7'
_chemical_formula_weight              813.92

_cell_length_a                        9.7448(3)
_cell_length_b                        9.7448(3)
_cell_length_c                        5.7752(3)
_cell_angle_alpha                     90.0
_cell_angle_beta                      90.0
_cell_angle_gamma                     120.0
_cell_formula_units_Z                 2
_cell_volume                          474.95
_symmetry_cell_setting                hexagonal
_symmetry_space_group_name_H-M        P63
_symmetry_Int_Tables_number           173

loop_
_symmetry_equiv_pos_site_id
_symmetry_equiv_pos_as_xyz
1 x,y,z
2 -y,x-y,z
3 -x+y,-x,z
4 -x,-y,z+1/2
5 y,-x+y,z+1/2
6 x-y,x,z+1/2

loop_
_atom_site_label
_atom_site_type_symbol
_atom_site_fract_x
_atom_site_fract_y
_atom_site_fract_z
_atom_site_B_iso_or_equiv
_atom_site_symmetry_multiplicity
_atom_site_Wyckoff_symbol
_atom_site_occupancy
Dy1 Dy 0.6416 0.861 0.02 2.17 . . 1.0
Ni2 Ni 0.0 0.0 0.29 2.5 . . 0.5
Ge3 Ge 0.3333 0.6667 0.448 1.5 . . 1.0
S4 S 0.48 0.572 0.28 2.6 . . 1.0
S5 S 0.897 0.143 0.056 1.7 . . 1.0
S6 S 0.3333 0.6667 0.824 2.0 . . 1.0

File: test/xrd_icdd_PDF/PDF Card - 00-063-0308.cif
data_00-063-0308
# Copyright 2025 International Centre for Diffraction Data. All rights reserved.

_audit_creation_date                  2025-07-06
_audit_creation_method                'Generated by PDF-5+ 2025 4.25.0.2'

_chemical_name_systematic             'Nickel Samarium Germanium Sulfide'
_chemical_formula_moiety              'Ni0.5 Sm3 Ge S7'
_chemical_formula_sum                 'Ge Ni0.5 S7 Sm3'
_chemical_formula_weight              777.50

_cell_length_a                        9.9675(2)
_cell_length_b                        9.9675(2)
_cell_length_c                        5.7875(1)
_cell_angle_alpha                     90.0
_cell_angle_beta                      90.0
_cell_angle_gamma                     120.0
_cell_formula_units_Z                 2
_cell_volume                          497.96
_symmetry_cell_setting                hexagonal
_symmetry_space_group_name_H-M        P63
_symmetry_Int_Tables_number           173

loop_
_symmetry_equiv_pos_site_id
_symmetry_equiv_pos_as_xyz
1 x,y,z
2 -y,x-y,z
3 -x+y,-x,z
4 -x,-y,z+1/2
5 y,-x+y,z+1/2
6 x-y,x,z+1/2

loop_
_atom_site_label
_atom_site_type_symbol
_atom_site_fract_x
_atom_site_fract_y
_atom_site_fract_z
_atom_site_B_iso_or_equiv
_atom_site_symmetry_multiplicity
_atom_site_Wyckoff_symbol
_atom_site_occupancy
Sm1 Sm 0.6424 0.869 0.968 1.22 . . 1.0
Ni2 Ni 0.0 0.0 0.29 2.1 . . 0.5
Ge3 Ge 0.3333 0.6667 0.388 1.0 . . 1.0
S4 S 0.474 0.576 0.229 0.7 . . 1.0
S5 S 0.907 0.162 0.0 0.9 . . 1.0
S6 S 0.3333 0.6667 0.749 1.9 . . 1.0

File: test/xrd_icdd_PDF/PDF Card - 00-063-0332.cif
data_00-063-0332
# Copyright 2025 International Centre for Diffraction Data. All rights reserved.

_audit_creation_date                  2025-07-06
_audit_creation_method                'Generated by PDF-5+ 2025 4.25.0.2'

_chemical_name_systematic             'Iron Antimony Tellurium'
_chemical_formula_moiety              'Fe Sb2.20 Te0.80'
_chemical_formula_structural          'Fe ( Sb2.20 Te0.80 )'
_chemical_formula_sum                 'Fe Sb2.2 Te0.8'
_chemical_formula_weight              425.80

_cell_length_a                        9.111198(31)
_cell_length_b                        9.111198(31)
_cell_length_c                        9.111198(31)
_cell_angle_alpha                     90.0
_cell_angle_beta                      90.0
_cell_angle_gamma                     90.0
_cell_formula_units_Z                 8
_cell_volume                          756.36
_symmetry_cell_setting                cubic
_symmetry_space_group_name_H-M        Im-3
_symmetry_Int_Tables_number           204

loop_
_symmetry_equiv_pos_site_id
_symmetry_equiv_pos_as_xyz
1 x,y,z
2 -x,-y,-z
3 z,x,y
4 -z,-x,-y
5 y,z,x
6 -y,-z,-x
7 x,-y,-z
8 -x,y,z
9 z,-x,-y
10 -z,x,y
11 y,-z,-x
12 -y,z,x
13 -x,y,-z
14 x,-y,z
15 -z,x,-y
16 z,-x,y
17 -y,z,-x
18 y,-z,x
19 -x,-y,z
20 x,y,-z
21 -z,-x,y
22 z,x,-y
23 -y,-z,x
24 y,z,-x
25 x+1/2,y+1/2,z+1/2
26 -x+1/2,-y+1/2,-z+1/2
27 z+1/2,x+1/2,y+1/2
28 -z+1/2,-x+1/2,-y+1/2
29 y+1/2,z+1/2,x+1/2
30 -y+1/2,-z+1/2,-x+1/2
31 x+1/2,-y+1/2,-z+1/2
32 -x+1/2,y+1/2,z+1/2
33 z+1/2,-x+1/2,-y+1/2
34 -z+1/2,x+1/2,y+1/2
35 y+1/2,-z+1/2,-x+1/2
36 -y+1/2,z+1/2,x+1/2
37 -x+1/2,y+1/2,-z+1/2
38 x+1/2,-y+1/2,z+1/2
39 -z+1/2,x+1/2,-y+1/2
40 z+1/2,-x+1/2,y+1/2
41 -y+1/2,z+1/2,-x+1/2
42 y+1/2,-z+1/2,x+1/2
43 -x+1/2,-y+1/2,z+1/2
44 x+1/2,y+1/2,-z+1/2
45 -z+1/2,-x+1/2,y+1/2
46 z+1/2,x+1/2,-y+1/2
47 -y+1/2,-z+1/2,x+1/2
48 y+1/2,z+1/2,-x+1/2

loop_
_atom_site_label
_atom_site_type_symbol
_atom_site_fract_x
_atom_site_fract_y
_atom_site_fract_z
_atom_site_U_iso_or_equiv
_atom_site_symmetry_multiplicity
_atom_site_Wyckoff_symbol
_atom_site_occupancy
Fe1 Fe 0.25 0.25 0.25 0.0112 8 c 1.0
Sb2 Sb 0.0 0.15786 0.33159 0.01463 24 g 0.73333
Te3 Te 0.0 0.15786 0.33159 0.01463 24 g 0.26667

File: test/xrd_icdd_PDF/PDF Card - 00-063-0397.cif
data_00-063-0397
# Copyright 2025 International Centre for Diffraction Data. All rights reserved.

_audit_creation_date                  2025-07-06
_audit_creation_method                'Generated by PDF-5+ 2025 4.25.0.2'

_chemical_name_systematic             'Dysprosium Nickel Silicon'
_chemical_name_common                 'dysprosium nickel silicide'
_chemical_formula_moiety              'Dy3 Ni Si2'
_chemical_formula_sum                 'Dy3 Ni Si2'
_chemical_formula_weight              602.37

_cell_length_a                        11.2464(3)
_cell_length_b                        4.1182(1)
_cell_length_c                        11.1642(3)
_cell_angle_alpha                     90.0
_cell_angle_beta                      90.0
_cell_angle_gamma                     90.0
_cell_formula_units_Z                 4
_cell_volume                          517.07
_symmetry_cell_setting                orthorhombic
_symmetry_space_group_name_H-M        Pnma
_symmetry_Int_Tables_number           62

loop_
_symmetry_equiv_pos_site_id
_symmetry_equiv_pos_as_xyz
1 x,y,z
2 -x,-y,-z
3 x+1/2,-y+1/2,-z+1/2
4 -x+1/2,y+1/2,z+1/2
5 -x,y+1/2,-z
6 x,-y+1/2,z
7 -x+1/2,-y,z+1/2
8 x+1/2,y,-z+1/2

loop_
_atom_site_label
_atom_site_type_symbol
_atom_site_fract_x
_atom_site_fract_y
_atom_site_fract_z
_atom_site_U_iso_or_equiv
_atom_site_symmetry_multiplicity
_atom_site_Wyckoff_symbol
_atom_site_occupancy
Dy1 Dy 0.381 0.25 0.4383 . 4 c 1.0
Dy2 Dy 0.056 0.25 0.3755 . 4 c 1.0
Dy3 Dy 0.2125 0.25 0.6989 . 4 c 1.0
Ni4 Ni 0.127 0.25 0.126 . 4 c 1.0
Si5 Si 0.479 0.25 0.686 . 4 c 1.0
Si6 Si 0.3 0.25 0.009 . 4 c 1.0

File: test/xrd_icdd_PDF/PDF Card - 00-063-0434.cif
data_00-063-0434
# Copyright 2025 International Centre for Diffraction Data. All rights reserved.

_audit_creation_date                  2025-07-06
_audit_creation_method                'Generated by PDF-5+ 2025 4.25.0.2'

_chemical_name_systematic             'Thulium Nickel Germanium Sulfide'
_chemical_formula_moiety              'Tm3 Ni0.5 Ge S7'
_chemical_formula_sum                 'Ge Ni0.5 S7 Tm3'
_chemical_formula_weight              833.23

_cell_length_a                        9.5404(1)
_cell_length_b                        9.5404(1)
_cell_length_c                        5.8856(1)
_cell_angle_alpha                     90.0
_cell_angle_beta                      90.0
_cell_angle_gamma                     120.0
_cell_formula_units_Z                 2
_cell_volume                          463.93
_symmetry_cell_setting                hexagonal
_symmetry_space_group_name_H-M        P63
_symmetry_Int_Tables_number           173

loop_
_symmetry_equiv_pos_site_id
_symmetry_equiv_pos_as_xyz
1 x,y,z
2 -y,x-y,z
3 -x+y,-x,z
4 -x,-y,z+1/2
5 y,-x+y,z+1/2
6 x-y,x,z+1/2

loop_
_atom_site_label
_atom_site_type_symbol
_atom_site_fract_x
_atom_site_fract_y
_atom_site_fract_z
_atom_site_B_iso_or_equiv
_atom_site_symmetry_multiplicity
_atom_site_Wyckoff_symbol
_atom_site_occupancy
Tm1 Tm 0.6399 0.853 0.974 1.57 6 c 1.0
Ni2 Ni 0.0 0.0 0.29 3.1 2 a 0.5
Ge3 Ge 0.3333 0.6667 0.399 1.1 2 b 1.0
S4 S 0.466 0.5794 0.229 0.5 6 c 1.0
S5 S 0.884 0.119 0.044 1.3 6 c 1.0
S6 S 0.3333 0.6667 0.773 0.9 2 b 1.0

File: test/xrd_icdd_PDF/PDF Card - 00-063-0552.cif
data_00-063-0552
# Copyright 2025 International Centre for Diffraction Data. All rights reserved.

_audit_creation_date                  2025-07-06
_audit_creation_method                'Generated by PDF-5+ 2025 4.25.0.2'

_chemical_name_systematic             'Erbium Tin Vanadium'
_chemical_name_common                 'erbium stannide vanadium'
_chemical_formula_moiety              'Er Sn6 V6'
_chemical_formula_sum                 'Er Sn6 V6'
_chemical_formula_weight              1185.17

_cell_length_a                        5.51935(6)
_cell_length_b                        5.51935(6)
_cell_length_c                        9.1872(2)
_cell_angle_alpha                     90.0
_cell_angle_beta                      90.0
_cell_angle_gamma                     120.0
_cell_formula_units_Z                 1
_cell_volume                          242.38
_symmetry_cell_setting                hexagonal
_symmetry_space_group_name_H-M        P6/mmm
_symmetry_Int_Tables_number           191

loop_
_symmetry_equiv_pos_site_id
_symmetry_equiv_pos_as_xyz
1 x,y,z
2 -x,-y,-z
3 -y,x-y,z
4 y,-x+y,-z
5 -x+y,-x,z
6 x-y,x,-z
7 y,x,z
8 -y,-x,-z
9 -x,-x+y,z
10 x,x-y,-z
11 x-y,-y,z
12 -x+y,y,-z
13 -x,-y,z
14 x,y,-z
15 y,-x+y,z
16 -y,x-y,-z
17 x-y,x,z
18 -x+y,-x,-z
19 -y,-x,z
20 y,x,-z
21 x,x-y,z
22 -x,-x+y,-z
23 -x+y,y,z
24 x-y,-y,-z

loop_
_atom_site_label
_atom_site_type_symbol
_atom_site_fract_x
_atom_site_fract_y
_atom_site_fract_z
_atom_site_B_iso_or_equiv
_atom_site_symmetry_multiplicity
_atom_site_Wyckoff_symbol
_atom_site_occupancy
V1 V 0.5 0.0 0.2505 0.5 6 i 1.0
Er2 Er 0.0 0.0 0.0 0.83 1 a 0.893
Er3 Er 0.0 0.0 0.5 0.83 1 b 0.107
Sn4 Sn 0.0 0.0 0.332 0.83 2 e 0.897
Sn5 Sn 0.0 0.0 0.168 0.83 2 e 0.103
Sn6 Sn 0.33333 0.66666 0.5 0.48 2 d 1.0
Sn7 Sn 0.33333 0.66666 0.0 0.84 2 c 1.0

File: test/xrd_icdd_PDF/PDF Card - 00-063-0553.cif
data_00-063-0553
# Copyright 2025 International Centre for Diffraction Data. All rights reserved.

_audit_creation_date                  2025-07-06
_audit_creation_method                'Generated by PDF-5+ 2025 4.25.0.2'

_chemical_name_systematic             'Tin Vanadium Yttrium'
_chemical_name_common                 'stannide vanadium yttrium'
_chemical_formula_moiety              'Sn6 V6 Y'
_chemical_formula_sum                 'Sn6 V6 Y'
_chemical_formula_weight              1106.81

_cell_length_a                        5.52264(4)
_cell_length_b                        5.52264(4)
_cell_length_c                        9.18501(9)
_cell_angle_alpha                     90.0
_cell_angle_beta                      90.0
_cell_angle_gamma                     120.0
_cell_formula_units_Z                 1
_cell_volume                          242.61
_symmetry_cell_setting                hexagonal
_symmetry_space_group_name_H-M        P6/mmm
_symmetry_Int_Tables_number           191

loop_
_symmetry_equiv_pos_site_id
_symmetry_equiv_pos_as_xyz
1 x,y,z
2 -x,-y,-z
3 -y,x-y,z
4 y,-x+y,-z
5 -x+y,-x,z
6 x-y,x,-z
7 y,x,z
8 -y,-x,-z
9 -x,-x+y,z
10 x,x-y,-z
11 x-y,-y,z
12 -x+y,y,-z
13 -x,-y,z
14 x,y,-z
15 y,-x+y,z
16 -y,x-y,-z
17 x-y,x,z
18 -x+y,-x,-z
19 -y,-x,z
20 y,x,-z
21 x,x-y,z
22 -x,-x+y,-z
23 -x+y,y,z
24 x-y,-y,-z

loop_
_atom_site_label
_atom_site_type_symbol
_atom_site_fract_x
_atom_site_fract_y
_atom_site_fract_z
_atom_site_B_iso_or_equiv
_atom_site_symmetry_multiplicity
_atom_site_Wyckoff_symbol
_atom_site_occupancy
Y1 Y 0.0 0.0 0.0 1.54 1 a 1.0
V2 V 0.5 0.0 0.2507 0.74 6 i 1.0
Sn3 Sn 0.0 0.0 0.3343 1.31 2 e 1.0
Sn4 Sn 0.33333 0.66666 0.5 0.78 2 d 1.0
Sn5 Sn 0.33333 0.66666 0.0 0.77 2 c 1.0
