Repository: xia0WT/spectrumdavit

## Checkpoint
The pre-trained SpectrumDavit model checkpoint is available on [Zenodo] [![DOI](https://zenodo.org/badge/DOI/10.5281/zenodo.17172997.svg)](https://doi.org/10.5281/zenodo.17172997)

## Data Download
The dataset used in this project is available on [Zenodo] [![DOI](https://zenodo.org/badge/DOI/10.5281/zenodo.17173064.svg)](https://doi.org/10.5281/zenodo.17173064)

File: test/xrd_icdd_PDF/PDF Card - 00-063-0566.cif
data_00-063-0566
# Copyright 2025 International Centre for Diffraction Data. All rights reserved.

_audit_creation_date                  2025-07-06
_audit_creation_method                'Generated by PDF-5+ 2025 4.25.0.2'

_chemical_name_systematic             'Lithium Nickel Antimony Oxide'
_chemical_formula_moiety              'Li3 Ni2 Sb O6'
_chemical_formula_sum                 'Li3 Ni2 O6 Sb'
_chemical_formula_weight              355.96

_cell_length_a                        5.1828(2)
_cell_length_b                        8.9678(3)
_cell_length_c                        5.1578(2)
_cell_angle_alpha                     90.0
_cell_angle_beta                      109.695(2)
_cell_angle_gamma                     90.0
_cell_formula_units_Z                 2
_cell_volume                          225.45
_symmetry_cell_setting                monoclinic
_symmetry_space_group_name_H-M        C12/m1
_symmetry_Int_Tables_number           12

loop_
_symmetry_equiv_pos_site_id
_symmetry_equiv_pos_as_xyz
1 x,y,z
2 -x,-y,-z
3 x,-y,z
4 -x,y,-z
5 x+1/2,y+1/2,z
6 -x+1/2,-y+1/2,-z
7 x+1/2,-y+1/2,z
8 -x+1/2,y+1/2,-z

loop_
_atom_site_label
_atom_site_type_symbol
_atom_site_fract_x
_atom_site_fract_y
_atom_site_fract_z
_atom_site_U_iso_or_equiv
_atom_site_symmetry_multiplicity
_atom_site_Wyckoff_symbol
_atom_site_occupancy
Sb1 Sb 0.0 0.0 0.0 0.0109 . . 1.0
Ni2 Ni 0.0 0.3337 0.0 0.0058 . . 1.0
Li3 Li 0.0 0.164 0.5 0.05 . . 1.0
Li4 Li 0.0 0.5 0.5 0.012 . . 1.0
O5 O 0.7632 0.0 0.229 0.006 . . 1.0
O6 O 0.2478 0.1605 0.2283 0.0116 . . 1.0

File: test/xrd_icdd_PDF/PDF Card - 00-063-0578.cif
data_00-063-0578
# Copyright 2025 International Centre for Diffraction Data. All rights reserved.

_audit_creation_date                  2025-07-06
_audit_creation_method                'Generated by PDF-5+ 2025 4.25.0.2'

_chemical_name_systematic             'Barium Strontium Cobalt Iron Oxide'
_chemical_formula_moiety              '( Ba0.2 Sr0.8 ) Co2 Fe16 O27'
_chemical_formula_sum                 'Ba0.2 Co2 Fe16 O27 Sr0.8'
_chemical_formula_weight              1540.92

_cell_length_a                        5.89789(18)
_cell_length_b                        5.89789(18)
_cell_length_c                        32.8110(13)
_cell_angle_alpha                     90.0
_cell_angle_beta                      90.0
_cell_angle_gamma                     120.0
_cell_formula_units_Z                 2
_cell_volume                          988.42
_symmetry_cell_setting                hexagonal
_symmetry_space_group_name_H-M        P63/mmc
_symmetry_Int_Tables_number           194

loop_
_symmetry_equiv_pos_site_id
_symmetry_equiv_pos_as_xyz
1 x,y,z
2 -x,-y,-z
3 -y,x-y,z
4 y,-x+y,-z
5 -x+y,-x,z
6 x-y,x,-z
7 -y,-x,z
8 y,x,-z
9 x,x-y,z
10 -x,-x+y,-z
11 -x+y,y,z
12 x-y,-y,-z
13 -x,-y,z+1/2
14 x,y,-z+1/2
15 y,-x+y,z+1/2
16 -y,x-y,-z+1/2
17 x-y,x,z+1/2
18 -x+y,-x,-z+1/2
19 y,x,z+1/2
20 -y,-x,-z+1/2
21 -x,-x+y,z+1/2
22 x,x-y,-z+1/2
23 x-y,-y,z+1/2
24 -x+y,y,-z+1/2

loop_
_atom_site_label
_atom_site_type_symbol
_atom_site_fract_x
_atom_site_fract_y
_atom_site_fract_z
_atom_site_U_iso_or_equiv
_atom_site_symmetry_multiplicity
_atom_site_Wyckoff_symbol
_atom_site_occupancy
Ba1 Ba 0.0 0.0 0.25 0.003 . . 0.2
Sr2 Sr 0.0 0.0 0.25 0.003 . . 0.8
Fe3 Fe 0.33333 0.66667 0.58992 0.005 . . 0.88889
Co4 Co 0.33333 0.66667 0.58992 0.005 . . 0.11111
Fe5 Fe 0.5 0.0 0.0 0.005 . . 0.88889
Co6 Co 0.5 0.0 0.0 0.005 . . 0.11111
Fe7 Fe 0.33333 0.66667 0.25 0.005 . . 0.88889
Co8 Co 0.33333 0.66667 0.25 0.005 . . 0.11111
Fe9 Fe 0.33333 0.66667 0.0734 0.005 . . 0.88889
Co10 Co 0.33333 0.66667 0.0734 0.005 . . 0.11111
Fe11 Fe 0.33333 0.66667 0.71485 0.005 . . 0.88889
Co12 Co 0.33333 0.66667 0.71485 0.005 . . 0.11111
Fe13 Fe 0.0 0.0 0.05787 0.005 . . 0.88889
Co14 Co 0.0 0.0 0.05787 0.005 . . 0.11111
Fe15 Fe 0.16832 0.3366 0.14646 0.005 . . 0.88889
Co16 Co 0.131 0.262 0.14646 0.005 . . 0.11111
O17 O 0.50117 0.00234 0.1107 0.01 . . 1.0
O18 O 0.33333 0.66667 0.53448 0.01 . . 1.0
O19 O 0.165 0.33 0.03634 0.01 . . 1.0
O20 O 0.16749 0.33498 0.6799 0.01 . . 1.0
O21 O 0.5 0.0 0.25 0.01 . . 1.0
O22 O 0.0 0.0 0.11344 0.01 . . 1.0
O23 O 0.33333 0.66667 0.17958 0.01 . . 1.0

File: test/xrd_icdd_PDF/PDF Card - 00-063-0664.cif
data_00-063-0664
# Copyright 2025 International Centre for Diffraction Data. All rights reserved.

_audit_creation_date                  2025-07-06
_audit_creation_method                'Generated by PDF-5+ 2025 4.25.0.2'

_chemical_name_systematic             'Strontium Cobalt Oxide Silver Selenium'
_chemical_name_common                 oxyselenide
_chemical_formula_moiety              'Sr2 Co O2 Ag2 Se2'
_chemical_formula_structural          'Sr2 Co O2 ( Ag Se )2'
_chemical_formula_sum                 'Ag2 Co O2 Se2 Sr2'
_chemical_formula_weight              639.83

# Atomic parameters are cross-referenced from PDF entry 04-019-7345

_cell_length_a                        4.0980(1)
_cell_length_b                        4.0980(1)
_cell_length_c                        19.4316(2)
_cell_angle_alpha                     90
_cell_angle_beta                      90
_cell_angle_gamma                     90
_cell_formula_units_Z                 2
_cell_volume                          326.33
_symmetry_cell_setting                tetragonal
_symmetry_space_group_name_H-M        I4/mmm
_symmetry_Int_Tables_number           139

loop_
_symmetry_equiv_pos_site_id
_symmetry_equiv_pos_as_xyz
1 x,y,z
2 -x,-y,-z
3 -x,-y,z
4 x,y,-z
5 -x,y,z
6 x,-y,-z
7 x,-y,z
8 -x,y,-z
9 -y,x,z
10 y,-x,-z
11 y,-x,z
12 -y,x,-z
13 y,x,z
14 -y,-x,-z
15 -y,-x,z
16 y,x,-z
17 x+1/2,y+1/2,z+1/2
18 -x+1/2,-y+1/2,-z+1/2
19 -x+1/2,-y+1/2,z+1/2
20 x+1/2,y+1/2,-z+1/2
21 -x+1/2,y+1/2,z+1/2
22 x+1/2,-y+1/2,-z+1/2
23 x+1/2,-y+1/2,z+1/2
24 -x+1/2,y+1/2,-z+1/2
25 -y+1/2,x+1/2,z+1/2
26 y+1/2,-x+1/2,-z+1/2
27 y+1/2,-x+1/2,z+1/2
28 -y+1/2,x+1/2,-z+1/2
29 y+1/2,x+1/2,z+1/2
30 -y+1/2,-x+1/2,-z+1/2
31 -y+1/2,-x+1/2,z+1/2
32 y+1/2,x+1/2,-z+1/2

loop_
_atom_site_label
_atom_site_type_symbol
_atom_site_fract_x
_atom_site_fract_y
_atom_site_fract_z
_atom_site_U_iso_or_equiv
_atom_site_symmetry_multiplicity
_atom_site_Wyckoff_symbol
_atom_site_occupancy
Sr1 Sr 0.0 0.0 0.41655 0.0185 4 e 1.0
Co2 Co 0.0 0.0 0.0 0.0164 2 a 1.0
O3 O 0.0 0.5 0.0 0.01333 4 c 1.0
Ag4 Ag 0.0 0.5 0.25 0.0278 4 d 0.982
Se5 Se 0.0 0.0 0.15453 0.0218 4 e 1.0

File: test/xrd_icdd_PDF/PDF Card - 00-063-0703.cif
data_00-063-0703
# Copyright 2025 International Centre for Diffraction Data. All rights reserved.

_audit_creation_date                  2025-07-06
_audit_creation_method                'Generated by PDF-5+ 2025 4.25.0.2'

_chemical_name_systematic             'Barium Cobalt Zinc Sulfide'
_chemical_formula_moiety              'Ba2 Co0.5 Zn0.5 S3'
_chemical_formula_sum                 'Ba2 Co0.5 S3 Zn0.5'
_chemical_formula_weight              433.00

_cell_length_a                        11.9948(3)
_cell_length_b                        4.2060(1)
_cell_length_c                        12.5341(4)
_cell_angle_alpha                     90.0
_cell_angle_beta                      90.0
_cell_angle_gamma                     90.0
_cell_formula_units_Z                 4
_cell_volume                          632.35
_symmetry_cell_setting                orthorhombic
_symmetry_space_group_name_H-M        Pnma
_symmetry_Int_Tables_number           62

loop_
_symmetry_equiv_pos_site_id
_symmetry_equiv_pos_as_xyz
1 x,y,z
2 -x,-y,-z
3 x+1/2,-y+1/2,-z+1/2
4 -x+1/2,y+1/2,z+1/2
5 -x,y+1/2,-z
6 x,-y+1/2,z
7 -x+1/2,-y,z+1/2
8 x+1/2,y,-z+1/2

loop_
_atom_site_label
_atom_site_type_symbol
_atom_site_fract_x
_atom_site_fract_y
_atom_site_fract_z
_atom_site_U_iso_or_equiv
_atom_site_symmetry_multiplicity
_atom_site_Wyckoff_symbol
_atom_site_occupancy
Ba1 Ba 0.8271 0.25 0.5179 0.01038 4 c 1.0
Ba2 Ba 0.4882 0.25 0.3265 0.01325 4 c 1.0
Co3 Co 0.747 0.25 0.8043 0.0142 4 c 0.5
Zn4 Zn 0.747 0.25 0.8043 0.0142 4 c 0.5
S5 S 0.8666 0.25 0.9483 0.025 4 c 1.0
S6 S 0.5566 0.25 0.8606 0.025 4 c 1.0
S7 S 0.2262 0.25 0.2924 0.025 4 c 1.0

File: test/xrd_icdd_PDF/PDF Card - 00-063-0769.cif
data_00-063-0769
# Copyright 2025 International Centre for Diffraction Data. All rights reserved.

_audit_creation_date                  2025-07-06
_audit_creation_method                'Generated by PDF-5+ 2025 4.25.0.2'

_chemical_name_systematic             'Potassium Yttrium Hafnium Phosphate'
_chemical_name_common                 'potassium yttrium hafnium tris(orthophosphate)'
_chemical_formula_moiety              'K2 Y Hf ( P O4 )3'
_chemical_formula_sum                 'Hf K2 O12 P3 Y'
_chemical_formula_weight              630.50

_cell_length_a                        10.30748(9)
_cell_length_b                        10.30748(9)
_cell_length_c                        10.30748(9)
_cell_angle_alpha                     90.0
_cell_angle_beta                      90.0
_cell_angle_gamma                     90.0
_cell_formula_units_Z                 4
_cell_volume                          1095.11
_symmetry_cell_setting                cubic
_symmetry_space_group_name_H-M        P213
_symmetry_Int_Tables_number           198

loop_
_symmetry_equiv_pos_site_id
_symmetry_equiv_pos_as_xyz
1 x,y,z
2 z,x,y
3 y,z,x
4 x+1/2,-y+1/2,-z
5 z+1/2,-x+1/2,-y
6 y+1/2,-z+1/2,-x
7 -x,y+1/2,-z+1/2
8 -z,x+1/2,-y+1/2
9 -y,z+1/2,-x+1/2
10 -x+1/2,-y,z+1/2
11 -z+1/2,-x,y+1/2
12 -y+1/2,-z,x+1/2

loop_
_atom_site_label
_atom_site_type_symbol
_atom_site_fract_x
_atom_site_fract_y
_atom_site_fract_z
_atom_site_U_iso_or_equiv
_atom_site_symmetry_multiplicity
_atom_site_Wyckoff_symbol
_atom_site_occupancy
K1 K 0.6984 0.6984 0.6984 . . . 1.0
K2 K 0.9307 0.9307 0.9307 . . . 1.0
Y3 Y 0.14694 0.14694 0.14694 . . . 0.395
Y4 Y 0.41559 0.41559 0.41559 . . . 0.605
Hf5 Hf 0.14694 0.14694 0.14694 . . . 0.605
Hf6 Hf 0.41559 0.41559 0.41559 . . . 0.395
P7 P 0.4609 0.2311 0.1292 . . . 1.0
O8 O 0.3207 0.2448 0.0864 . . . 1.0
O9 O 0.5337 0.3118 0.0155 . . . 1.0
O10 O 0.497 0.0965 0.1595 . . . 1.0
O11 O 0.475 0.3063 0.2526 . . . 1.0

File: test/xrd_icdd_PDF/PDF Card - 00-063-0773.cif
data_00-063-0773
# Copyright 2025 International Centre for Diffraction Data. All rights reserved.

_audit_creation_date                  2025-07-06
_audit_creation_method                'Generated by PDF-5+ 2025 4.25.0.2'

_chemical_name_systematic             'Sodium Potassium Niobium Oxide'
_chemical_name_common                 'sodium potassium niobate'
_chemical_formula_moiety              'Na0.70 K0.30 Nb O3'
_chemical_formula_sum                 'K0.3 Na0.7 Nb O3'
_chemical_formula_weight              168.73

_cell_length_a                        5.59717(10)
_cell_length_b                        5.59717(10)
_cell_length_c                        13.8423(4)
_cell_angle_alpha                     90.0
_cell_angle_beta                      90.0
_cell_angle_gamma                     120.0
_cell_formula_units_Z                 6
_cell_volume                          375.56
_symmetry_cell_setting                hexagonal
_symmetry_space_group_name_H-M        R3cH
_symmetry_Int_Tables_number           161

loop_
_symmetry_equiv_pos_site_id
_symmetry_equiv_pos_as_xyz
1 x,y,z
2 -y,x-y,z
3 -x+y,-x,z
4 -y,-x,z+1/2
5 x,x-y,z+1/2
6 -x+y,y,z+1/2
7 x+2/3,y+1/3,z+1/3
8 -y+2/3,x-y+1/3,z+1/3
9 -x+y+2/3,-x+1/3,z+1/3
10 -y+2/3,-x+1/3,z+5/6
11 x+2/3,x-y+1/3,z+5/6
12 -x+y+2/3,y+1/3,z+5/6
13 x+1/3,y+2/3,z+2/3
14 -y+1/3,x-y+2/3,z+2/3
15 -x+y+1/3,-x+2/3,z+2/3
16 -y+1/3,-x+2/3,z+1/6
17 x+1/3,x-y+2/3,z+1/6
18 -x+y+1/3,y+2/3,z+1/6

loop_
_atom_site_label
_atom_site_type_symbol
_atom_site_fract_x
_atom_site_fract_y
_atom_site_fract_z
_atom_site_U_iso_or_equiv
_atom_site_symmetry_multiplicity
_atom_site_Wyckoff_symbol
_atom_site_occupancy
Na1 Na 0.0 0.0 0.266 . . . 0.7
K2 K 0.0 0.0 0.266 . . . 0.3
Nb3 Nb 0.0 0.0 0.0155 . . . 1.0
O4 O 0.1388 0.337 0.08333 . . . 1.0

File: test/xrd_icdd_PDF/PDF Card - 00-063-0774.cif
data_00-063-0774
# Copyright 2025 International Centre for Diffraction Data. All rights reserved.

_audit_creation_date                  2025-07-06
_audit_creation_method                'Generated by PDF-5+ 2025 4.25.0.2'

_chemical_name_systematic             'Potassium Sodium Niobium Oxide'
_chemical_name_common                 'potassium sodium niobate'
_chemical_formula_moiety              'K0.30 Na0.70 Nb O3'
_chemical_formula_sum                 'K0.3 Na0.7 Nb O3'
_chemical_formula_weight              168.73

_cell_length_a                        5.65868(12)
_cell_length_b                        3.93856(5)
_cell_length_c                        5.62480(13)
_cell_angle_alpha                     90.0
_cell_angle_beta                      90.073(3)
_cell_angle_gamma                     90.0
_cell_formula_units_Z                 2
_cell_volume                          125.36
_symmetry_cell_setting                monoclinic
_symmetry_space_group_name_H-M        P1m1
_symmetry_Int_Tables_number           6

loop_
_symmetry_equiv_pos_site_id
_symmetry_equiv_pos_as_xyz
1 x,y,z
2 x,-y,z

loop_
_atom_site_label
_atom_site_type_symbol
_atom_site_fract_x
_atom_site_fract_y
_atom_site_fract_z
_atom_site_U_iso_or_equiv
_atom_site_symmetry_multiplicity
_atom_site_Wyckoff_symbol
_atom_site_occupancy
Na1 Na 0.5389 0.5 0.018 . . . 0.7
K2 K 0.5389 0.5 0.018 . . . 0.3
Na3 Na 0.0389 0.5 0.518 . . . 0.7
K4 K 0.0389 0.5 0.518 . . . 0.3
Nb5 Nb 0.0362 0.0 -0.003 . . . 1.0
Nb6 Nb 0.5362 0.0 0.497 . . . 1.0
O7 O 0.0 0.5 0.0 . . . 1.0
O8 O 0.5 0.5 0.5 . . . 1.0
O9 O 0.2737 0.0 0.2286 . . . 1.0
O10 O 0.2286 0.0 0.7263 . . . 1.0
O11 O 0.7714 0.0 0.2737 . . . 1.0
O12 O 0.7263 0.0 0.7714 . . . 1.0

File: test/xrd_icdd_PDF/PDF Card - 00-063-0776.cif
data_00-063-0776
# Copyright 2025 International Centre for Diffraction Data. All rights reserved.

_audit_creation_date                  2025-07-06
_audit_creation_method                'Generated by PDF-5+ 2025 4.25.0.2'

_chemical_name_systematic             'Cesium Magnesium Silicon Oxide'
_chemical_name_common                 'dicesium magnesium pentasilicate'
_chemical_formula_moiety              'Cs2 Mg Si5 O12'
_chemical_formula_sum                 'Cs2 Mg O12 Si5'
_chemical_formula_weight              622.53

_cell_length_a                        13.6371(5)
_cell_length_b                        13.6689(5)
_cell_length_c                        13.7280(5)
_cell_angle_alpha                     90.0
_cell_angle_beta                      90.0
_cell_angle_gamma                     90.0
_cell_formula_units_Z                 8
_cell_volume                          2558.96
_symmetry_cell_setting                orthorhombic
_symmetry_space_group_name_H-M        Pbca
_symmetry_Int_Tables_number           61

loop_
_symmetry_equiv_pos_site_id
_symmetry_equiv_pos_as_xyz
1 x,y,z
2 -x,-y,-z
3 x+1/2,-y+1/2,-z
4 -x+1/2,y+1/2,z
5 -x,y+1/2,-z+1/2
6 x,-y+1/2,z+1/2
7 -x+1/2,-y,z+1/2
8 x+1/2,y,-z+1/2

loop_
_atom_site_label
_atom_site_type_symbol
_atom_site_fract_x
_atom_site_fract_y
_atom_site_fract_z
_atom_site_U_iso_or_equiv
_atom_site_symmetry_multiplicity
_atom_site_Wyckoff_symbol
_atom_site_occupancy
Cs1 Cs 0.1466 0.1274 0.1374 0.0322 . . 1.0
Cs2 Cs 0.3931 0.3804 0.392 0.0322 . . 1.0
Mg3 Mg 0.366 0.835 0.916 0.002 . . 1.0
Si4 Si 0.111 0.657 0.589 0.035 . . 1.0
Si5 Si 0.597 0.109 0.665 0.035 . . 1.0
Si6 Si 0.63 0.602 0.131 0.035 . . 1.0
Si7 Si 0.93 0.377 0.834 0.035 . . 1.0
Si8 Si 0.825 0.909 0.365 0.035 . . 1.0
O9 O 0.479 0.379 0.16 0.034 . . 1.0
O10 O 0.144 0.486 0.378 0.034 . . 1.0
O11 O 0.39 0.116 0.479 0.034 . . 1.0
O12 O 0.754 0.394 0.615 0.034 . . 1.0
O13 O 0.614 0.726 0.392 0.034 . . 1.0
O14 O 0.346 0.638 0.741 0.034 . . 1.0
O15 O 0.955 0.9 0.666 0.034 . . 1.0
O16 O 0.639 0.975 0.876 0.034 . . 1.0
O17 O 0.863 0.653 0.953 0.034 . . 1.0
O18 O 0.21 0.886 0.133 0.034 . . 1.0
O19 O 0.143 0.201 0.884 0.034 . . 1.0
O20 O 0.93 0.147 0.217 0.034 . . 1.0

File: test/xrd_icdd_PDF/PDF Card - 00-063-0777.cif
data_00-063-0777
# Copyright 2025 International Centre for Diffraction Data. All rights reserved.

_audit_creation_date                  2025-07-06
_audit_creation_method                'Generated by PDF-5+ 2025 4.25.0.2'

_chemical_name_systematic             'Cesium Zinc Silicon Oxide'
_chemical_name_common                 'dicesium zinc pentasilicate'
_chemical_formula_moiety              'Cs2 Zn Si5 O12'
_chemical_formula_sum                 'Cs2 O12 Si5 Zn'
_chemical_formula_weight              663.61

_cell_length_a                        13.6415(9)
_cell_length_b                        13.6233(8)
_cell_length_c                        13.6653(9)
_cell_angle_alpha                     90.0
_cell_angle_beta                      90.0
_cell_angle_gamma                     90.0
_cell_formula_units_Z                 8
_cell_volume                          2539.59
_symmetry_cell_setting                orthorhombic
_symmetry_space_group_name_H-M        Pbca
_symmetry_Int_Tables_number           61

loop_
_symmetry_equiv_pos_site_id
_symmetry_equiv_pos_as_xyz
1 x,y,z
2 -x,-y,-z
3 x+1/2,-y+1/2,-z
4 -x+1/2,y+1/2,z
5 -x,y+1/2,-z+1/2
6 x,-y+1/2,z+1/2
7 -x+1/2,-y,z+1/2
8 x+1/2,y,-z+1/2

loop_
_atom_site_label
_atom_site_type_symbol
_atom_site_fract_x
_atom_site_fract_y
_atom_site_fract_z
_atom_site_U_iso_or_equiv
_atom_site_symmetry_multiplicity
_atom_site_Wyckoff_symbol
_atom_site_occupancy
Cs1 Cs 0.118 0.117 0.1105 . . . 1.0
Cs2 Cs 0.3624 0.3648 0.3558 . . . 1.0
Si3 Si 0.381 0.86 0.89 . . . 0.85
Zn4 Zn 0.381 0.86 0.89 . . . 0.15
Si5 Si 0.126 0.659 0.586 . . . 0.15
Zn6 Zn 0.126 0.659 0.586 . . . 0.85
Si7 Si 0.585 0.132 0.677 . . . 1.0
Si8 Si 0.671 0.564 0.124 . . . 1.0
Si9 Si 0.902 0.385 0.832 . . . 1.0
Si10 Si 0.857 0.907 0.387 . . . 1.0
O11 O 0.469 0.357 0.171 . . . 1.0
O12 O 0.114 0.482 0.315 . . . 1.0
O13 O 0.387 0.13 0.454 . . . 1.0
O14 O 0.709 0.446 0.631 . . . 1.0
O15 O 0.637 0.719 0.379 . . . 1.0
O16 O 0.377 0.65 0.712 . . . 1.0
O17 O 0.98 0.896 0.661 . . . 1.0
O18 O 0.654 0.976 0.88 . . . 1.0
O19 O 0.891 0.637 0.991 . . . 1.0
O20 O 0.238 0.901 0.108 . . . 1.0
O21 O 0.125 0.226 0.883 . . . 1.0
O22 O 0.861 0.12 0.222 . . . 1.0

File: test/xrd_icdd_PDF/PDF Card - 00-063-0778.cif
data_00-063-0778
# Copyright 2025 International Centre for Diffraction Data. All rights reserved.

_audit_creation_date                  2025-07-06
_audit_creation_method                'Generated by PDF-5+ 2025 4.25.0.2'

_chemical_name_systematic             'Rubidium Calcium Niobium Oxide'
_chemical_name_common                 'rubidium dicalcium triniobate(V)'
_chemical_formula_moiety              'Rb Ca2 Nb3 O10'
_chemical_formula_sum                 'Ca2 Nb3 O10 Rb'
_chemical_formula_weight              604.33

_cell_length_a                        3.85865(6)
_cell_length_b                        3.85865(6)
_cell_length_c                        14.9108(3)
_cell_angle_alpha                     90.0
_cell_angle_beta                      90.0
_cell_angle_gamma                     90.0
_cell_formula_units_Z                 1
_cell_volume                          222.01
_symmetry_cell_setting                tetragonal
_symmetry_space_group_name_H-M        P4/mmm
_symmetry_Int_Tables_number           123

loop_
_symmetry_equiv_pos_site_id
_symmetry_equiv_pos_as_xyz
1 x,y,z
2 -x,-y,-z
3 -x,-y,z
4 x,y,-z
5 -x,y,z
6 x,-y,-z
7 x,-y,z
8 -x,y,-z
9 -y,x,z
10 y,-x,-z
11 y,-x,z
12 -y,x,-z
13 y,x,z
14 -y,-x,-z
15 -y,-x,z
16 y,x,-z

loop_
_atom_site_label
_atom_site_type_symbol
_atom_site_fract_x
_atom_site_fract_y
_atom_site_fract_z
_atom_site_U_iso_or_equiv
_atom_site_symmetry_multiplicity
_atom_site_Wyckoff_symbol
_atom_site_occupancy
Rb1 Rb 0.5 0.5 0.5 0.0433 . . 1.0
Ca2 Ca 0.5 0.5 0.14706 0.0281 . . 1.0
Nb3 Nb 0.0 0.0 0.0 0.0127 . . 1.0
Nb4 Nb 0.0 0.0 0.28537 0.0134 . . 1.0
O5 O 0.0 0.5 0.0 0.0716 . . 1.0
O6 O 0.0 0.0 0.1258 0.0716 . . 1.0
O7 O 0.0 0.5 0.2599 0.0716 . . 1.0
O8 O 0.0 0.0 0.396 0.0716 . . 1.0

File: test/xrd_icdd_PDF/PDF Card - 00-064-0037.cif
data_00-064-0037
# Copyright 2025 International Centre for Diffraction Data. All rights reserved.

_audit_creation_date                  2025-07-06
_audit_creation_method                'Generated by PDF-5+ 2025 4.25.0.2'

_chemical_name_systematic             'Sodium Bismuth Titanium Oxide'
_chemical_name_common                 'sodium bismuth titanate'
_chemical_formula_moiety              '( Na0.5 Bi0.5 ) Ti O3'
_chemical_formula_sum                 'Bi0.5 Na0.5 O3 Ti'
_chemical_formula_weight              211.85

# Atomic parameters are cross-referenced from PDF entry 04-014-1986

_cell_length_a                        3.89
_cell_length_b                        3.89
_cell_length_c                        3.89
_cell_angle_alpha                     90
_cell_angle_beta                      90
_cell_angle_gamma                     90
_cell_formula_units_Z                 1
_cell_volume                          58.86
_symmetry_cell_setting                cubic
_symmetry_space_group_name_H-M        Pm-3m
_symmetry_Int_Tables_number           221

loop_
_symmetry_equiv_pos_site_id
_symmetry_equiv_pos_as_xyz
1 x,y,z
2 -x,-y,-z
3 z,x,y
4 -z,-x,-y
5 y,z,x
6 -y,-z,-x
7 x,z,y
8 -x,-z,-y
9 y,x,z
10 -y,-x,-z
11 z,y,x
12 -z,-y,-x
13 x,-y,-z
14 -x,y,z
15 z,-x,-y
16 -z,x,y
17 y,-z,-x
18 -y,z,x
19 x,-z,-y
20 -x,z,y
21 y,-x,-z
22 -y,x,z
23 z,-y,-x
24 -z,y,x
25 -x,y,-z
26 x,-y,z
27 -z,x,-y
28 z,-x,y
29 -y,z,-x
30 y,-z,x
31 -x,z,-y
32 x,-z,y
33 -y,x,-z
34 y,-x,z
35 -z,y,-x
36 z,-y,x
37 -x,-y,z
38 x,y,-z
39 -z,-x,y
40 z,x,-y
41 -y,-z,x
42 y,z,-x
43 -x,-z,y
44 x,z,-y
45 -y,-x,z
46 y,x,-z
47 -z,-y,x
48 z,y,-x

loop_
_atom_site_label
_atom_site_type_symbol
_atom_site_fract_x
_atom_site_fract_y
_atom_site_fract_z
_atom_site_U_iso_or_equiv
_atom_site_symmetry_multiplicity
_atom_site_Wyckoff_symbol
_atom_site_occupancy
O1 O 0.5 0.0 0.0 . 3 d 1.0
Bi2 Bi 0.5 0.5 0.5 . 1 b 0.5
Na3 Na 0.5 0.5 0.5 . 1 b 0.5
Ti4 Ti 0.0 0.0 0.0 . 1 a 1.0

File: test/xrd_icdd_PDF/PDF Card - 00-064-0072.cif
data_00-064-0072
# Copyright 2025 International Centre for Diffraction Data. All rights reserved.

_audit_creation_date                  2025-07-06
_audit_creation_method                'Generated by PDF-5+ 2025 4.25.0.2'

_chemical_name_systematic             'Bismuth Samarium Iron Oxide'
_chemical_formula_moiety              'Bi0.9 Sm0.1 Fe O3'
_chemical_formula_sum                 'Bi0.9 Fe O3 Sm0.1'
_chemical_formula_weight              306.96

# Atomic parameters are cross-referenced from PDF entry 04-018-3153

_cell_length_a                        5.6048(2)
_cell_length_b                        11.2517(4)
_cell_length_c                        15.5824(6)
_cell_angle_alpha                     90
_cell_angle_beta                      90
_cell_angle_gamma                     90
_cell_formula_units_Z                 16
_cell_volume                          982.68
_symmetry_cell_setting                orthorhombic
_symmetry_space_group_name_H-M        Pnam
_symmetry_Int_Tables_number           62

loop_
_symmetry_equiv_pos_site_id
_symmetry_equiv_pos_as_xyz
1 x,y,z
2 -x,-y,-z
3 x+1/2,-y+1/2,-z+1/2
4 -x+1/2,y+1/2,z+1/2
5 -x,-y,z+1/2
6 x,y,-z+1/2
7 -x+1/2,y+1/2,-z
8 x+1/2,-y+1/2,z

loop_
_atom_site_label
_atom_site_type_symbol
_atom_site_fract_x
_atom_site_fract_y
_atom_site_fract_z
_atom_site_B_iso_or_equiv
_atom_site_symmetry_multiplicity
_atom_site_Wyckoff_symbol
_atom_site_occupancy
Bi1 Bi 0.1924 0.3725 0.9918 0.88 8 d 0.9
Sm2 Sm 0.1924 0.3725 0.9918 0.88 8 d 0.1
Bi3 Bi 0.2094 0.3637 0.25 0.88 4 c 0.9
Sm4 Sm 0.2094 0.3637 0.25 0.88 4 c 0.1
Bi5 Bi 0.7962 0.6273 0.25 0.88 4 c 0.9
Sm6 Sm 0.7962 0.6273 0.25 0.88 4 c 0.1
Fe7 Fe 0.7615 0.8806 0.1226 0.78 8 d 1.0
Fe8 Fe 0.7602 0.8787 0.6257 0.78 8 d 1.0
O9 O 0.2755 0.1574 0.9973 1.0 8 d 1.0
O10 O 0.3279 0.07 0.25 1.0 4 c 1.0
O11 O 0.0222 0.9878 0.1048 1.0 8 d 1.0
O12 O 0.5045 0.9991 0.0964 1.0 8 d 1.0
O13 O 0.2941 0.1018 0.75 1.0 4 c 1.0
O14 O 0.5633 0.2306 0.1411 1.0 8 d 1.0
O15 O 0.5248 0.2475 0.6285 1.0 8 d 1.0

File: test/xrd_icdd_PDF/PDF Card - 00-064-0073.cif
data_00-064-0073
# Copyright 2025 International Centre for Diffraction Data. All rights reserved.

_audit_creation_date                  2025-07-06
_audit_creation_method                'Generated by PDF-5+ 2025 4.25.0.2'

_chemical_name_systematic             'Bismuth Samarium Iron Oxide'
_chemical_formula_moiety              'Bi0.9 Sm0.1 Fe O3'
_chemical_formula_sum                 'Bi0.9 Fe O3 Sm0.1'
_chemical_formula_weight              306.96

_cell_length_a                        5.5791(3)
_cell_length_b                        5.5791(3)
_cell_length_c                        13.8301(6)
_cell_angle_alpha                     90.0
_cell_angle_beta                      90.0
_cell_angle_gamma                     120.0
_cell_formula_units_Z                 6
_cell_volume                          369.15
_symmetry_cell_setting                hexagonal
_symmetry_space_group_name_H-M        R3cH
_symmetry_Int_Tables_number           161

loop_
_symmetry_equiv_pos_site_id
_symmetry_equiv_pos_as_xyz
1 x,y,z
2 -y,x-y,z
3 -x+y,-x,z
4 -y,-x,z+1/2
5 x,x-y,z+1/2
6 -x+y,y,z+1/2
7 x+2/3,y+1/3,z+1/3
8 -y+2/3,x-y+1/3,z+1/3
9 -x+y+2/3,-x+1/3,z+1/3
10 -y+2/3,-x+1/3,z+5/6
11 x+2/3,x-y+1/3,z+5/6
12 -x+y+2/3,y+1/3,z+5/6
13 x+1/3,y+2/3,z+2/3
14 -y+1/3,x-y+2/3,z+2/3
15 -x+y+1/3,-x+2/3,z+2/3
16 -y+1/3,-x+2/3,z+1/6
17 x+1/3,x-y+2/3,z+1/6
18 -x+y+1/3,y+2/3,z+1/6

loop_
_atom_site_label
_atom_site_type_symbol
_atom_site_fract_x
_atom_site_fract_y
_atom_site_fract_z
_atom_site_B_iso_or_equiv
_atom_site_symmetry_multiplicity
_atom_site_Wyckoff_symbol
_atom_site_occupancy
Bi1 Bi 0.0 0.0 0.2767 1.12 6 a 0.9
Sm2 Sm 0.0 0.0 0.2767 1.12 6 a 0.1
Fe3 Fe 0.0 0.0 0.0 0.73 6 a 1.0
O4 O 0.121 0.3661 0.5706 0.38 18 b 1.0

File: test/xrd_icdd_PDF/PDF Card - 00-064-0074.cif
data_00-064-0074
# Copyright 2025 International Centre for Diffraction Data. All rights reserved.

_audit_creation_date                  2025-07-06
_audit_creation_method                'Generated by PDF-5+ 2025 4.25.0.2'

_chemical_name_systematic             'Bismuth Samarium Iron Oxide'
_chemical_formula_moiety              'Bi0.9 Sm0.1 Fe O3'
_chemical_formula_sum                 'Bi0.9 Fe O3 Sm0.1'
_chemical_formula_weight              306.96

_cell_length_a                        5.5644(3)
_cell_length_b                        5.6446(3)
_cell_length_c                        7.9305(4)
_cell_angle_alpha                     90.0
_cell_angle_beta                      90.0
_cell_angle_gamma                     90.0
_cell_formula_units_Z                 4
_cell_volume                          246.66
_symmetry_cell_setting                orthorhombic
_symmetry_space_group_name_H-M        Pbnm
_symmetry_Int_Tables_number           62

loop_
_symmetry_equiv_pos_site_id
_symmetry_equiv_pos_as_xyz
1 x,y,z
2 -x,-y,-z
3 -x+1/2,y+1/2,-z+1/2
4 x+1/2,-y+1/2,z+1/2
5 -x,-y,z+1/2
6 x,y,-z+1/2
7 x+1/2,-y+1/2,-z
8 -x+1/2,y+1/2,z

loop_
_atom_site_label
_atom_site_type_symbol
_atom_site_fract_x
_atom_site_fract_y
_atom_site_fract_z
_atom_site_U_iso_or_equiv
_atom_site_symmetry_multiplicity
_atom_site_Wyckoff_symbol
_atom_site_occupancy
Bi1 Bi 0.4977 0.035 0.25 . . . 0.9
Sm2 Sm 0.4977 0.035 0.25 . . . 0.1
Fe3 Fe 0.0 0.0 0.0 . . . 1.0
O4 O 0.5794 0.487 0.25 . . . 1.0
O5 O 0.2083 0.294 0.0395 . . . 1.0

File: test/xrd_icdd_PDF/PDF Card - 00-064-0091.cif
data_00-064-0091
# Copyright 2025 International Centre for Diffraction Data. All rights reserved.

_audit_creation_date                  2025-07-06
_audit_creation_method                'Generated by PDF-5+ 2025 4.25.0.2'

_chemical_name_systematic             'Copper Dysprosium Gallium'
_chemical_formula_moiety              'Cu0.2 Dy Ga1.8'
_chemical_formula_sum                 'Cu0.2 Dy Ga1.8'
_chemical_formula_weight              300.71

_cell_length_a                        4.333335
_cell_length_b                        4.333335
_cell_length_c                        3.6747(3)
_cell_angle_alpha                     90.0
_cell_angle_beta                      90.0
_cell_angle_gamma                     120.0
_cell_formula_units_Z                 1
_cell_volume                          59.67
_symmetry_cell_setting                hexagonal
_symmetry_space_group_name_H-M        P6/mmm
_symmetry_Int_Tables_number           191

loop_
_symmetry_equiv_pos_site_id
_symmetry_equiv_pos_as_xyz
1 x,y,z
2 -x,-y,-z
3 -y,x-y,z
4 y,-x+y,-z
5 -x+y,-x,z
6 x-y,x,-z
7 y,x,z
8 -y,-x,-z
9 -x,-x+y,z
10 x,x-y,-z
11 x-y,-y,z
12 -x+y,y,-z
13 -x,-y,z
14 x,y,-z
15 y,-x+y,z
16 -y,x-y,-z
17 x-y,x,z
18 -x+y,-x,-z
19 -y,-x,z
20 y,x,-z
21 x,x-y,z
22 -x,-x+y,-z
23 -x+y,y,z
24 x-y,-y,-z

loop_
_atom_site_label
_atom_site_type_symbol
_atom_site_fract_x
_atom_site_fract_y
_atom_site_fract_z
_atom_site_U_iso_or_equiv
_atom_site_symmetry_multiplicity
_atom_site_Wyckoff_symbol
_atom_site_occupancy
Dy1 Dy 0.0 0.0 0.0 . . . 1.0
Ga2 Ga 0.3333 0.6667 0.5 . . . 0.9
Cu3 Cu 0.3333 0.6667 0.5 . . . 0.1

File: test/xrd_icdd_PDF/PDF Card - 00-064-0214.cif
data_00-064-0214
# Copyright 2025 International Centre for Diffraction Data. All rights reserved.

_audit_creation_date                  2025-07-06
_audit_creation_method                'Generated by PDF-5+ 2025 4.25.0.2'

_chemical_name_systematic             'Erbium Cobalt Germanium Sulfide'
_chemical_formula_moiety              'Er3 Co0.5 Ge S7'
_chemical_formula_sum                 'Co0.5 Er3 Ge S7'
_chemical_formula_weight              828.32

_cell_length_a                        9.6152(1)
_cell_length_b                        9.6152(1)
_cell_length_c                        5.8456(1)
_cell_angle_alpha                     90.0
_cell_angle_beta                      90.0
_cell_angle_gamma                     120.0
_cell_formula_units_Z                 2
_cell_volume                          468.03
_symmetry_cell_setting                hexagonal
_symmetry_space_group_name_H-M        P63
_symmetry_Int_Tables_number           173

loop_
_symmetry_equiv_pos_site_id
_symmetry_equiv_pos_as_xyz
1 x,y,z
2 -y,x-y,z
3 -x+y,-x,z
4 -x,-y,z+1/2
5 y,-x+y,z+1/2
6 x-y,x,z+1/2

loop_
_atom_site_label
_atom_site_type_symbol
_atom_site_fract_x
_atom_site_fract_y
_atom_site_fract_z
_atom_site_B_iso_or_equiv
_atom_site_symmetry_multiplicity
_atom_site_Wyckoff_symbol
_atom_site_occupancy
Er1 Er 0.6404 0.8563 0.981 1.71 6 c 1.0
Co2 Co 0.0 0.0 0.29 3.0 2 a 0.5
Ge3 Ge 0.3333 0.6667 0.407 1.9 2 b 1.0
S4 S 0.475 0.572 0.25 0.5 6 c 1.0
S5 S 0.899 0.141 0.025 0.7 6 c 1.0
S6 S 0.3333 0.6667 0.797 2.7 2 b 1.0

File: test/xrd_icdd_PDF/PDF Card - 00-064-0218.cif
data_00-064-0218
# Copyright 2025 International Centre for Diffraction Data. All rights reserved.

_audit_creation_date                  2025-07-06
_audit_creation_method                'Generated by PDF-5+ 2025 4.25.0.2'

_chemical_name_systematic             'Lanthanum Strontium Cobalt Iron Oxide'
_chemical_formula_moiety              'La0.6 Sr0.4 Co0.2 Fe0.8 O3'
_chemical_formula_sum                 'Co0.2 Fe0.8 La0.6 O3 Sr0.4'
_chemical_formula_weight              222.85

_cell_length_a                        5.53546
_cell_length_b                        5.53546
_cell_length_c                        13.54840
_cell_angle_alpha                     90.0
_cell_angle_beta                      90.0
_cell_angle_gamma                     120.0
_cell_formula_units_Z                 6
_cell_volume                          359.52
_symmetry_cell_setting                hexagonal
_symmetry_space_group_name_H-M        R-3cH
_symmetry_Int_Tables_number           167

loop_
_symmetry_equiv_pos_site_id
_symmetry_equiv_pos_as_xyz
1 x,y,z
2 -x,-y,-z
3 -y,x-y,z
4 y,-x+y,-z
5 -x+y,-x,z
6 x-y,x,-z
7 -y,-x,z+1/2
8 y,x,-z+1/2
9 x,x-y,z+1/2
10 -x,-x+y,-z+1/2
11 -x+y,y,z+1/2
12 x-y,-y,-z+1/2
13 x+2/3,y+1/3,z+1/3
14 -x+2/3,-y+1/3,-z+1/3
15 -y+2/3,x-y+1/3,z+1/3
16 y+2/3,-x+y+1/3,-z+1/3
17 -x+y+2/3,-x+1/3,z+1/3
18 x-y+2/3,x+1/3,-z+1/3
19 -y+2/3,-x+1/3,z+5/6
20 y+2/3,x+1/3,-z+5/6
21 x+2/3,x-y+1/3,z+5/6
22 -x+2/3,-x+y+1/3,-z+5/6
23 -x+y+2/3,y+1/3,z+5/6
24 x-y+2/3,-y+1/3,-z+5/6
25 x+1/3,y+2/3,z+2/3
26 -x+1/3,-y+2/3,-z+2/3
27 -y+1/3,x-y+2/3,z+2/3
28 y+1/3,-x+y+2/3,-z+2/3
29 -x+y+1/3,-x+2/3,z+2/3
30 x-y+1/3,x+2/3,-z+2/3
31 -y+1/3,-x+2/3,z+1/6
32 y+1/3,x+2/3,-z+1/6
33 x+1/3,x-y+2/3,z+1/6
34 -x+1/3,-x+y+2/3,-z+1/6
35 -x+y+1/3,y+2/3,z+1/6
36 x-y+1/3,-y+2/3,-z+1/6

loop_
_atom_site_label
_atom_site_type_symbol
_atom_site_fract_x
_atom_site_fract_y
_atom_site_fract_z
_atom_site_U_iso_or_equiv
_atom_site_symmetry_multiplicity
_atom_site_Wyckoff_symbol
_atom_site_occupancy
La1 La 0.0 0.0 0.25 . . . 0.6
Sr2 Sr 0.0 0.0 0.25 . . . 0.4
Co3 Co 0.0 0.0 0.0 . . . 0.2
Fe4 Fe 0.0 0.0 0.0 . . . 0.8
O5 O 0.47096 0.0 0.25 . . . 1.0

File: test/xrd_icdd_PDF/PDF Card - 00-064-0239.cif
data_00-064-0239
# Copyright 2025 International Centre for Diffraction Data. All rights reserved.

_audit_creation_date                  2025-07-06
_audit_creation_method                'Generated by PDF-5+ 2025 4.25.0.2'

_chemical_name_systematic             'Iron Phosphide'
_chemical_formula_moiety              'Fe3 P'
_chemical_formula_sum                 'Fe3 P'
_chemical_formula_weight              198.51

# Atomic parameters are cross-referenced from PDF entry 04-004-2129

_cell_length_a                        9.107(5)
_cell_length_b                        9.107(5)
_cell_length_c                        4.460(5)
_cell_angle_alpha                     90
_cell_angle_beta                      90
_cell_angle_gamma                     90
_cell_formula_units_Z                 8
_cell_volume                          369.90
_symmetry_cell_setting                tetragonal
_symmetry_space_group_name_H-M        I-4
_symmetry_Int_Tables_number           82

loop_
_symmetry_equiv_pos_site_id
_symmetry_equiv_pos_as_xyz
1 x,y,z
2 -x,-y,z
3 y,-x,-z
4 -y,x,-z
5 x+1/2,y+1/2,z+1/2
6 -x+1/2,-y+1/2,z+1/2
7 y+1/2,-x+1/2,-z+1/2
8 -y+1/2,x+1/2,-z+1/2

loop_
_atom_site_label
_atom_site_type_symbol
_atom_site_fract_x
_atom_site_fract_y
_atom_site_fract_z
_atom_site_B_iso_or_equiv
_atom_site_symmetry_multiplicity
_atom_site_Wyckoff_symbol
_atom_site_occupancy
Fe1 Fe 0.0793 0.1059 0.2338 0.378 8 g 1.0
Fe2 Fe 0.3605 0.031 0.986 0.378 8 g 1.0
Fe3 Fe 0.1717 0.2195 0.7548 0.378 8 g 1.0
P4 P 0.2921 0.0454 0.4903 0.378 8 g 1.0

File: test/xrd_icdd_PDF/PDF Card - 00-064-0303.cif
data_00-064-0303
# Copyright 2025 International Centre for Diffraction Data. All rights reserved.

_audit_creation_date                  2025-07-06
_audit_creation_method                'Generated by PDF-5+ 2025 4.25.0.2'

_chemical_name_systematic             'Ytterbium Oxide'
_chemical_formula_moiety              'Yb2 O3'
_chemical_formula_sum                 'O3 Yb2'
_chemical_formula_weight              394.11

# Atomic parameters are cross-referenced from PDF entry 04-001-8727

_cell_length_a                        13.72
_cell_length_b                        3.428
_cell_length_c                        8.437
_cell_angle_alpha                     90
_cell_angle_beta                      100.18
_cell_angle_gamma                     90
_cell_formula_units_Z                 6
_cell_volume                          390.56
_symmetry_cell_setting                monoclinic
_symmetry_space_group_name_H-M        C2/m
_symmetry_Int_Tables_number           12

loop_
_symmetry_equiv_pos_site_id
_symmetry_equiv_pos_as_xyz
1 x,y,z
2 -x,-y,-z
3 x,-y,z
4 -x,y,-z
5 x+1/2,y+1/2,z
6 -x+1/2,-y+1/2,-z
7 x+1/2,-y+1/2,z
8 -x+1/2,y+1/2,-z

loop_
_atom_site_label
_atom_site_type_symbol
_atom_site_fract_x
_atom_site_fract_y
_atom_site_fract_z
_atom_site_U_iso_or_equiv
_atom_site_symmetry_multiplicity
_atom_site_Wyckoff_symbol
_atom_site_occupancy
O1 O 0.0259 0.0 0.6562 . 4 i 1.0
Yb2 Yb 0.13463 0.0 0.49003 . 4 i 1.0
Yb3 Yb 0.18996 0.0 0.13782 . 4 i 1.0
O4 O 0.2984 0.0 0.3738 . 4 i 1.0
O5 O 0.325 0.0 0.0265 . 4 i 1.0
Yb6 Yb 0.46627 0.0 0.18794 . 4 i 1.0
O7 O 0.6289 0.0 0.2864 . 4 i 1.0
O8 O 0.0 0.0 0.0 . 2 a 1.0

File: test/xrd_icdd_PDF/PDF Card - 00-064-0311.cif
data_00-064-0311
# Copyright 2025 International Centre for Diffraction Data. All rights reserved.

_audit_creation_date                  2025-07-06
_audit_creation_method                'Generated by PDF-5+ 2025 4.25.0.2'

_chemical_name_systematic             'Holmium Nickel Germanium Sulfide'
_chemical_formula_moiety              'Ho3 Ni0.5 Ge S7'
_chemical_formula_sum                 'Ge Ho3 Ni0.5 S7'
_chemical_formula_weight              821.21

_cell_length_a                        9.6829(2)
_cell_length_b                        9.6829(2)
_cell_length_c                        5.8264(2)
_cell_angle_alpha                     90.0
_cell_angle_beta                      90.0
_cell_angle_gamma                     120.0
_cell_formula_units_Z                 2
_cell_volume                          473.09
_symmetry_cell_setting                hexagonal
_symmetry_space_group_name_H-M        P63
_symmetry_Int_Tables_number           173

loop_
_symmetry_equiv_pos_site_id
_symmetry_equiv_pos_as_xyz
1 x,y,z
2 -y,x-y,z
3 -x+y,-x,z
4 -x,-y,z+1/2
5 y,-x+y,z+1/2
6 x-y,x,z+1/2

loop_
_atom_site_label
_atom_site_type_symbol
_atom_site_fract_x
_atom_site_fract_y
_atom_site_fract_z
_atom_site_U_iso_or_equiv
_atom_site_symmetry_multiplicity
_atom_site_Wyckoff_symbol
_atom_site_occupancy
Ho1 Ho 0.6426 0.8595 0.01 . 6 c 1.0
Ni2 Ni 0.0 0.0 0.29 . 2 a 0.5
Ge3 Ge 0.3333 0.6667 0.442 . 2 b 1.0
S4 S 0.481 0.573 0.29 . 6 c 1.0
S5 S 0.888 0.14 0.06 . 6 c 1.0
S6 S 0.3333 0.6667 0.796 . 2 b 1.0

File: test/xrd_icdd_PDF/PDF Card - 00-064-0358.cif
data_00-064-0358
# Copyright 2025 International Centre for Diffraction Data. All rights reserved.

_audit_creation_date                  2025-07-06
_audit_creation_method                'Generated by PDF-5+ 2025 4.25.0.2'

_chemical_name_systematic             'Lithium Sodium Iron Phosphate Fluoride'
_chemical_formula_moiety              'Li Na Fe ( P O4 ) F'
_chemical_formula_sum                 'F Fe Li Na O4 P'
_chemical_formula_weight              199.74

_cell_length_a                        10.9851(4)
_cell_length_b                        6.3686(3)
_cell_length_c                        11.4343(4)
_cell_angle_alpha                     90.0
_cell_angle_beta                      90.0
_cell_angle_gamma                     90.0
_cell_formula_units_Z                 8
_cell_volume                          797.18
_symmetry_cell_setting                orthorhombic
_symmetry_space_group_name_H-M        Pnma
_symmetry_Int_Tables_number           62

loop_
_symmetry_equiv_pos_site_id
_symmetry_equiv_pos_as_xyz
1 x,y,z
2 -x,-y,-z
3 x+1/2,-y+1/2,-z+1/2
4 -x+1/2,y+1/2,z+1/2
5 -x,y+1/2,-z
6 x,-y+1/2,z
7 -x+1/2,-y,z+1/2
8 x+1/2,y,-z+1/2

loop_
_atom_site_label
_atom_site_type_symbol
_atom_site_fract_x
_atom_site_fract_y
_atom_site_fract_z
_atom_site_U_iso_or_equiv
_atom_site_symmetry_multiplicity
_atom_site_Wyckoff_symbol
_atom_site_occupancy
Na1 Na 0.2273 0.018 0.3463 0.021 . . 1.0
Li2 Li 0.286 0.25 0.551 0.021 . . 1.0
Li3 Li 0.444 0.25 0.212 0.021 . . 1.0
Fe4 Fe 0.0 0.0 0.0 0.013 . . 1.0
Fe5 Fe 0.0 0.0 0.5 0.0023 . . 1.0
P6 P 0.0328 0.25 0.7384 0.03 . . 1.0
P7 P 0.2501 0.25 0.0704 0.034 . . 1.0
O8 O 0.1798 0.0527 0.0375 0.014 . . 1.0
O9 O 0.2662 0.25 0.2099 0.039 . . 1.0
O10 O 0.1756 0.25 0.7397 0.056 . . 1.0
O11 O 0.3743 0.25 0.0171 0.006 . . 1.0
O12 O 0.4942 0.25 0.6317 0.021 . . 1.0
O13 O 0.0034 0.5482 0.318 0.0023 . . 1.0
F14 F 0.1316 0.25 0.4668 0.026 . . 1.0
F15 F 0.4345 0.25 0.3987 0.006 . . 1.0
