Repository: xia0WT/spectrumdavit

## Checkpoint
The pre-trained SpectrumDavit model checkpoint is available on [Zenodo] [![DOI](https://zenodo.org/badge/DOI/10.5281/zenodo.17172997.svg)](https://doi.org/10.5281/zenodo.17172997)

## Data Download
The dataset used in this project is available on [Zenodo] [![DOI](https://zenodo.org/badge/DOI/10.5281/zenodo.17173064.svg)](https://doi.org/10.5281/zenodo.17173064)

File: test/xrd_icdd_PDF/PDF Card - 00-064-0420.cif
data_00-064-0420
# Copyright 2025 International Centre for Diffraction Data. All rights reserved.

_audit_creation_date                  2025-07-06
_audit_creation_method                'Generated by PDF-5+ 2025 4.25.0.2'

_chemical_name_systematic             'Dysprosium Copper Telluride'
_chemical_formula_moiety              'Dy Cu Te2'
_chemical_formula_sum                 'Cu Dy Te2'
_chemical_formula_weight              481.25

_cell_length_a                        8.5994(8)
_cell_length_b                        8.5994(8)
_cell_length_c                        13.812(2)
_cell_angle_alpha                     90.0
_cell_angle_beta                      90.0
_cell_angle_gamma                     120.0
_cell_formula_units_Z                 8
_cell_volume                          884.55
_symmetry_cell_setting                hexagonal
_symmetry_space_group_name_H-M        P-3m1
_symmetry_Int_Tables_number           164

loop_
_symmetry_equiv_pos_site_id
_symmetry_equiv_pos_as_xyz
1 x,y,z
2 -x,-y,-z
3 -y,x-y,z
4 y,-x+y,-z
5 -x+y,-x,z
6 x-y,x,-z
7 -y,-x,z
8 y,x,-z
9 x,x-y,z
10 -x,-x+y,-z
11 -x+y,y,z
12 x-y,-y,-z

loop_
_atom_site_label
_atom_site_type_symbol
_atom_site_fract_x
_atom_site_fract_y
_atom_site_fract_z
_atom_site_B_iso_or_equiv
_atom_site_symmetry_multiplicity
_atom_site_Wyckoff_symbol
_atom_site_occupancy
Dy1 Dy 0.0 0.0 0.2601 1.0 2 c 1.0
Dy2 Dy 0.5031 0.4969 0.2461 1.0 6 i 1.0
Cu3 Cu 0.3333 0.6667 0.9293 1.0 2 d 1.0
Cu4 Cu 0.8341 0.1659 0.4299 1.0 6 i 0.72
Cu5 Cu 0.1692 0.8308 0.0705 1.0 6 i 0.28
Te6 Te 0.3333 0.6667 0.1215 1.0 2 d 1.0
Te7 Te 0.1714 0.8286 0.3797 1.0 6 i 1.0
Te8 Te 0.1621 0.8379 0.8812 1.0 6 i 1.0
Te9 Te 0.3333 0.6667 0.6174 1.0 2 d 1.0

File: test/xrd_icdd_PDF/PDF Card - 00-064-0488.cif
data_00-064-0488
# Copyright 2025 International Centre for Diffraction Data. All rights reserved.

_audit_creation_date                  2025-07-06
_audit_creation_method                'Generated by PDF-5+ 2025 4.25.0.2'

_chemical_name_systematic             'Strontium Gadolinium Ruthenium Oxide'
_chemical_formula_moiety              'Sr2 Gd Ru O6'
_chemical_formula_sum                 'Gd O6 Ru Sr2'
_chemical_formula_weight              529.55

_cell_length_a                        5.8019
_cell_length_b                        5.8296(5)
_cell_length_c                        8.2223(7)
_cell_angle_alpha                     90.0
_cell_angle_beta                      90.258
_cell_angle_gamma                     90.0
_cell_formula_units_Z                 2
_cell_volume                          278.10
_symmetry_cell_setting                monoclinic
_symmetry_space_group_name_H-M        P121/n1
_symmetry_Int_Tables_number           14

loop_
_symmetry_equiv_pos_site_id
_symmetry_equiv_pos_as_xyz
1 x,y,z
2 -x,-y,-z
3 x+1/2,-y+1/2,z+1/2
4 -x+1/2,y+1/2,-z+1/2

loop_
_atom_site_label
_atom_site_type_symbol
_atom_site_fract_x
_atom_site_fract_y
_atom_site_fract_z
_atom_site_U_iso_or_equiv
_atom_site_symmetry_multiplicity
_atom_site_Wyckoff_symbol
_atom_site_occupancy
Sr1 Sr 0.5054 0.5309 0.2511 . 4 e 1.0
Ru2 Ru 0.0 0.5 0.0 . 2 c 1.0
Gd3 Gd 0.5 0.0 0.5 . 2 d 1.0
O4 O 0.2333 0.2084 0.9773 . 4 e 1.0
O5 O 0.2675 0.7408 0.9357 . 4 e 1.0
O6 O 0.3856 0.9806 0.2281 . 4 e 1.0

File: test/xrd_icdd_PDF/PDF Card - 00-064-0530.cif
data_00-064-0530
# Copyright 2025 International Centre for Diffraction Data. All rights reserved.

_audit_creation_date                  2025-07-06
_audit_creation_method                'Generated by PDF-5+ 2025 4.25.0.2'

_chemical_name_systematic             'Calcium Lutetium Silicate'
_chemical_formula_moiety              'Ca3 Lu2 Si3 O12'
_chemical_formula_sum                 'Ca3 Lu2 O12 Si3'
_chemical_formula_weight              746.41

_cell_length_a                        6.54037(6)
_cell_length_b                        15.4916(2)
_cell_length_c                        9.99034(10)
_cell_angle_alpha                     90.0
_cell_angle_beta                      90.0
_cell_angle_gamma                     90.0
_cell_formula_units_Z                 4
_cell_volume                          1012.23
_symmetry_cell_setting                orthorhombic
_symmetry_space_group_name_H-M        Pnma
_symmetry_Int_Tables_number           62

loop_
_symmetry_equiv_pos_site_id
_symmetry_equiv_pos_as_xyz
1 x,y,z
2 -x,-y,-z
3 x+1/2,-y+1/2,-z+1/2
4 -x+1/2,y+1/2,z+1/2
5 -x,y+1/2,-z
6 x,-y+1/2,z
7 -x+1/2,-y,z+1/2
8 x+1/2,y,-z+1/2

loop_
_atom_site_label
_atom_site_type_symbol
_atom_site_fract_x
_atom_site_fract_y
_atom_site_fract_z
_atom_site_U_iso_or_equiv
_atom_site_symmetry_multiplicity
_atom_site_Wyckoff_symbol
_atom_site_occupancy
Lu1 Lu 0.3721 0.09454 0.071 0.0168 . . 0.565
Ca2 Ca 0.3721 0.09454 0.071 0.0168 . . 0.435
Lu3 Lu 0.1743 0.60919 0.16547 0.01561 . . 0.39
Ca4 Ca 0.1743 0.60919 0.16547 0.01561 . . 0.61
Lu5 Lu 0.035 0.25 0.1756 0.01514 . . 0.09
Ca6 Ca 0.35 0.25 0.1756 0.01514 . . 0.91
Si7 Si 0.3498 0.0685 0.3678 0.01194 . . 1.0
Si8 Si 0.0291 0.025 0.5738 0.01024 . . 1.0
O9 O 0.035 0.1112 0.0443 0.02103 . . 1.0
O10 O 0.552 0.6627 0.3563 0.02015 . . 1.0
O11 O 0.177 0.0362 0.4778 0.01749 . . 1.0
O12 O 0.249 0.1482 0.2796 0.02061 . . 1.0
O13 O 0.422 0.511 0.2733 0.02103 . . 1.0
O14 O 0.2761 0.025 0.584 0.01752 . . 1.0
O15 O 0.438 0.25 0.0769 0.01684 . . 1.0

File: test/xrd_icdd_PDF/PDF Card - 00-064-0531.cif
data_00-064-0531
# Copyright 2025 International Centre for Diffraction Data. All rights reserved.

_audit_creation_date                  2025-07-06
_audit_creation_method                'Generated by PDF-5+ 2025 4.25.0.2'

_chemical_name_systematic             'Calcium Erbium Silicate'
_chemical_formula_moiety              'Ca3 Er2 Si3 O12'
_chemical_formula_sum                 'Ca3 Er2 O12 Si3'
_chemical_formula_weight              731.00

_cell_length_a                        6.5603(4)
_cell_length_b                        15.5947(10)
_cell_length_c                        10.0372(6)
_cell_angle_alpha                     90.0
_cell_angle_beta                      90.0
_cell_angle_gamma                     90.0
_cell_formula_units_Z                 4
_cell_volume                          1026.86
_symmetry_cell_setting                orthorhombic
_symmetry_space_group_name_H-M        Pnma
_symmetry_Int_Tables_number           62

loop_
_symmetry_equiv_pos_site_id
_symmetry_equiv_pos_as_xyz
1 x,y,z
2 -x,-y,-z
3 x+1/2,-y+1/2,-z+1/2
4 -x+1/2,y+1/2,z+1/2
5 -x,y+1/2,-z
6 x,-y+1/2,z
7 -x+1/2,-y,z+1/2
8 x+1/2,y,-z+1/2

loop_
_atom_site_label
_atom_site_type_symbol
_atom_site_fract_x
_atom_site_fract_y
_atom_site_fract_z
_atom_site_U_iso_or_equiv
_atom_site_symmetry_multiplicity
_atom_site_Wyckoff_symbol
_atom_site_occupancy
Er1 Er 0.3749 0.09517 0.07259 0.0149 . . 0.54
Ca2 Ca 0.3749 0.09517 0.07259 0.0149 . . 0.46
Er3 Er 0.1764 0.60941 0.16565 0.0159 . . 0.39
Ca4 Ca 0.1764 0.60941 0.16565 0.0159 . . 0.61
Er5 Er 0.0323 0.25 0.1752 0.0137 . . 0.14
Ca6 Ca 0.0323 0.25 0.1752 0.0137 . . 0.86
Si7 Si 0.3558 0.069 0.3709 0.0096 . . 1.0
Si8 Si 0.0325 0.25 0.574 0.0106 . . 1.0
O9 O 0.035 0.1151 0.0427 0.0161 . . 1.0
O10 O 0.0563 0.6661 0.351 0.0223 . . 1.0
O11 O 0.1823 0.0363 0.4741 0.0213 . . 1.0
O12 O 0.2476 0.1457 0.2791 0.0186 . . 1.0
O13 O 0.4219 0.513 0.2798 0.0192 . . 1.0
O14 O 0.2792 0.25 0.5813 0.0167 . . 1.0
O15 O 0.423 0.25 0.0703 0.0203 . . 1.0

File: test/xrd_icdd_PDF/PDF Card - 00-064-0532.cif
data_00-064-0532
# Copyright 2025 International Centre for Diffraction Data. All rights reserved.

_audit_creation_date                  2025-07-06
_audit_creation_method                'Generated by PDF-5+ 2025 4.25.0.2'

_chemical_name_systematic             'Calcium Dysprosium Silicate'
_chemical_formula_moiety              'Ca3 Dy2 Si3 O12'
_chemical_formula_sum                 'Ca3 Dy2 O12 Si3'
_chemical_formula_weight              721.48

_cell_length_a                        6.5706(3)
_cell_length_b                        15.6597(7)
_cell_length_c                        10.0675(4)
_cell_angle_alpha                     90.0
_cell_angle_beta                      90.0
_cell_angle_gamma                     90.0
_cell_formula_units_Z                 4
_cell_volume                          1035.88
_symmetry_cell_setting                orthorhombic
_symmetry_space_group_name_H-M        Pnma
_symmetry_Int_Tables_number           62

loop_
_symmetry_equiv_pos_site_id
_symmetry_equiv_pos_as_xyz
1 x,y,z
2 -x,-y,-z
3 x+1/2,-y+1/2,-z+1/2
4 -x+1/2,y+1/2,z+1/2
5 -x,y+1/2,-z
6 x,-y+1/2,z
7 -x+1/2,-y,z+1/2
8 x+1/2,y,-z+1/2

loop_
_atom_site_label
_atom_site_type_symbol
_atom_site_fract_x
_atom_site_fract_y
_atom_site_fract_z
_atom_site_U_iso_or_equiv
_atom_site_symmetry_multiplicity
_atom_site_Wyckoff_symbol
_atom_site_occupancy
Dy1 Dy 0.3782 0.09493 0.07366 0.0101 . . 0.49
Ca2 Ca 0.3782 0.09493 0.07366 0.0101 . . 0.51
Dy3 Dy 0.1747 0.61018 0.16644 0.0112 . . 0.371
Ca4 Ca 0.1747 0.61018 0.16644 0.0112 . . 0.629
Dy5 Dy 0.0318 0.25 0.1703 0.0207 . . 0.279
Ca6 Ca 0.0318 0.25 0.1703 0.0207 . . 0.721
Si7 Si 0.3514 0.0707 0.369 0.008 . . 1.0
Si8 Si 0.0266 0.25 0.5804 0.0074 . . 1.0
O9 O 0.0324 0.1108 0.0365 0.0121 . . 1.0
O10 O 0.0425 0.6615 0.3555 0.0131 . . 1.0
O11 O 0.1925 0.0421 0.4825 0.013 . . 1.0
O12 O 0.2477 0.1448 0.2805 0.0128 . . 1.0
O13 O 0.4059 0.5086 0.2697 0.0139 . . 1.0
O14 O 0.2719 0.25 0.5718 0.0135 . . 1.0
O15 O 0.4296 0.25 0.0665 0.0129 . . 1.0

File: test/xrd_icdd_PDF/PDF Card - 00-064-0533.cif
data_00-064-0533
# Copyright 2025 International Centre for Diffraction Data. All rights reserved.

_audit_creation_date                  2025-07-06
_audit_creation_method                'Generated by PDF-5+ 2025 4.25.0.2'

_chemical_name_systematic             'Calcium Gadolinium Silicate'
_chemical_formula_moiety              'Ca3 Gd2 Si3 O12'
_chemical_formula_sum                 'Ca3 Gd2 O12 Si3'
_chemical_formula_weight              710.98

_cell_length_a                        6.57911(4)
_cell_length_b                        15.7205(1)
_cell_length_c                        10.0799(1)
_cell_angle_alpha                     90.0
_cell_angle_beta                      90.0
_cell_angle_gamma                     90.0
_cell_formula_units_Z                 4
_cell_volume                          1042.53
_symmetry_cell_setting                orthorhombic
_symmetry_space_group_name_H-M        Pnma
_symmetry_Int_Tables_number           62

loop_
_symmetry_equiv_pos_site_id
_symmetry_equiv_pos_as_xyz
1 x,y,z
2 -x,-y,-z
3 x+1/2,-y+1/2,-z+1/2
4 -x+1/2,y+1/2,z+1/2
5 -x,y+1/2,-z
6 x,-y+1/2,z
7 -x+1/2,-y,z+1/2
8 x+1/2,y,-z+1/2

loop_
_atom_site_label
_atom_site_type_symbol
_atom_site_fract_x
_atom_site_fract_y
_atom_site_fract_z
_atom_site_U_iso_or_equiv
_atom_site_symmetry_multiplicity
_atom_site_Wyckoff_symbol
_atom_site_occupancy
Gd1 Gd 0.3776 0.09408 0.07175 0.0138 . . 0.435
Ca2 Ca 0.3776 0.09408 0.07175 0.0138 . . 0.565
Gd3 Gd 0.17443 0.61104 0.16715 0.0144 . . 0.375
Ca4 Ca 0.17443 0.61104 0.16715 0.0144 . . 0.625
Gd5 Gd 0.0254 0.25 0.1632 0.0203 . . 0.38
Ca6 Ca 0.0254 0.25 0.1632 0.0203 . . 0.62
Si7 Si 0.3524 0.06652 0.3718 0.0089 . . 1.0
Si8 Si 0.032 0.25 0.5797 0.0067 . . 1.0
O9 O 0.0261 0.1134 0.0363 0.021 . . 1.0
O10 O 0.0468 0.6645 0.3477 0.0232 . . 1.0
O11 O 0.1982 0.0308 0.4862 0.0169 . . 1.0
O12 O 0.2606 0.1421 0.282 0.0182 . . 1.0
O13 O 0.4128 0.5117 0.2733 0.0168 . . 1.0
O14 O 0.2769 0.25 0.5854 0.0193 . . 1.0
O15 O 0.4145 0.25 0.0602 0.021 . . 1.0

File: test/xrd_icdd_PDF/PDF Card - 00-064-0534.cif
data_00-064-0534
# Copyright 2025 International Centre for Diffraction Data. All rights reserved.

_audit_creation_date                  2025-07-06
_audit_creation_method                'Generated by PDF-5+ 2025 4.25.0.2'

_chemical_name_systematic             'Calcium Europium Silicate'
_chemical_formula_moiety              'Ca3 Eu2 Si3 O12'
_chemical_formula_sum                 'Ca3 Eu2 O12 Si3'
_chemical_formula_weight              700.41

_cell_length_a                        6.6014(8)
_cell_length_b                        15.768(2)
_cell_length_c                        10.107(1)
_cell_angle_alpha                     90.0
_cell_angle_beta                      90.0
_cell_angle_gamma                     90.0
_cell_formula_units_Z                 4
_cell_volume                          1052.05
_symmetry_cell_setting                orthorhombic
_symmetry_space_group_name_H-M        Pnma
_symmetry_Int_Tables_number           62

loop_
_symmetry_equiv_pos_site_id
_symmetry_equiv_pos_as_xyz
1 x,y,z
2 -x,-y,-z
3 x+1/2,-y+1/2,-z+1/2
4 -x+1/2,y+1/2,z+1/2
5 -x,y+1/2,-z
6 x,-y+1/2,z
7 -x+1/2,-y,z+1/2
8 x+1/2,y,-z+1/2

loop_
_atom_site_label
_atom_site_type_symbol
_atom_site_fract_x
_atom_site_fract_y
_atom_site_fract_z
_atom_site_U_iso_or_equiv
_atom_site_symmetry_multiplicity
_atom_site_Wyckoff_symbol
_atom_site_occupancy
Eu1 Eu 0.3778 0.09414 0.07094 0.0138 . . 0.4
Ca2 Ca 0.3778 0.09414 0.07094 0.0138 . . 0.6
Eu3 Eu 0.1753 0.61067 0.16675 0.0135 . . 0.38
Ca4 Ca 0.1753 0.61067 0.16675 0.0135 . . 0.62
Eu5 Eu 0.0262 0.25 0.1642 0.0194 . . 0.44
Ca6 Ca 0.0262 0.25 0.1642 0.0194 . . 0.56
Si7 Si 0.3598 0.0677 0.3732 0.008 . . 1.0
Si8 Si 0.0274 0.25 0.5789 0.0085 . . 1.0
O9 O 0.0292 0.1112 0.035 0.021 . . 1.0
O10 O 0.0367 0.6634 0.3476 0.0245 . . 1.0
O11 O 0.1941 0.0342 0.4784 0.0197 . . 1.0
O12 O 0.251 0.1391 0.2799 0.0182 . . 1.0
O13 O 0.4213 0.5114 0.2785 0.0231 . . 1.0
O14 O 0.2708 0.25 0.5819 0.0203 . . 1.0
O15 O 0.419 0.25 0.0637 0.0228 . . 1.0

File: test/xrd_icdd_PDF/PDF Card - 00-064-0585.cif
data_00-064-0585
# Copyright 2025 International Centre for Diffraction Data. All rights reserved.

_audit_creation_date                  2025-07-06
_audit_creation_method                'Generated by PDF-5+ 2025 4.25.0.2'

_chemical_name_systematic             Sulfur
_chemical_formula_moiety              S
_chemical_formula_sum                 S
_chemical_formula_weight              32.06

_cell_length_a                        10.46435(9)
_cell_length_b                        12.86555(11)
_cell_length_c                        24.48598(21)
_cell_angle_alpha                     90.0
_cell_angle_beta                      90.0
_cell_angle_gamma                     90.0
_cell_formula_units_Z                 128
_cell_volume                          3296.54
_symmetry_cell_setting                orthorhombic
_symmetry_space_group_name_H-M        Fddd
_symmetry_Int_Tables_number           70

loop_
_symmetry_equiv_pos_site_id
_symmetry_equiv_pos_as_xyz
1 x,y,z
2 -x,-y,-z
3 -x+3/4,-y+3/4,z
4 x+1/4,y+1/4,-z
5 -x+3/4,y,-z+3/4
6 x+1/4,-y,z+1/4
7 x,-y+3/4,-z+3/4
8 -x,y+1/4,z+1/4
9 x,y+1/2,z+1/2
10 -x,-y+1/2,-z+1/2
11 -x+3/4,-y+1/4,z+1/2
12 x+1/4,y+3/4,-z+1/2
13 -x+3/4,y+1/2,-z+1/4
14 x+1/4,-y+1/2,z+3/4
15 x,-y+1/4,-z+1/4
16 -x,y+3/4,z+3/4
17 x+1/2,y,z+1/2
18 -x+1/2,-y,-z+1/2
19 -x+1/4,-y+3/4,z+1/2
20 x+3/4,y+1/4,-z+1/2
21 -x+1/4,y,-z+1/4
22 x+3/4,-y,z+3/4
23 x+1/2,-y+3/4,-z+1/4
24 -x+1/2,y+1/4,z+3/4
25 x+1/2,y+1/2,z
26 -x+1/2,-y+1/2,-z
27 -x+1/4,-y+1/4,z
28 x+3/4,y+3/4,-z
29 -x+1/4,y+1/2,-z+3/4
30 x+3/4,-y+1/2,z+1/4
31 x+1/2,-y+1/4,-z+3/4
32 -x+1/2,y+3/4,z+1/4

loop_
_atom_site_label
_atom_site_type_symbol
_atom_site_fract_x
_atom_site_fract_y
_atom_site_fract_z
_atom_site_U_iso_or_equiv
_atom_site_symmetry_multiplicity
_atom_site_Wyckoff_symbol
_atom_site_occupancy
S1 S 0.85629 0.95286 0.95095 0.0381 . . 1.0
S2 S 0.78602 0.03062 0.07697 0.0348 . . 1.0
S3 S 0.70619 0.98067 0.00454 0.0422 . . 1.0
S4 S 0.78631 0.90855 0.13024 0.0352 . . 1.0

File: test/xrd_icdd_PDF/PDF Card - 00-064-0648.cif
data_00-064-0648
# Copyright 2025 International Centre for Diffraction Data. All rights reserved.

_audit_creation_date                  2025-07-06
_audit_creation_method                'Generated by PDF-5+ 2025 4.25.0.2'

_chemical_name_systematic             'Calcium Silicate Sulfate Chloride Fluoride'
_chemical_name_common                 'Fluorellestadite, chlorian, syn'
_chemical_formula_moiety              'Ca10 ( Si O4 )3 ( S O4 )3 Cl0.4 F1.6'
_chemical_formula_sum                 'Ca10 Cl0.4 F1.6 O24 S3 Si3'
_chemical_formula_weight              1009.78

_cell_length_a                        9.5064(2)
_cell_length_b                        9.5064(2)
_cell_length_c                        6.9263(1)
_cell_angle_alpha                     90.0
_cell_angle_beta                      90.0
_cell_angle_gamma                     120.0
_cell_formula_units_Z                 1
_cell_volume                          539.41
_symmetry_cell_setting                hexagonal
_symmetry_space_group_name_H-M        P63/m
_symmetry_Int_Tables_number           176

loop_
_symmetry_equiv_pos_site_id
_symmetry_equiv_pos_as_xyz
1 x,y,z
2 -x,-y,-z
3 -y,x-y,z
4 y,-x+y,-z
5 -x+y,-x,z
6 x-y,x,-z
7 -x,-y,z+1/2
8 x,y,-z+1/2
9 y,-x+y,z+1/2
10 -y,x-y,-z+1/2
11 x-y,x,z+1/2
12 -x+y,-x,-z+1/2

loop_
_atom_site_label
_atom_site_type_symbol
_atom_site_fract_x
_atom_site_fract_y
_atom_site_fract_z
_atom_site_U_iso_or_equiv
_atom_site_symmetry_multiplicity
_atom_site_Wyckoff_symbol
_atom_site_occupancy
Ca1 Ca 0.3333 0.6667 0.0028 . . . 1.0
Ca2 Ca 0.242 -0.0094 0.25 . . . 1.0
S3 S 0.3996 0.3706 0.25 . . . 0.5
Si4 Si 0.3996 0.3706 0.25 . . . 0.5
O5 O 0.3302 0.487 0.25 . . . 1.0
O6 O 0.58724 0.466 0.25 . . . 1.0
O7 O 0.3426 0.2587 0.0712 . . . 1.0
Cl8 Cl 0.0 0.0 0.336 . . . 0.1
F9 F 0.0 0.0 0.25 . . . 0.8

File: test/xrd_icdd_PDF/PDF Card - 00-064-0838.cif
data_00-064-0838
# Copyright 2025 International Centre for Diffraction Data. All rights reserved.

_audit_creation_date                  2025-07-06
_audit_creation_method                'Generated by PDF-5+ 2025 4.25.0.2'

_chemical_name_systematic             'Barium Iron Lanthanum Niobium Oxide'
_chemical_formula_moiety              'Ba2 Fe La Nb4 O15'
_chemical_formula_sum                 'Ba2 Fe La Nb4 O15'
_chemical_formula_weight              1081.01

_cell_length_a                        12.50618(16)
_cell_length_b                        12.50618(16)
_cell_length_c                        3.93826(6)
_cell_angle_alpha                     90.0
_cell_angle_beta                      90.0
_cell_angle_gamma                     90.0
_cell_formula_units_Z                 2
_cell_volume                          615.96
_symmetry_cell_setting                tetragonal
_symmetry_space_group_name_H-M        P4/mbm
_symmetry_Int_Tables_number           127

loop_
_symmetry_equiv_pos_site_id
_symmetry_equiv_pos_as_xyz
1 x,y,z
2 -x,-y,-z
3 -x,-y,z
4 x,y,-z
5 x+1/2,-y+1/2,z
6 -x+1/2,y+1/2,-z
7 -x+1/2,y+1/2,z
8 x+1/2,-y+1/2,-z
9 -y,x,z
10 y,-x,-z
11 y,-x,z
12 -y,x,-z
13 y+1/2,x+1/2,z
14 -y+1/2,-x+1/2,-z
15 -y+1/2,-x+1/2,z
16 y+1/2,x+1/2,-z

loop_
_atom_site_label
_atom_site_type_symbol
_atom_site_fract_x
_atom_site_fract_y
_atom_site_fract_z
_atom_site_U_iso_or_equiv
_atom_site_symmetry_multiplicity
_atom_site_Wyckoff_symbol
_atom_site_occupancy
Ba1 Ba 0.17057 0.67057 0.0 0.0259 . . 0.66667
La2 La 0.17057 0.67057 0.0 0.0259 . . 0.33333
Ba3 Ba 0.0 0.0 0.0 0.011 . . 0.66667
La4 La 0.0 0.0 0.0 0.011 . . 0.33333
Nb5 Nb 0.21486 0.92484 0.5 0.0071 . . 0.7707
Fe6 Fe 0.21486 0.92484 0.5 0.0071 . . 0.2293
Nb7 Nb 0.0 0.5 0.5 0.0246 . . 0.917
Fe8 Fe 0.0 0.5 0.5 0.0246 . . 0.083
O9 O 0.1588 0.5067 0.5 0.0227 . . 1.0
O10 O 0.2841 0.7841 0.5 0.0227 . . 1.0
O11 O 0.3653 0.5639 0.5 0.0227 . . 1.0
O12 O 0.2022 0.9323 0.0 0.0227 . . 1.0
O13 O 0.0 0.5 0.0 0.0227 . . 1.0

File: test/xrd_icdd_PDF/PDF Card - 00-064-0843.cif
data_00-064-0843
# Copyright 2025 International Centre for Diffraction Data. All rights reserved.

_audit_creation_date                  2025-07-06
_audit_creation_method                'Generated by PDF-5+ 2025 4.25.0.2'

_chemical_name_systematic             'Cesium Copper Silicate'
_chemical_formula_moiety              'Cs2 Cu Si5 O12'
_chemical_formula_sum                 'Cs2 Cu O12 Si5'
_chemical_formula_weight              661.77

_cell_length_a                        13.58943(6)
_cell_length_b                        13.57355(5)
_cell_length_c                        13.62296(4)
_cell_angle_alpha                     90.0
_cell_angle_beta                      90.0
_cell_angle_gamma                     90.0
_cell_formula_units_Z                 8
_cell_volume                          2512.85
_symmetry_cell_setting                orthorhombic
_symmetry_space_group_name_H-M        Pbca
_symmetry_Int_Tables_number           61

loop_
_symmetry_equiv_pos_site_id
_symmetry_equiv_pos_as_xyz
1 x,y,z
2 -x,-y,-z
3 x+1/2,-y+1/2,-z
4 -x+1/2,y+1/2,z
5 -x,y+1/2,-z+1/2
6 x,-y+1/2,z+1/2
7 -x+1/2,-y,z+1/2
8 x+1/2,y,-z+1/2

loop_
_atom_site_label
_atom_site_type_symbol
_atom_site_fract_x
_atom_site_fract_y
_atom_site_fract_z
_atom_site_U_iso_or_equiv
_atom_site_symmetry_multiplicity
_atom_site_Wyckoff_symbol
_atom_site_occupancy
Cs1 Cs 0.1304 0.12954 0.14644 0.0127 . . 1.0
Cs2 Cs 0.3753 0.38635 0.3849 0.0335 . . 1.0
Cu3 Cu 0.3804 0.83732 0.93011 0.012 . . 1.0
Si4 Si 0.1293 0.6742 0.5933 0.0212 . . 1.0
Si5 Si 0.5836 0.1213 0.6341 0.0212 . . 1.0
Si6 Si 0.6606 0.5915 0.1106 0.0212 . . 1.0
Si7 Si 0.906 0.3788 0.8206 0.0212 . . 1.0
Si8 Si 0.8371 0.9088 0.3482 0.0212 . . 1.0
O9 O 0.4687 0.3522 0.1524 0.018 . . 1.0
O10 O 0.1032 0.4874 0.4098 0.018 . . 1.0
O11 O 0.3769 0.1611 0.476 0.018 . . 1.0
O12 O 0.7215 0.422 0.6241 0.018 . . 1.0
O13 O 0.6458 0.709 0.3842 0.018 . . 1.0
O14 O 0.3881 0.6268 0.754 0.018 . . 1.0
O15 O 0.9799 0.8952 0.6515 0.018 . . 1.0
O16 O 0.6596 0.9729 0.8532 0.018 . . 1.0
O17 O 0.9077 0.643 0.9315 0.018 . . 1.0
O18 O 0.2225 0.8818 0.1404 0.018 . . 1.0
O19 O 0.1293 0.2013 0.936 0.018 . . 1.0
O20 O 0.8927 0.1427 0.2025 0.018 . . 1.0

File: test/xrd_icdd_PDF/PDF Card - 00-064-0846.cif
data_00-064-0846
# Copyright 2025 International Centre for Diffraction Data. All rights reserved.

_audit_creation_date                  2025-07-06
_audit_creation_method                'Generated by PDF-5+ 2025 4.25.0.2'

_chemical_name_systematic             'Calcium Erbium Germanium Oxide'
_chemical_formula_moiety              'Ca Er2 Ge4 O12'
_chemical_formula_sum                 'Ca Er2 Ge4 O12'
_chemical_formula_weight              857.10

_cell_length_a                        9.97205(7)
_cell_length_b                        9.97205(7)
_cell_length_c                        5.06150(4)
_cell_angle_alpha                     90.0
_cell_angle_beta                      90.0
_cell_angle_gamma                     90.0
_cell_formula_units_Z                 2
_cell_volume                          503.32
_symmetry_cell_setting                tetragonal
_symmetry_space_group_name_H-M        P4/nbm
_symmetry_Int_Tables_number           125

loop_
_symmetry_equiv_pos_site_id
_symmetry_equiv_pos_as_xyz
1 x,y,z
2 -x,-y,-z
3 -x,y+1/2,z
4 x,-y+1/2,-z
5 x+1/2,-y,z
6 -x+1/2,y,-z
7 -x+1/2,-y+1/2,z
8 x+1/2,y+1/2,-z
9 y,x,-z
10 -y,-x,z
11 -y,x+1/2,-z
12 y,-x+1/2,z
13 y+1/2,-x,-z
14 -y+1/2,x,z
15 -y+1/2,-x+1/2,-z
16 y+1/2,x+1/2,z

loop_
_atom_site_label
_atom_site_type_symbol
_atom_site_fract_x
_atom_site_fract_y
_atom_site_fract_z
_atom_site_U_iso_or_equiv
_atom_site_symmetry_multiplicity
_atom_site_Wyckoff_symbol
_atom_site_occupancy
Ca1 Ca 0.0 0.0 0.5 0.02683 . . 0.5
Er2 Er 0.0 0.0 0.5 0.02683 . . 0.5
Er3 Er 0.25 0.25 0.5 0.0195 . . 1.0
Ge4 Ge 0.52082 0.25 0.0 0.0193 . . 1.0
O5 O 0.6272 0.3728 0.1575 0.0166 . . 1.0
O6 O 0.1736 0.063 0.2567 0.0171 . . 1.0

loop_
_atom_site_aniso_label
_atom_site_aniso_U_11
_atom_site_aniso_U_12
_atom_site_aniso_U_13
_atom_site_aniso_U_22
_atom_site_aniso_U_23
_atom_site_aniso_U_33
Ca1 0.028 -0.0065 0.003 0.028 -0.003 0.0245
Er2 0.028 -0.0065 0.003 0.028 -0.003 0.0245
Er3 0.0197 0.0 0.0 0.0197 0.0 0.0191
Ge4 0.0215 0.0 0.0 0.0171 -0.0047 0.0193
O5 0.0199 -7.0E-4 -0.0021 0.0199 0.0021 0.01
O6 0.0195 -5.0E-4 0.0037 0.0155 0.0036 0.0163

File: test/xrd_icdd_PDF/PDF Card - 00-064-0847.cif
data_00-064-0847
# Copyright 2025 International Centre for Diffraction Data. All rights reserved.

_audit_creation_date                  2025-07-06
_audit_creation_method                'Generated by PDF-5+ 2025 4.25.0.2'

_chemical_name_systematic             'Manganese Erbium Germanium Oxide'
_chemical_formula_moiety              'Mn Er2 Ge4 O12'
_chemical_formula_sum                 'Er2 Ge4 Mn O12'
_chemical_formula_weight              871.96

_cell_length_a                        9.86945(7)
_cell_length_b                        9.86945(7)
_cell_length_c                        4.96668(5)
_cell_angle_alpha                     90.0
_cell_angle_beta                      90.0
_cell_angle_gamma                     90.0
_cell_formula_units_Z                 2
_cell_volume                          483.78
_symmetry_cell_setting                tetragonal
_symmetry_space_group_name_H-M        P4/nbm
_symmetry_Int_Tables_number           125

loop_
_symmetry_equiv_pos_site_id
_symmetry_equiv_pos_as_xyz
1 x,y,z
2 -x,-y,-z
3 -x,y+1/2,z
4 x,-y+1/2,-z
5 x+1/2,-y,z
6 -x+1/2,y,-z
7 -x+1/2,-y+1/2,z
8 x+1/2,y+1/2,-z
9 y,x,-z
10 -y,-x,z
11 -y,x+1/2,-z
12 y,-x+1/2,z
13 y+1/2,-x,-z
14 -y+1/2,x,z
15 -y+1/2,-x+1/2,-z
16 y+1/2,x+1/2,z

loop_
_atom_site_label
_atom_site_type_symbol
_atom_site_fract_x
_atom_site_fract_y
_atom_site_fract_z
_atom_site_U_iso_or_equiv
_atom_site_symmetry_multiplicity
_atom_site_Wyckoff_symbol
_atom_site_occupancy
Mn1 Mn 0.0 0.0 0.5 0.0215 . . 0.5
Er2 Er 0.0 0.0 0.5 0.0215 . . 0.5
Er3 Er 0.25 0.25 0.5 0.0172 . . 1.0
Ge4 Ge 0.97848 0.25 0.0 0.0174 . . 1.0
O5 O 0.1307 0.8693 0.8344 0.012 . . 1.0
O6 O 0.1695 0.0638 0.2571 0.0123 . . 1.0

File: test/xrd_icdd_PDF/PDF Card - 00-064-0850.cif
data_00-064-0850
# Copyright 2025 International Centre for Diffraction Data. All rights reserved.

_audit_creation_date                  2025-07-06
_audit_creation_method                'Generated by PDF-5+ 2025 4.25.0.2'

_chemical_name_systematic             'Calcium Gadolinium Germanium Oxide'
_chemical_formula_moiety              'Ca Gd2 Ge4 O12'
_chemical_formula_sum                 'Ca Gd2 Ge4 O12'
_chemical_formula_weight              837.09

_cell_length_a                        10.07495(9)
_cell_length_b                        10.07495(9)
_cell_length_c                        5.10301(6)
_cell_angle_alpha                     90.0
_cell_angle_beta                      90.0
_cell_angle_gamma                     90.0
_cell_formula_units_Z                 2
_cell_volume                          517.98
_symmetry_cell_setting                tetragonal
_symmetry_space_group_name_H-M        P4/nbm
_symmetry_Int_Tables_number           125

loop_
_symmetry_equiv_pos_site_id
_symmetry_equiv_pos_as_xyz
1 x,y,z
2 -x,-y,-z
3 -x,y+1/2,z
4 x,-y+1/2,-z
5 x+1/2,-y,z
6 -x+1/2,y,-z
7 -x+1/2,-y+1/2,z
8 x+1/2,y+1/2,-z
9 y,x,-z
10 -y,-x,z
11 -y,x+1/2,-z
12 y,-x+1/2,z
13 y+1/2,-x,-z
14 -y+1/2,x,z
15 -y+1/2,-x+1/2,-z
16 y+1/2,x+1/2,z

loop_
_atom_site_label
_atom_site_type_symbol
_atom_site_fract_x
_atom_site_fract_y
_atom_site_fract_z
_atom_site_U_iso_or_equiv
_atom_site_symmetry_multiplicity
_atom_site_Wyckoff_symbol
_atom_site_occupancy
Ca1 Ca 0.0 0.0 0.5 0.0432 . . 0.5
Gd2 Gd 0.0 0.0 0.5 0.0432 . . 0.5
Gd3 Gd 0.25 0.25 0.5 0.037 . . 1.0
Ge4 Ge 0.52331 0.25 0.0 0.0352 . . 1.0
O5 O 0.629 0.371 0.155 0.026 . . 1.0
O6 O 0.1762 0.0612 0.2523 0.02667 . . 1.0

loop_
_atom_site_aniso_label
_atom_site_aniso_U_11
_atom_site_aniso_U_12
_atom_site_aniso_U_13
_atom_site_aniso_U_22
_atom_site_aniso_U_23
_atom_site_aniso_U_33
Ca1 0.0443 -0.0081 0.0071 0.0443 -0.0071 0.041
Gd2 0.0443 -0.0081 0.0071 0.0443 -0.0071 0.041
Gd3 0.0397 0.0 0.0 0.0397 0.0 0.0316
Ge4 0.035 0.0 0.0 0.0323 0.002 0.0383
O5 0.022 -0.002 0.006 0.022 -0.006 0.034
O6 0.032 0.0025 0.0 0.027 -0.006 0.021

File: test/xrd_icdd_PDF/PDF Card - 00-064-0851.cif
data_00-064-0851
# Copyright 2025 International Centre for Diffraction Data. All rights reserved.

_audit_creation_date                  2025-07-06
_audit_creation_method                'Generated by PDF-5+ 2025 4.25.0.2'

_chemical_name_systematic             'Manganese Gadolinium Germanium Oxide'
_chemical_formula_moiety              'Mn Gd2 Ge4 O12'
_chemical_formula_sum                 'Gd2 Ge4 Mn O12'
_chemical_formula_weight              851.95

_cell_length_a                        10.00312(7)
_cell_length_b                        10.00312(7)
_cell_length_c                        5.01619(5)
_cell_angle_alpha                     90.0
_cell_angle_beta                      90.0
_cell_angle_gamma                     90.0
_cell_formula_units_Z                 2
_cell_volume                          501.93
_symmetry_cell_setting                tetragonal
_symmetry_space_group_name_H-M        P4/nbm
_symmetry_Int_Tables_number           125

loop_
_symmetry_equiv_pos_site_id
_symmetry_equiv_pos_as_xyz
1 x,y,z
2 -x,-y,-z
3 -x,y+1/2,z
4 x,-y+1/2,-z
5 x+1/2,-y,z
6 -x+1/2,y,-z
7 -x+1/2,-y+1/2,z
8 x+1/2,y+1/2,-z
9 y,x,-z
10 -y,-x,z
11 -y,x+1/2,-z
12 y,-x+1/2,z
13 y+1/2,-x,-z
14 -y+1/2,x,z
15 -y+1/2,-x+1/2,-z
16 y+1/2,x+1/2,z

loop_
_atom_site_label
_atom_site_type_symbol
_atom_site_fract_x
_atom_site_fract_y
_atom_site_fract_z
_atom_site_U_iso_or_equiv
_atom_site_symmetry_multiplicity
_atom_site_Wyckoff_symbol
_atom_site_occupancy
Mn1 Mn 0.0 0.0 0.5 0.0319 . . 0.5
Gd2 Gd 0.0 0.0 0.5 0.0319 . . 0.5
Gd3 Gd 0.25 0.25 0.5 0.0265 . . 1.0
Ge4 Ge 0.97578 0.25 0.0 0.0263 . . 1.0
O5 O 0.1328 0.8672 0.8384 0.0203 . . 1.0
O6 O 0.1685 0.0593 0.2524 0.0148 . . 1.0

File: test/xrd_icdd_PDF/PDF Card - 00-064-0852.cif
data_00-064-0852
# Copyright 2025 International Centre for Diffraction Data. All rights reserved.

_audit_creation_date                  2025-07-06
_audit_creation_method                'Generated by PDF-5+ 2025 4.25.0.2'

_chemical_name_systematic             'Manganese Holmium Germanium Oxide'
_chemical_formula_moiety              'Mn Ho2 Ge4 O12'
_chemical_formula_sum                 'Ge4 Ho2 Mn O12'
_chemical_formula_weight              867.31

_cell_length_a                        9.89565(5)
_cell_length_b                        9.89565(5)
_cell_length_c                        4.977347(32)
_cell_angle_alpha                     90.0
_cell_angle_beta                      90.0
_cell_angle_gamma                     90.0
_cell_formula_units_Z                 2
_cell_volume                          487.40
_symmetry_cell_setting                tetragonal
_symmetry_space_group_name_H-M        P4/nbm
_symmetry_Int_Tables_number           125

loop_
_symmetry_equiv_pos_site_id
_symmetry_equiv_pos_as_xyz
1 x,y,z
2 -x,-y,-z
3 -x,y+1/2,z
4 x,-y+1/2,-z
5 x+1/2,-y,z
6 -x+1/2,y,-z
7 -x+1/2,-y+1/2,z
8 x+1/2,y+1/2,-z
9 y,x,-z
10 -y,-x,z
11 -y,x+1/2,-z
12 y,-x+1/2,z
13 y+1/2,-x,-z
14 -y+1/2,x,z
15 -y+1/2,-x+1/2,-z
16 y+1/2,x+1/2,z

loop_
_atom_site_label
_atom_site_type_symbol
_atom_site_fract_x
_atom_site_fract_y
_atom_site_fract_z
_atom_site_U_iso_or_equiv
_atom_site_symmetry_multiplicity
_atom_site_Wyckoff_symbol
_atom_site_occupancy
Mn1 Mn 0.0 0.0 0.5 0.0333 . . 0.5
Ho2 Ho 0.0 0.0 0.5 0.0333 . . 0.5
Ho3 Ho 0.25 0.25 0.5 0.0308 . . 1.0
Ge4 Ge 0.978 0.25 0.0 0.0275 . . 1.0
O5 O 0.1312 0.8688 0.8345 0.0184 . . 1.0
O6 O 0.1687 0.06227 0.2569 0.021 . . 1.0

File: test/xrd_icdd_PDF/PDF Card - 00-064-0853.cif
data_00-064-0853
# Copyright 2025 International Centre for Diffraction Data. All rights reserved.

_audit_creation_date                  2025-07-06
_audit_creation_method                'Generated by PDF-5+ 2025 4.25.0.2'

_chemical_name_systematic             'Calcium Lutetium Germanium Oxide'
_chemical_formula_moiety              'Ca Lu2 Ge4 O12'
_chemical_formula_sum                 'Ca Ge4 Lu2 O12'
_chemical_formula_weight              872.52

_cell_length_a                        9.91399(4)
_cell_length_b                        9.91399(4)
_cell_length_c                        5.030150(29)
_cell_angle_alpha                     90.0
_cell_angle_beta                      90.0
_cell_angle_gamma                     90.0
_cell_formula_units_Z                 2
_cell_volume                          494.40
_symmetry_cell_setting                tetragonal
_symmetry_space_group_name_H-M        P4/nbm
_symmetry_Int_Tables_number           125

loop_
_symmetry_equiv_pos_site_id
_symmetry_equiv_pos_as_xyz
1 x,y,z
2 -x,-y,-z
3 -x,y+1/2,z
4 x,-y+1/2,-z
5 x+1/2,-y,z
6 -x+1/2,y,-z
7 -x+1/2,-y+1/2,z
8 x+1/2,y+1/2,-z
9 y,x,-z
10 -y,-x,z
11 -y,x+1/2,-z
12 y,-x+1/2,z
13 y+1/2,-x,-z
14 -y+1/2,x,z
15 -y+1/2,-x+1/2,-z
16 y+1/2,x+1/2,z

loop_
_atom_site_label
_atom_site_type_symbol
_atom_site_fract_x
_atom_site_fract_y
_atom_site_fract_z
_atom_site_U_iso_or_equiv
_atom_site_symmetry_multiplicity
_atom_site_Wyckoff_symbol
_atom_site_occupancy
Ca1 Ca 0.0 0.0 0.5 0.0285 . . 0.5
Lu2 Lu 0.0 0.0 0.5 0.0285 . . 0.5
Lu3 Lu 0.25 0.25 0.5 0.0247 . . 1.0
Ge4 Ge 0.51942 0.25 0.0 0.0268 . . 1.0
O5 O 0.6264 0.3736 0.1577 0.0224 . . 1.0
O6 O 0.1734 0.0647 0.2576 0.0211 . . 1.0

File: test/xrd_icdd_PDF/PDF Card - 00-064-0855.cif
data_00-064-0855
# Copyright 2025 International Centre for Diffraction Data. All rights reserved.

_audit_creation_date                  2025-07-06
_audit_creation_method                'Generated by PDF-5+ 2025 4.25.0.2'

_chemical_name_systematic             'Calcium Thulium Germanium Oxide'
_chemical_formula_moiety              'Ca Tm2 Ge4 O12'
_chemical_formula_sum                 'Ca Ge4 O12 Tm2'
_chemical_formula_weight              860.45

_cell_length_a                        9.95337(4)
_cell_length_b                        9.95337(4)
_cell_length_c                        5.050788(27)
_cell_angle_alpha                     90.0
_cell_angle_beta                      90.0
_cell_angle_gamma                     90.0
_cell_formula_units_Z                 2
_cell_volume                          500.38
_symmetry_cell_setting                tetragonal
_symmetry_space_group_name_H-M        P4/nbm
_symmetry_Int_Tables_number           125

loop_
_symmetry_equiv_pos_site_id
_symmetry_equiv_pos_as_xyz
1 x,y,z
2 -x,-y,-z
3 -x,y+1/2,z
4 x,-y+1/2,-z
5 x+1/2,-y,z
6 -x+1/2,y,-z
7 -x+1/2,-y+1/2,z
8 x+1/2,y+1/2,-z
9 y,x,-z
10 -y,-x,z
11 -y,x+1/2,-z
12 y,-x+1/2,z
13 y+1/2,-x,-z
14 -y+1/2,x,z
15 -y+1/2,-x+1/2,-z
16 y+1/2,x+1/2,z

loop_
_atom_site_label
_atom_site_type_symbol
_atom_site_fract_x
_atom_site_fract_y
_atom_site_fract_z
_atom_site_U_iso_or_equiv
_atom_site_symmetry_multiplicity
_atom_site_Wyckoff_symbol
_atom_site_occupancy
Ca1 Ca 0.0 0.0 0.5 0.033 . . 0.5
Tm2 Tm 0.0 0.0 0.5 0.033 . . 0.5
Tm3 Tm 0.25 0.25 0.5 0.0289 . . 1.0
Ge4 Ge 0.5202 0.25 0.0 0.0298 . . 1.0
O5 O -0.37257 0.37257 0.1555 0.024 . . 1.0
O6 O 0.17324 0.06335 0.2563 0.0244 . . 1.0

File: test/xrd_icdd_PDF/PDF Card - 00-064-0856.cif
data_00-064-0856
# Copyright 2025 International Centre for Diffraction Data. All rights reserved.

_audit_creation_date                  2025-07-06
_audit_creation_method                'Generated by PDF-5+ 2025 4.25.0.2'

_chemical_name_systematic             'Manganese Thulium Germanium Oxide'
_chemical_formula_moiety              'Mn Tm2 Ge4 O12'
_chemical_formula_sum                 'Ge4 Mn O12 Tm2'
_chemical_formula_weight              875.31

_cell_length_a                        9.845987(35)
_cell_length_b                        9.845987(35)
_cell_length_c                        4.954494(23)
_cell_angle_alpha                     90.0
_cell_angle_beta                      90.0
_cell_angle_gamma                     90.0
_cell_formula_units_Z                 2
_cell_volume                          480.31
_symmetry_cell_setting                tetragonal
_symmetry_space_group_name_H-M        P4/nbm
_symmetry_Int_Tables_number           125

loop_
_symmetry_equiv_pos_site_id
_symmetry_equiv_pos_as_xyz
1 x,y,z
2 -x,-y,-z
3 -x,y+1/2,z
4 x,-y+1/2,-z
5 x+1/2,-y,z
6 -x+1/2,y,-z
7 -x+1/2,-y+1/2,z
8 x+1/2,y+1/2,-z
9 y,x,-z
10 -y,-x,z
11 -y,x+1/2,-z
12 y,-x+1/2,z
13 y+1/2,-x,-z
14 -y+1/2,x,z
15 -y+1/2,-x+1/2,-z
16 y+1/2,x+1/2,z

loop_
_atom_site_label
_atom_site_type_symbol
_atom_site_fract_x
_atom_site_fract_y
_atom_site_fract_z
_atom_site_U_iso_or_equiv
_atom_site_symmetry_multiplicity
_atom_site_Wyckoff_symbol
_atom_site_occupancy
Mn1 Mn 0.0 0.0 0.5 0.0323 . . 0.5
Tm2 Tm 0.0 0.0 0.5 0.0323 . . 0.5
Tm3 Tm 0.25 0.25 0.5 0.0267 . . 1.0
Ge4 Ge 0.97921 0.25 0.0 0.027 . . 1.0
O5 O 0.1305 0.8695 0.8345 0.0203 . . 1.0
O6 O 0.16851 0.06471 0.2571 0.02 . . 1.0

File: test/xrd_icdd_PDF/PDF Card - 00-064-0857.cif
data_00-064-0857
# Copyright 2025 International Centre for Diffraction Data. All rights reserved.

_audit_creation_date                  2025-07-06
_audit_creation_method                'Generated by PDF-5+ 2025 4.25.0.2'

_chemical_name_systematic             'Calcium Yttrium Germanium Oxide'
_chemical_formula_moiety              'Ca Y2 Ge4 O12'
_chemical_formula_sum                 'Ca Ge4 O12 Y2'
_chemical_formula_weight              700.40

_cell_length_a                        9.98756(9)
_cell_length_b                        9.98756(9)
_cell_length_c                        5.06434(6)
_cell_angle_alpha                     90.0
_cell_angle_beta                      90.0
_cell_angle_gamma                     90.0
_cell_formula_units_Z                 2
_cell_volume                          505.17
_symmetry_cell_setting                tetragonal
_symmetry_space_group_name_H-M        P4/nbm
_symmetry_Int_Tables_number           125

loop_
_symmetry_equiv_pos_site_id
_symmetry_equiv_pos_as_xyz
1 x,y,z
2 -x,-y,-z
3 -x,y+1/2,z
4 x,-y+1/2,-z
5 x+1/2,-y,z
6 -x+1/2,y,-z
7 -x+1/2,-y+1/2,z
8 x+1/2,y+1/2,-z
9 y,x,-z
10 -y,-x,z
11 -y,x+1/2,-z
12 y,-x+1/2,z
13 y+1/2,-x,-z
14 -y+1/2,x,z
15 -y+1/2,-x+1/2,-z
16 y+1/2,x+1/2,z

loop_
_atom_site_label
_atom_site_type_symbol
_atom_site_fract_x
_atom_site_fract_y
_atom_site_fract_z
_atom_site_U_iso_or_equiv
_atom_site_symmetry_multiplicity
_atom_site_Wyckoff_symbol
_atom_site_occupancy
Ca1 Ca 0.0 0.0 0.5 0.02733 . . 0.5
Y2 Y 0.0 0.0 0.5 0.02733 . . 0.5
Y3 Y 0.25 0.25 0.5 0.0214 . . 1.0
Ge4 Ge 0.52071 0.25 0.0 0.02447 . . 1.0
O5 O 0.6286 0.3714 0.1491 0.02 . . 1.0
O6 O 0.174 0.0612 0.2619 0.02 . . 1.0

loop_
_atom_site_aniso_label
_atom_site_aniso_U_11
_atom_site_aniso_U_12
_atom_site_aniso_U_13
_atom_site_aniso_U_22
_atom_site_aniso_U_23
_atom_site_aniso_U_33
Ca1 0.029 -0.0032 0.0034 0.029 -0.0034 0.024
Y2 0.029 -0.0032 0.0034 0.029 -0.0034 0.024
Y3 0.0206 0.0 0.0 0.0206 0.0 0.023
Ge4 0.026 0.0 0.0 0.022 -0.0034 0.0254
O5 0.022 -0.019 -9.0E-4 0.022 9.0E-4 0.016
O6 0.026 0.0193 0.003 0.021 0.008 0.013

File: test/xrd_icdd_PDF/PDF Card - 00-064-0858.cif
data_00-064-0858
# Copyright 2025 International Centre for Diffraction Data. All rights reserved.

_audit_creation_date                  2025-07-06
_audit_creation_method                'Generated by PDF-5+ 2025 4.25.0.2'

_chemical_name_systematic             'Manganese Yttrium Germanium Oxide'
_chemical_formula_moiety              'Mn Y2 Ge4 O12'
_chemical_formula_sum                 'Ge4 Mn O12 Y2'
_chemical_formula_weight              715.26

_cell_length_a                        9.88850(5)
_cell_length_b                        9.88850(5)
_cell_length_c                        4.972714(29)
_cell_angle_alpha                     90.0
_cell_angle_beta                      90.0
_cell_angle_gamma                     90.0
_cell_formula_units_Z                 2
_cell_volume                          486.24
_symmetry_cell_setting                tetragonal
_symmetry_space_group_name_H-M        P4/nbm
_symmetry_Int_Tables_number           125

loop_
_symmetry_equiv_pos_site_id
_symmetry_equiv_pos_as_xyz
1 x,y,z
2 -x,-y,-z
3 -x,y+1/2,z
4 x,-y+1/2,-z
5 x+1/2,-y,z
6 -x+1/2,y,-z
7 -x+1/2,-y+1/2,z
8 x+1/2,y+1/2,-z
9 y,x,-z
10 -y,-x,z
11 -y,x+1/2,-z
12 y,-x+1/2,z
13 y+1/2,-x,-z
14 -y+1/2,x,z
15 -y+1/2,-x+1/2,-z
16 y+1/2,x+1/2,z

loop_
_atom_site_label
_atom_site_type_symbol
_atom_site_fract_x
_atom_site_fract_y
_atom_site_fract_z
_atom_site_U_iso_or_equiv
_atom_site_symmetry_multiplicity
_atom_site_Wyckoff_symbol
_atom_site_occupancy
Mn1 Mn 0.0 0.0 0.5 0.019 . . 0.5
Y2 Y 0.0 0.0 0.5 0.019 . . 0.5
Y3 Y 0.25 0.25 0.5 0.015 . . 1.0
Ge4 Ge 0.97819 0.25 0.0 0.017 . . 1.0
O5 O 0.13082 0.86918 0.8333 0.0095 . . 1.0
O6 O 0.16891 0.06256 0.2571 0.0099 . . 1.0
