Repository: xia0WT/spectrumdavit

## Checkpoint
The pre-trained SpectrumDavit model checkpoint is available on [Zenodo] [![DOI](https://zenodo.org/badge/DOI/10.5281/zenodo.17172997.svg)](https://doi.org/10.5281/zenodo.17172997)

## Data Download
The dataset used in this project is available on [Zenodo] [![DOI](https://zenodo.org/badge/DOI/10.5281/zenodo.17173064.svg)](https://doi.org/10.5281/zenodo.17173064)

File: test/xrd_icdd_PDF/PDF Card - 00-064-0860.cif
data_00-064-0860
# Copyright 2025 International Centre for Diffraction Data. All rights reserved.

_audit_creation_date                  2025-07-06
_audit_creation_method                'Generated by PDF-5+ 2025 4.25.0.2'

_chemical_name_systematic             'Calcium Ytterbium Germanium Oxide'
_chemical_formula_moiety              'Ca Yb2 Ge4 O12'
_chemical_formula_sum                 'Ca Ge4 O12 Yb2'
_chemical_formula_weight              868.69

_cell_length_a                        9.92787(7)
_cell_length_b                        9.92787(7)
_cell_length_c                        5.03951(4)
_cell_angle_alpha                     90.0
_cell_angle_beta                      90.0
_cell_angle_gamma                     90.0
_cell_formula_units_Z                 2
_cell_volume                          496.71
_symmetry_cell_setting                tetragonal
_symmetry_space_group_name_H-M        P4/nbm
_symmetry_Int_Tables_number           125

loop_
_symmetry_equiv_pos_site_id
_symmetry_equiv_pos_as_xyz
1 x,y,z
2 -x,-y,-z
3 -x,y+1/2,z
4 x,-y+1/2,-z
5 x+1/2,-y,z
6 -x+1/2,y,-z
7 -x+1/2,-y+1/2,z
8 x+1/2,y+1/2,-z
9 y,x,-z
10 -y,-x,z
11 -y,x+1/2,-z
12 y,-x+1/2,z
13 y+1/2,-x,-z
14 -y+1/2,x,z
15 -y+1/2,-x+1/2,-z
16 y+1/2,x+1/2,z

loop_
_atom_site_label
_atom_site_type_symbol
_atom_site_fract_x
_atom_site_fract_y
_atom_site_fract_z
_atom_site_U_iso_or_equiv
_atom_site_symmetry_multiplicity
_atom_site_Wyckoff_symbol
_atom_site_occupancy
Ca1 Ca 0.0 0.0 0.5 0.03017 . . 0.5
Yb2 Yb 0.0 0.0 0.5 0.03017 . . 0.5
Yb3 Yb 0.25 0.25 0.5 0.02507 . . 1.0
Ge4 Ge 0.52012 0.25 0.0 0.02497 . . 1.0
O5 O 0.6258 0.3742 0.1571 0.02047 . . 1.0
O6 O 0.1733 0.0642 0.2575 0.01907 . . 1.0

loop_
_atom_site_aniso_label
_atom_site_aniso_U_11
_atom_site_aniso_U_12
_atom_site_aniso_U_13
_atom_site_aniso_U_22
_atom_site_aniso_U_23
_atom_site_aniso_U_33
Ca1 0.0305 -0.0062 -0.0038 0.0305 0.0038 0.0295
Yb2 0.0305 -0.0062 -0.0038 0.0305 0.0038 0.0295
Yb3 0.0251 0.0 0.0 0.0251 0.0 0.025
Ge4 0.0276 0.0 0.0 0.0223 -0.008 0.025
O5 0.0227 0.005 -0.0079 0.0227 0.0079 0.016
O6 0.025 -0.003 0.003 0.014 0.0039 0.0182

File: test/xrd_icdd_PDF/PDF Card - 00-064-0861.cif
data_00-064-0861
# Copyright 2025 International Centre for Diffraction Data. All rights reserved.

_audit_creation_date                  2025-07-06
_audit_creation_method                'Generated by PDF-5+ 2025 4.25.0.2'

_chemical_name_systematic             'Manganese Ytterbium Germanium Oxide'
_chemical_formula_moiety              'Mn Yb2 Ge4 O12'
_chemical_formula_sum                 'Ge4 Mn O12 Yb2'
_chemical_formula_weight              883.55

_cell_length_a                        9.82417(5)
_cell_length_b                        9.82417(5)
_cell_length_c                        4.946815(34)
_cell_angle_alpha                     90.0
_cell_angle_beta                      90.0
_cell_angle_gamma                     90.0
_cell_formula_units_Z                 2
_cell_volume                          477.44
_symmetry_cell_setting                tetragonal
_symmetry_space_group_name_H-M        P4/nbm
_symmetry_Int_Tables_number           125

loop_
_symmetry_equiv_pos_site_id
_symmetry_equiv_pos_as_xyz
1 x,y,z
2 -x,-y,-z
3 -x,y+1/2,z
4 x,-y+1/2,-z
5 x+1/2,-y,z
6 -x+1/2,y,-z
7 -x+1/2,-y+1/2,z
8 x+1/2,y+1/2,-z
9 y,x,-z
10 -y,-x,z
11 -y,x+1/2,-z
12 y,-x+1/2,z
13 y+1/2,-x,-z
14 -y+1/2,x,z
15 -y+1/2,-x+1/2,-z
16 y+1/2,x+1/2,z

loop_
_atom_site_label
_atom_site_type_symbol
_atom_site_fract_x
_atom_site_fract_y
_atom_site_fract_z
_atom_site_U_iso_or_equiv
_atom_site_symmetry_multiplicity
_atom_site_Wyckoff_symbol
_atom_site_occupancy
Mn1 Mn 0.0 0.0 0.5 0.0304 . . 0.5
Yb2 Yb 0.0 0.0 0.5 0.0304 . . 0.5
Yb3 Yb 0.25 0.25 0.5 0.0256 . . 1.0
Ge4 Ge 0.97931 0.25 0.0 0.0253 . . 1.0
O5 O 0.1304 0.8696 0.8343 0.0175 . . 1.0
O6 O 0.1694 0.0657 0.2577 0.0194 . . 1.0

File: test/xrd_icdd_PDF/PDF Card - 00-064-0863.cif
data_00-064-0863
# Copyright 2025 International Centre for Diffraction Data. All rights reserved.

_audit_creation_date                  2025-07-06
_audit_creation_method                'Generated by PDF-5+ 2025 4.25.0.2'

_chemical_name_systematic             'Titanium oxide'
_chemical_name_common                 'anatase, nano'
_chemical_formula_moiety              'Ti O2'
_chemical_formula_sum                 'O2 Ti'
_chemical_formula_weight              79.86

_cell_length_a                        3.78536(24)
_cell_length_b                        3.78536(24)
_cell_length_c                        9.4936(7)
_cell_angle_alpha                     90.0
_cell_angle_beta                      90.0
_cell_angle_gamma                     90.0
_cell_formula_units_Z                 4
_cell_volume                          136.03
_symmetry_cell_setting                tetragonal
_symmetry_space_group_name_H-M        I41/amd
_symmetry_Int_Tables_number           141

loop_
_symmetry_equiv_pos_site_id
_symmetry_equiv_pos_as_xyz
1 x,y,z
2 -x,-y,-z
3 -x+1/2,-y,z+1/2
4 x+1/2,y,-z+1/2
5 -y+1/4,x+3/4,z+1/4
6 y+3/4,-x+1/4,-z+3/4
7 y+1/4,-x+1/4,z+3/4
8 -y+3/4,x+3/4,-z+1/4
9 -x+1/2,y,-z+1/2
10 x+1/2,-y,z+1/2
11 x,-y,-z
12 -x,y,z
13 y+1/4,x+3/4,-z+1/4
14 -y+3/4,-x+1/4,z+3/4
15 -y+1/4,-x+1/4,-z+3/4
16 y+3/4,x+3/4,z+1/4
17 x+1/2,y+1/2,z+1/2
18 -x+1/2,-y+1/2,-z+1/2
19 -x,-y+1/2,z
20 x,y+1/2,-z
21 -y+3/4,x+1/4,z+3/4
22 y+1/4,-x+3/4,-z+1/4
23 y+3/4,-x+3/4,z+1/4
24 -y+1/4,x+1/4,-z+3/4
25 -x,y+1/2,-z
26 x,-y+1/2,z
27 x+1/2,-y+1/2,-z+1/2
28 -x+1/2,y+1/2,z+1/2
29 y+3/4,x+1/4,-z+3/4
30 -y+1/4,-x+3/4,z+1/4
31 -y+3/4,-x+3/4,-z+1/4
32 y+1/4,x+1/4,z+3/4

loop_
_atom_site_label
_atom_site_type_symbol
_atom_site_fract_x
_atom_site_fract_y
_atom_site_fract_z
_atom_site_U_iso_or_equiv
_atom_site_symmetry_multiplicity
_atom_site_Wyckoff_symbol
_atom_site_occupancy
Ti1 Ti 0.0 -0.25 0.125 0.00413 . . 1.0
O2 O 0.0 -0.25 0.33362 0.0022 . . 1.0

File: test/xrd_icdd_PDF/PDF Card - 00-065-0106.cif
data_00-065-0106
# Copyright 2025 International Centre for Diffraction Data. All rights reserved.

_audit_creation_date                  2025-07-06
_audit_creation_method                'Generated by PDF-5+ 2025 4.25.0.2'

_chemical_name_systematic             'Sodium Niobium Oxide'
_chemical_name_common                 'sodium niobate (Q polymorph)'
_chemical_formula_moiety              'Na Nb O3'
_chemical_formula_sum                 'Na Nb O3'
_chemical_formula_weight              163.89

_cell_length_a                        7.7633(3)
_cell_length_b                        5.5143(2)
_cell_length_c                        5.5655(2)
_cell_angle_alpha                     90.0
_cell_angle_beta                      90.0
_cell_angle_gamma                     90.0
_cell_formula_units_Z                 4
_cell_volume                          238.25
_symmetry_cell_setting                orthorhombic
_symmetry_space_group_name_H-M        Pmc21
_symmetry_Int_Tables_number           26

loop_
_symmetry_equiv_pos_site_id
_symmetry_equiv_pos_as_xyz
1 x,y,z
2 -x,y,z
3 -x,-y,z+1/2
4 x,-y,z+1/2

loop_
_atom_site_label
_atom_site_type_symbol
_atom_site_fract_x
_atom_site_fract_y
_atom_site_fract_z
_atom_site_U_iso_or_equiv
_atom_site_symmetry_multiplicity
_atom_site_Wyckoff_symbol
_atom_site_occupancy
Nb1 Nb 0.75 0.754 0.808 . . . 1.0
Na2 Na 0.0 0.25 0.782 . . . 0.5
Na3 Na 0.5 0.251 0.852 . . . 0.5
O4 O 0.0 0.175 0.263 . . . 0.5
O5 O 0.5 0.322 0.285 . . . 0.5
O6 O 0.23 0.55 0.058 . . . 1.0
O7 O 0.271 0.964 0.513 . . . 1.0

File: test/xrd_icdd_PDF/PDF Card - 00-065-0178.cif
data_00-065-0178
# Copyright 2025 International Centre for Diffraction Data. All rights reserved.

_audit_creation_date                  2025-07-06
_audit_creation_method                'Generated by PDF-5+ 2025 4.25.0.2'

_chemical_name_systematic             'Potassium Zirconium Tantalum Oxide'
_chemical_formula_moiety              'K3 Zr Ta7 O21'
_chemical_formula_sum                 'K3 O21 Ta7 Zr'
_chemical_formula_weight              1811.13

# Atomic parameters are cross-referenced from PDF entry 04-018-4439

_cell_length_a                        9.1330(3)
_cell_length_b                        9.1330(3)
_cell_length_c                        12.1921(6)
_cell_angle_alpha                     90
_cell_angle_beta                      90
_cell_angle_gamma                     120
_cell_formula_units_Z                 2
_cell_volume                          880.72
_symmetry_cell_setting                hexagonal
_symmetry_space_group_name_H-M        P63/mcm
_symmetry_Int_Tables_number           193

loop_
_symmetry_equiv_pos_site_id
_symmetry_equiv_pos_as_xyz
1 x,y,z
2 -x,-y,-z
3 -y,x-y,z
4 y,-x+y,-z
5 -x+y,-x,z
6 x-y,x,-z
7 y,x,z
8 -y,-x,-z
9 -x,-x+y,z
10 x,x-y,-z
11 x-y,-y,z
12 -x+y,y,-z
13 -x,-y,z+1/2
14 x,y,-z+1/2
15 y,-x+y,z+1/2
16 -y,x-y,-z+1/2
17 x-y,x,z+1/2
18 -x+y,-x,-z+1/2
19 -y,-x,z+1/2
20 y,x,-z+1/2
21 x,x-y,z+1/2
22 -x,-x+y,-z+1/2
23 -x+y,y,z+1/2
24 x-y,-y,-z+1/2

loop_
_atom_site_label
_atom_site_type_symbol
_atom_site_fract_x
_atom_site_fract_y
_atom_site_fract_z
_atom_site_U_iso_or_equiv
_atom_site_symmetry_multiplicity
_atom_site_Wyckoff_symbol
_atom_site_occupancy
Ta1 Ta 0.66666 0.33333 0.0 0.0091 4 d 0.875
Zr2 Zr 0.66666 0.33333 0.0 0.0091 4 d 0.125
Ta3 Ta 0.248 0.248 0.09579 0.009 12 k 0.875
Zr4 Zr 0.248 0.248 0.09579 0.009 12 k 0.125
K5 K 0.4084 0.0 0.25 0.0238 6 g 1.0
O6 O 0.2085 0.2085 0.25 0.017 6 g 1.0
O7 O 0.483 0.3132 0.0947 0.0142 24 l 1.0
O8 O 0.0 0.1983 0.0721 0.0156 12 k 1.0

File: test/xrd_icdd_PDF/PDF Card - 00-065-0214.cif
data_00-065-0214
# Copyright 2025 International Centre for Diffraction Data. All rights reserved.

_audit_creation_date                  2025-07-06
_audit_creation_method                'Generated by PDF-5+ 2025 4.25.0.2'

_chemical_name_systematic             'Copper Europium Oxide Chloride Selenite'
_chemical_formula_moiety              'Cu3 Eu ( Se O3 )2 O2 Cl'
_chemical_formula_sum                 'Cl Cu3 Eu O8 Se2'
_chemical_formula_weight              663.97

_cell_length_a                        6.33943(7)
_cell_length_b                        9.53447(15)
_cell_length_c                        7.02849(9)
_cell_angle_alpha                     90.0
_cell_angle_beta                      90.0
_cell_angle_gamma                     90.0
_cell_formula_units_Z                 2
_cell_volume                          424.82
_symmetry_cell_setting                orthorhombic
_symmetry_space_group_name_H-M        Pmmn
_symmetry_Int_Tables_number           59

loop_
_symmetry_equiv_pos_site_id
_symmetry_equiv_pos_as_xyz
1 x,y,z
2 -x,-y,-z
3 -x+1/2,y,z
4 x+1/2,-y,-z
5 x,-y+1/2,z
6 -x,y+1/2,-z
7 -x+1/2,-y+1/2,z
8 x+1/2,y+1/2,-z

loop_
_atom_site_label
_atom_site_type_symbol
_atom_site_fract_x
_atom_site_fract_y
_atom_site_fract_z
_atom_site_B_iso_or_equiv
_atom_site_symmetry_multiplicity
_atom_site_Wyckoff_symbol
_atom_site_occupancy
Eu1 Eu 0.25 0.25 0.26443 1.0 . . 1.0
Cu2 Cu 0.0 0.0 0.0 1.0 . . 1.0
Cu3 Cu 0.25 0.25 0.783 1.0 . . 1.0
Se4 Se 0.25 0.55676 0.58731 1.0 . . 1.0
Cl5 Cl 0.25 0.75 0.1677 1.0 . . 1.0
O6 O 0.25 0.0957 0.9629 1.0 . . 1.0
O7 O 0.0598 0.6018 0.7313 1.0 . . 1.0
O8 O 0.25 0.125 0.5508 1.0 . . 1.0

File: test/xrd_icdd_PDF/PDF Card - 00-065-0315.cif
data_00-065-0315
# Copyright 2025 International Centre for Diffraction Data. All rights reserved.

_audit_creation_date                  2025-07-06
_audit_creation_method                'Generated by PDF-5+ 2025 4.25.0.2'

_chemical_name_systematic             'Potassium Calcium Iron Phosphate'
_chemical_name_common                 'potassium decacalcium iron heptaphosphate, whitlockite'
_chemical_formula_moiety              'K0.8 Ca9.8 Fe0.2 ( P O4 )7'
_chemical_formula_sum                 'Ca9.8 Fe0.2 K0.8 O28 P7'
_chemical_formula_weight              1100.00

_cell_length_a                        10.44282
_cell_length_b                        10.44282
_cell_length_c                        37.29443
_cell_angle_alpha                     90.0
_cell_angle_beta                      90.0
_cell_angle_gamma                     120.0
_cell_formula_units_Z                 6
_cell_volume                          3522.15
_symmetry_cell_setting                hexagonal
_symmetry_space_group_name_H-M        R3cH
_symmetry_Int_Tables_number           161

loop_
_symmetry_equiv_pos_site_id
_symmetry_equiv_pos_as_xyz
1 x,y,z
2 -y,x-y,z
3 -x+y,-x,z
4 -y,-x,z+1/2
5 x,x-y,z+1/2
6 -x+y,y,z+1/2
7 x+2/3,y+1/3,z+1/3
8 -y+2/3,x-y+1/3,z+1/3
9 -x+y+2/3,-x+1/3,z+1/3
10 -y+2/3,-x+1/3,z+5/6
11 x+2/3,x-y+1/3,z+5/6
12 -x+y+2/3,y+1/3,z+5/6
13 x+1/3,y+2/3,z+2/3
14 -y+1/3,x-y+2/3,z+2/3
15 -x+y+1/3,-x+2/3,z+2/3
16 -y+1/3,-x+2/3,z+1/6
17 x+1/3,x-y+2/3,z+1/6
18 -x+y+1/3,y+2/3,z+1/6

loop_
_atom_site_label
_atom_site_type_symbol
_atom_site_fract_x
_atom_site_fract_y
_atom_site_fract_z
_atom_site_U_iso_or_equiv
_atom_site_symmetry_multiplicity
_atom_site_Wyckoff_symbol
_atom_site_occupancy
Ca1 Ca 0.3986 0.1868 0.0212 0.0022 . . 1.0
Ca2 Ca 0.3922 0.1887 0.1265 0.0022 . . 1.0
Ca3 Ca 0.1776 0.3817 0.0949 0.003 . . 1.0
Ca4 Ca 0.3333 0.66667 0.0288 0.002 . . 0.8
Fe5 Fe 0.3333 0.66667 0.0288 0.002 . . 0.2
K6 K 0.0 0.0 0.0447 0.004 . . 0.8
P7 P 0.0 0.0 0.1293 0.0031 . . 1.0
P8 P 0.1351 0.3124 -0.0032 0.0031 . . 1.0
P9 P 0.4897 0.4749 0.0609 0.0031 . . 1.0
O10 O 0.0 0.0 0.1699 0.0025 . . 1.0
O11 O 0.0071 0.1449 0.1115 0.0025 . . 1.0
O12 O 0.0912 0.2697 0.0349 0.0025 . . 1.0
O13 O 0.222 0.233 -0.0145 0.0025 . . 1.0
O14 O -0.0066 0.265 -0.0248 0.0025 . . 1.0
O15 O 0.229 0.4728 -0.11 0.0025 . . 1.0
O16 O 0.408 0.567 0.0709 0.0025 . . 1.0
O17 O 0.5039 0.4689 0.0203 0.0025 . . 1.0
O18 O 0.6427 0.5475 0.0808 0.0025 . . 1.0
O19 O 0.372 0.31 0.0752 0.0025 . . 1.0

File: test/xrd_icdd_PDF/PDF Card - 00-065-0318.cif
data_00-065-0318
# Copyright 2025 International Centre for Diffraction Data. All rights reserved.

_audit_creation_date                  2025-07-06
_audit_creation_method                'Generated by PDF-5+ 2025 4.25.0.2'

_chemical_name_systematic             'Potassium Lanthanum Titanium Oxide'
_chemical_name_common                 'potassium lanthanum titanate'
_chemical_formula_moiety              'K La Ti O4'
_chemical_formula_sum                 'K La O4 Ti'
_chemical_formula_weight              289.87

_cell_length_a                        3.83709(1)
_cell_length_b                        3.83709(1)
_cell_length_c                        13.4521(5)
_cell_angle_alpha                     90
_cell_angle_beta                      90
_cell_angle_gamma                     90
_cell_formula_units_Z                 2
_cell_volume                          198.06
_symmetry_cell_setting                tetragonal
_symmetry_space_group_name_H-M        P4/nmm
_symmetry_Int_Tables_number           129

loop_
_symmetry_equiv_pos_site_id
_symmetry_equiv_pos_as_xyz
1 x,y,z
2 -x,-y,-z
3 -x+1/2,y,z
4 x+1/2,-y,-z
5 x,-y+1/2,z
6 -x,y+1/2,-z
7 -x+1/2,-y+1/2,z
8 x+1/2,y+1/2,-z
9 y,x,z
10 -y,-x,-z
11 -y+1/2,x,z
12 y+1/2,-x,-z
13 y,-x+1/2,z
14 -y,x+1/2,-z
15 -y+1/2,-x+1/2,z
16 y+1/2,x+1/2,-z

loop_
_atom_site_label
_atom_site_type_symbol
_atom_site_fract_x
_atom_site_fract_y
_atom_site_fract_z
_atom_site_U_iso_or_equiv
_atom_site_symmetry_multiplicity
_atom_site_Wyckoff_symbol
_atom_site_occupancy
K1 K 0.25 0.25 0.595 0.0278 . . 1.0
La2 La 0.25 0.25 0.89446 0.0199 . . 1.0
Ti3 Ti 0.75 0.75 0.74203 0.0151 . . 1.0
O4 O 0.75 0.25 0.7723 0.0189 . . 1.0
O5 O 0.25 0.25 0.3897 0.039 . . 1.0
O6 O 0.25 0.25 0.0681 0.018 . . 1.0

File: test/xrd_icdd_PDF/PDF Card - 00-065-0330.cif
data_00-065-0330
# Copyright 2025 International Centre for Diffraction Data. All rights reserved.

_audit_creation_date                  2025-07-06
_audit_creation_method                'Generated by PDF-5+ 2025 4.25.0.2'

_chemical_name_systematic             'Cobalt Magnesium Terbium'
_chemical_formula_moiety              'Co9 Mg Tb2'
_chemical_formula_sum                 'Co9 Mg Tb2'
_chemical_formula_weight              872.55

_cell_length_a                        4.9783(5)
_cell_length_b                        4.9783(5)
_cell_length_c                        24.005(3)
_cell_angle_alpha                     90.0
_cell_angle_beta                      90.0
_cell_angle_gamma                     120.0
_cell_formula_units_Z                 3
_cell_volume                          515.24
_symmetry_cell_setting                hexagonal
_symmetry_space_group_name_H-M        R-3mH
_symmetry_Int_Tables_number           166

loop_
_symmetry_equiv_pos_site_id
_symmetry_equiv_pos_as_xyz
1 x,y,z
2 -x,-y,-z
3 -y,x-y,z
4 y,-x+y,-z
5 -x+y,-x,z
6 x-y,x,-z
7 -y,-x,z
8 y,x,-z
9 x,x-y,z
10 -x,-x+y,-z
11 -x+y,y,z
12 x-y,-y,-z
13 x+2/3,y+1/3,z+1/3
14 -x+2/3,-y+1/3,-z+1/3
15 -y+2/3,x-y+1/3,z+1/3
16 y+2/3,-x+y+1/3,-z+1/3
17 -x+y+2/3,-x+1/3,z+1/3
18 x-y+2/3,x+1/3,-z+1/3
19 -y+2/3,-x+1/3,z+1/3
20 y+2/3,x+1/3,-z+1/3
21 x+2/3,x-y+1/3,z+1/3
22 -x+2/3,-x+y+1/3,-z+1/3
23 -x+y+2/3,y+1/3,z+1/3
24 x-y+2/3,-y+1/3,-z+1/3
25 x+1/3,y+2/3,z+2/3
26 -x+1/3,-y+2/3,-z+2/3
27 -y+1/3,x-y+2/3,z+2/3
28 y+1/3,-x+y+2/3,-z+2/3
29 -x+y+1/3,-x+2/3,z+2/3
30 x-y+1/3,x+2/3,-z+2/3
31 -y+1/3,-x+2/3,z+2/3
32 y+1/3,x+2/3,-z+2/3
33 x+1/3,x-y+2/3,z+2/3
34 -x+1/3,-x+y+2/3,-z+2/3
35 -x+y+1/3,y+2/3,z+2/3
36 x-y+1/3,-y+2/3,-z+2/3

loop_
_atom_site_label
_atom_site_type_symbol
_atom_site_fract_x
_atom_site_fract_y
_atom_site_fract_z
_atom_site_B_iso_or_equiv
_atom_site_symmetry_multiplicity
_atom_site_Wyckoff_symbol
_atom_site_occupancy
Tb1 Tb 0.0 0.0 0.0 1.55 . . 1.0
Tb2 Tb 0.0 0.0 0.1426 0.52 . . 0.5
Mg3 Mg 0.0 0.0 0.1426 0.52 . . 0.5
Co4 Co 0.0 0.0 0.5 2.69 . . 1.0
Co5 Co 0.0 0.0 0.3358 1.63 . . 1.0
Co6 Co 0.503 0.497 0.0825 2.4 . . 1.0

File: test/xrd_icdd_PDF/PDF Card - 00-065-0614.cif
data_00-065-0614
# Copyright 2025 International Centre for Diffraction Data. All rights reserved.

_audit_creation_date                  2025-07-06
_audit_creation_method                'Generated by PDF-5+ 2025 4.25.0.2'

_chemical_name_systematic             'Lithium Sodium Iron Fluoride Phosphate'
_chemical_formula_moiety              'Li Na Fe ( P O4 ) F'
_chemical_formula_sum                 'F Fe Li Na O4 P'
_chemical_formula_weight              199.74

_cell_length_a                        10.97767(29)
_cell_length_b                        6.36061(35)
_cell_length_c                        11.43154(34)
_cell_angle_alpha                     90.0
_cell_angle_beta                      90.0
_cell_angle_gamma                     90.0
_cell_formula_units_Z                 8
_cell_volume                          798.20
_symmetry_cell_setting                orthorhombic
_symmetry_space_group_name_H-M        Pnma
_symmetry_Int_Tables_number           62

loop_
_symmetry_equiv_pos_site_id
_symmetry_equiv_pos_as_xyz
1 x,y,z
2 -x,-y,-z
3 x+1/2,-y+1/2,-z+1/2
4 -x+1/2,y+1/2,z+1/2
5 -x,y+1/2,-z
6 x,-y+1/2,z
7 -x+1/2,-y,z+1/2
8 x+1/2,y,-z+1/2

loop_
_atom_site_label
_atom_site_type_symbol
_atom_site_fract_x
_atom_site_fract_y
_atom_site_fract_z
_atom_site_U_iso_or_equiv
_atom_site_symmetry_multiplicity
_atom_site_Wyckoff_symbol
_atom_site_occupancy
Fe1 Fe 0.0 0.0 0.0 0.0199 . . 1.0
Fe2 Fe 0.5 0.0 0.0 0.0199 . . 1.0
Na3 Na 0.2743 0.0088 -0.1543 0.0299 . . 1.0
Li4 Li 0.736 0.25 0.403 0.033 . . 1.0
Li5 Li 0.545 0.25 0.768 0.033 . . 1.0
P6 P 0.459 0.25 0.2445 0.0209 . . 1.0
P7 P 0.2451 0.75 0.0793 0.0209 . . 1.0
O8 O 0.1833 0.9531 0.0394 0.018 . . 1.0
O9 O 0.2622 0.75 0.2113 0.018 . . 1.0
O10 O 0.3232 0.25 0.2384 0.018 . . 1.0
O11 O 0.3759 0.75 0.0233 0.018 . . 1.0
O12 O 0.513 0.25 0.3704 0.018 . . 1.0
O13 O 0.5073 0.4483 0.1811 0.018 . . 1.0
F14 F 0.8707 0.25 0.5255 0.02 . . 1.0
F15 F -0.0636 -0.25 0.1141 0.02 . . 1.0

File: test/xrd_icdd_PDF/PDF Card - 00-065-0615.cif
data_00-065-0615
# Copyright 2025 International Centre for Diffraction Data. All rights reserved.

_audit_creation_date                  2025-07-06
_audit_creation_method                'Generated by PDF-5+ 2025 4.25.0.2'

_chemical_name_systematic             'Lithium Sodium Cobalt Iron Fluoride Phosphate'
_chemical_formula_moiety              'Li Na Co0.5 Fe0.5 ( P O4 ) F'
_chemical_formula_sum                 'Co0.5 F Fe0.5 Li Na O4 P'
_chemical_formula_weight              201.29

_cell_length_a                        10.9530(4)
_cell_length_b                        6.3351(5)
_cell_length_c                        11.3936(4)
_cell_angle_alpha                     90.0
_cell_angle_beta                      90.0
_cell_angle_gamma                     90.0
_cell_formula_units_Z                 8
_cell_volume                          790.58
_symmetry_cell_setting                orthorhombic
_symmetry_space_group_name_H-M        Pnma
_symmetry_Int_Tables_number           62

loop_
_symmetry_equiv_pos_site_id
_symmetry_equiv_pos_as_xyz
1 x,y,z
2 -x,-y,-z
3 x+1/2,-y+1/2,-z+1/2
4 -x+1/2,y+1/2,z+1/2
5 -x,y+1/2,-z
6 x,-y+1/2,z
7 -x+1/2,-y,z+1/2
8 x+1/2,y,-z+1/2

loop_
_atom_site_label
_atom_site_type_symbol
_atom_site_fract_x
_atom_site_fract_y
_atom_site_fract_z
_atom_site_B_iso_or_equiv
_atom_site_symmetry_multiplicity
_atom_site_Wyckoff_symbol
_atom_site_occupancy
Co1 Co 0.0 0.0 0.0 1.0 . . 0.5
Fe2 Fe 0.0 0.0 0.0 1.0 . . 0.5
Co3 Co 0.5 0.0 0.0 1.0 . . 0.5
Fe4 Fe 0.5 0.0 0.0 1.0 . . 0.5
P5 P 0.464 0.25 0.248 1.0 . . 1.0
P6 P 0.2422 0.75 0.0829 1.0 . . 1.0
Na7 Na 0.2785 0.5004 0.8459 1.0 . . 1.0
Li8 Li 0.733 0.25 0.4249 1.0 . . 1.0
Li9 Li 0.0 0.25 0.8731 1.0 . . 1.0
O10 O 0.3141 0.464 0.5422 1.0 . . 1.0
O11 O 0.727 0.25 0.7891 1.0 . . 1.0
O12 O 0.3236 0.25 0.245 1.0 . . 1.0
O13 O 0.8773 0.75 0.4807 1.0 . . 1.0
O14 O 0.5217 0.25 0.4057 1.0 . . 1.0
O15 O 0.9978 0.9417 0.6842 1.0 . . 1.0
F16 F 0.6287 0.75 0.0198 1.0 . . 1.0
F17 F 0.5659 0.25 0.612 1.0 . . 1.0

File: test/xrd_icdd_PDF/PDF Card - 00-066-0018.cif
data_00-066-0018
# Copyright 2025 International Centre for Diffraction Data. All rights reserved.

_audit_creation_date                  2025-07-06
_audit_creation_method                'Generated by PDF-5+ 2025 4.25.0.2'

_chemical_name_systematic             'Strontium Copper Tungsten Molybdenum Oxide'
_chemical_formula_moiety              'Sr2 Cu W0.9 Mo0.1 O6'
_chemical_formula_sum                 'Cu Mo0.1 O6 Sr2 W0.9'
_chemical_formula_weight              509.83

_cell_length_a                        5.42977(1)
_cell_length_b                        5.42977(1)
_cell_length_c                        8.40990(2)
_cell_angle_alpha                     90.0
_cell_angle_beta                      90.0
_cell_angle_gamma                     90.0
_cell_formula_units_Z                 2
_cell_volume                          247.94
_symmetry_cell_setting                tetragonal
_symmetry_space_group_name_H-M        I4/m
_symmetry_Int_Tables_number           87

loop_
_symmetry_equiv_pos_site_id
_symmetry_equiv_pos_as_xyz
1 x,y,z
2 -x,-y,-z
3 -x,-y,z
4 x,y,-z
5 -y,x,z
6 y,-x,-z
7 y,-x,z
8 -y,x,-z
9 x+1/2,y+1/2,z+1/2
10 -x+1/2,-y+1/2,-z+1/2
11 -x+1/2,-y+1/2,z+1/2
12 x+1/2,y+1/2,-z+1/2
13 -y+1/2,x+1/2,z+1/2
14 y+1/2,-x+1/2,-z+1/2
15 y+1/2,-x+1/2,z+1/2
16 -y+1/2,x+1/2,-z+1/2

loop_
_atom_site_label
_atom_site_type_symbol
_atom_site_fract_x
_atom_site_fract_y
_atom_site_fract_z
_atom_site_B_iso_or_equiv
_atom_site_symmetry_multiplicity
_atom_site_Wyckoff_symbol
_atom_site_occupancy
Sr1 Sr 0.0 0.5 0.25 0.646 . . 1.0
Cu2 Cu 0.0 0.0 0.5 0.592 . . 1.0
W3 W 0.0 0.0 0.0 0.289 . . 0.9
Mo4 Mo 0.0 0.0 0.0 0.289 . . 0.1
O5 O 0.0 0.0 0.23 0.939 . . 1.0
O6 O 0.29278 0.20834 0.0 0.709 . . 1.0

File: test/xrd_icdd_PDF/PDF Card - 00-066-0134.cif
data_00-066-0134
# Copyright 2025 International Centre for Diffraction Data. All rights reserved.

_audit_creation_date                  2025-07-06
_audit_creation_method                'Generated by PDF-5+ 2025 4.25.0.2'

_chemical_name_systematic             'Dysprosium Tantalum Oxide'
_chemical_formula_moiety              'Dy3 Ta O7'
_chemical_formula_sum                 'Dy3 O7 Ta'
_chemical_formula_weight              780.44

_cell_length_a                        10.5453(2)
_cell_length_b                        7.4583(1)
_cell_length_c                        7.4963(1)
_cell_angle_alpha                     90.0
_cell_angle_beta                      90.0
_cell_angle_gamma                     90.0
_cell_formula_units_Z                 4
_cell_volume                          589.58
_symmetry_cell_setting                orthorhombic
_symmetry_space_group_name_H-M        C2221
_symmetry_Int_Tables_number           20

loop_
_symmetry_equiv_pos_site_id
_symmetry_equiv_pos_as_xyz
1 x,y,z
2 x,-y,-z
3 -x,-y,z+1/2
4 -x,y,-z+1/2
5 x+1/2,y+1/2,z
6 x+1/2,-y+1/2,-z
7 -x+1/2,-y+1/2,z+1/2
8 -x+1/2,y+1/2,-z+1/2

loop_
_atom_site_label
_atom_site_type_symbol
_atom_site_fract_x
_atom_site_fract_y
_atom_site_fract_z
_atom_site_U_iso_or_equiv
_atom_site_symmetry_multiplicity
_atom_site_Wyckoff_symbol
_atom_site_occupancy
Dy1 Dy 0.0 0.4957 0.25 . . . 1.0
Dy2 Dy 0.2377 0.2542 0.0027 . . . 1.0
Ta3 Ta 0.0 0.0175 0.25 . . . 1.0
O4 O 0.1044 0.243 0.302 . . . 1.0
O5 O 0.1299 0.8056 0.261 . . . 1.0
O6 O 0.1433 0.5 0.0 . . . 1.0
O7 O 0.1416 0.5 0.5 . . . 1.0
O8 O 0.1006 0.0 0.0 . . . 1.0

File: test/xrd_icdd_PDF/PDF Card - 00-066-0135.cif
data_00-066-0135
# Copyright 2025 International Centre for Diffraction Data. All rights reserved.

_audit_creation_date                  2025-07-06
_audit_creation_method                'Generated by PDF-5+ 2025 4.25.0.2'

_chemical_name_systematic             'Dysprosium Yttrium Tantalum Oxide'
_chemical_formula_moiety              'Dy2.67 O7 Ta Y0.33'
_chemical_formula_sum                 'Dy2.67 O7 Ta Y0.33'
_chemical_formula_weight              756.15

_cell_length_a                        10.5408(2)
_cell_length_b                        7.4560(1)
_cell_length_c                        7.4921(1)
_cell_angle_alpha                     90.0
_cell_angle_beta                      90.0
_cell_angle_gamma                     90.0
_cell_formula_units_Z                 4
_cell_volume                          588.82
_symmetry_cell_setting                orthorhombic
_symmetry_space_group_name_H-M        C2221
_symmetry_Int_Tables_number           20

loop_
_symmetry_equiv_pos_site_id
_symmetry_equiv_pos_as_xyz
1 x,y,z
2 x,-y,-z
3 -x,-y,z+1/2
4 -x,y,-z+1/2
5 x+1/2,y+1/2,z
6 x+1/2,-y+1/2,-z
7 -x+1/2,-y+1/2,z+1/2
8 -x+1/2,y+1/2,-z+1/2

loop_
_atom_site_label
_atom_site_type_symbol
_atom_site_fract_x
_atom_site_fract_y
_atom_site_fract_z
_atom_site_U_iso_or_equiv
_atom_site_symmetry_multiplicity
_atom_site_Wyckoff_symbol
_atom_site_occupancy
Dy1 Dy 0.0 0.4963 0.25 0.01665 . . 0.89
Y2 Y 0.0 0.4963 0.25 0.01665 . . 0.11
Dy3 Dy 0.2374 0.249 8.0E-4 0.0135 . . 0.89
Y4 Y 0.2374 0.249 8.0E-4 0.0135 . . 0.11
Ta5 Ta 0.0 0.0146 0.25 0.00281 . . 1.0
O6 O 0.1041 0.265 0.301 0.03024 . . 1.0
O7 O 0.1363 0.7984 0.265 0.00332 . . 1.0
O8 O 0.142 0.5 0.0 0.05088 . . 1.0
O9 O 0.1414 0.5 0.5 0.01817 . . 1.0
O10 O 0.1043 0.0 0.0 0.02266 . . 1.0

File: test/xrd_icdd_PDF/PDF Card - 00-066-0136.cif
data_00-066-0136
# Copyright 2025 International Centre for Diffraction Data. All rights reserved.

_audit_creation_date                  2025-07-06
_audit_creation_method                'Generated by PDF-5+ 2025 4.25.0.2'

_chemical_name_systematic             'Dysprosium Yttrium Tantalum Oxide'
_chemical_formula_moiety              'Dy2.34 O7 Ta Y0.66'
_chemical_formula_sum                 'Dy2.34 O7 Ta Y0.66'
_chemical_formula_weight              731.87

_cell_length_a                        10.5353(2)
_cell_length_b                        7.4517(1)
_cell_length_c                        7.4873(1)
_cell_angle_alpha                     90.0
_cell_angle_beta                      90.0
_cell_angle_gamma                     90.0
_cell_formula_units_Z                 4
_cell_volume                          587.80
_symmetry_cell_setting                orthorhombic
_symmetry_space_group_name_H-M        C2221
_symmetry_Int_Tables_number           20

loop_
_symmetry_equiv_pos_site_id
_symmetry_equiv_pos_as_xyz
1 x,y,z
2 x,-y,-z
3 -x,-y,z+1/2
4 -x,y,-z+1/2
5 x+1/2,y+1/2,z
6 x+1/2,-y+1/2,-z
7 -x+1/2,-y+1/2,z+1/2
8 -x+1/2,y+1/2,-z+1/2

loop_
_atom_site_label
_atom_site_type_symbol
_atom_site_fract_x
_atom_site_fract_y
_atom_site_fract_z
_atom_site_U_iso_or_equiv
_atom_site_symmetry_multiplicity
_atom_site_Wyckoff_symbol
_atom_site_occupancy
Dy1 Dy 0.0 0.5001 0.25 0.01207 . . 0.78
Y2 Y 0.0 0.5001 0.25 0.01207 . . 0.22
Dy3 Dy 0.2391 0.2523 2.0E-4 0.01208 . . 0.78
Y4 Y 0.2391 0.2523 2.0E-4 0.01208 . . 0.22
Ta5 Ta 0.0 0.0157 0.25 0.00474 . . 1.0
O6 O 0.1033 0.2643 0.2938 0.03067 . . 1.0
O7 O 0.1413 0.7968 0.2631 0.00361 . . 1.0
O8 O 0.1307 0.5 0.0 0.05233 . . 1.0
O9 O 0.145 0.5 0.5 0.01987 . . 1.0
O10 O 0.1127 0.0 0.0 0.02176 . . 1.0

File: test/xrd_icdd_PDF/PDF Card - 00-066-0137.cif
data_00-066-0137
# Copyright 2025 International Centre for Diffraction Data. All rights reserved.

_audit_creation_date                  2025-07-06
_audit_creation_method                'Generated by PDF-5+ 2025 4.25.0.2'

_chemical_name_systematic             'Dysprosium Yttrium Tantalum Oxide'
_chemical_formula_moiety              'Dy2 O7 Ta Y'
_chemical_formula_sum                 'Dy2 O7 Ta Y'
_chemical_formula_weight              706.85

_cell_length_a                        10.5316(2)
_cell_length_b                        7.4504(1)
_cell_length_c                        7.4840(1)
_cell_angle_alpha                     90.0
_cell_angle_beta                      90.0
_cell_angle_gamma                     90.0
_cell_formula_units_Z                 4
_cell_volume                          587.23
_symmetry_cell_setting                orthorhombic
_symmetry_space_group_name_H-M        C2221
_symmetry_Int_Tables_number           20

loop_
_symmetry_equiv_pos_site_id
_symmetry_equiv_pos_as_xyz
1 x,y,z
2 x,-y,-z
3 -x,-y,z+1/2
4 -x,y,-z+1/2
5 x+1/2,y+1/2,z
6 x+1/2,-y+1/2,-z
7 -x+1/2,-y+1/2,z+1/2
8 -x+1/2,y+1/2,-z+1/2

loop_
_atom_site_label
_atom_site_type_symbol
_atom_site_fract_x
_atom_site_fract_y
_atom_site_fract_z
_atom_site_U_iso_or_equiv
_atom_site_symmetry_multiplicity
_atom_site_Wyckoff_symbol
_atom_site_occupancy
Dy1 Dy 0.0 0.5009 0.25 0.02174 . . 0.667
Y2 Y 0.0 0.5009 0.25 0.02174 . . 0.333
Dy3 Dy 0.2382 0.2546 -8.0E-4 0.01585 . . 0.667
Y4 Y 0.2382 0.2546 -8.0E-4 0.01585 . . 0.333
Ta5 Ta 0.0 0.017 0.25 0.00402 . . 1.0
O6 O 0.1032 0.2763 0.2878 0.05224 . . 1.0
O7 O 0.1389 0.7996 0.2733 0.01213 . . 1.0
O8 O 0.1349 0.5 0.0 0.03745 . . 1.0
O9 O 0.145 0.5 0.5 0.01912 . . 1.0
O10 O 0.1098 0.0 0.0 0.0149 . . 1.0

File: test/xrd_icdd_PDF/PDF Card - 00-066-0163.cif
data_00-066-0163
# Copyright 2025 International Centre for Diffraction Data. All rights reserved.

_audit_creation_date                  2025-07-06
_audit_creation_method                'Generated by PDF-5+ 2025 4.25.0.2'

_chemical_name_systematic             'Copper Zinc Tin Selenide'
_chemical_formula_moiety              'Cu2.15 Zn0.85 Sn Se4'
_chemical_formula_sum                 'Cu2.15 Se4 Sn Zn0.85'
_chemical_formula_weight              626.75

_cell_length_a                        5.69188(20)
_cell_length_b                        5.69188(20)
_cell_length_c                        11.3500(7)
_cell_angle_alpha                     90.0
_cell_angle_beta                      90.0
_cell_angle_gamma                     90.0
_cell_formula_units_Z                 2
_cell_volume                          367.71
_symmetry_cell_setting                tetragonal
_symmetry_space_group_name_H-M        I-42m
_symmetry_Int_Tables_number           121

loop_
_symmetry_equiv_pos_site_id
_symmetry_equiv_pos_as_xyz
1 x,y,z
2 -x,-y,z
3 -x,y,-z
4 x,-y,-z
5 -y,x,-z
6 y,-x,-z
7 y,x,z
8 -y,-x,z
9 x+1/2,y+1/2,z+1/2
10 -x+1/2,-y+1/2,z+1/2
11 -x+1/2,y+1/2,-z+1/2
12 x+1/2,-y+1/2,-z+1/2
13 -y+1/2,x+1/2,-z+1/2
14 y+1/2,-x+1/2,-z+1/2
15 y+1/2,x+1/2,z+1/2
16 -y+1/2,-x+1/2,z+1/2

loop_
_atom_site_label
_atom_site_type_symbol
_atom_site_fract_x
_atom_site_fract_y
_atom_site_fract_z
_atom_site_U_iso_or_equiv
_atom_site_symmetry_multiplicity
_atom_site_Wyckoff_symbol
_atom_site_occupancy
Cu1 Cu 0.0 0.5 0.25 0.01455 . . 1.0
Cu2 Cu 0.0 0.0 0.0 0.024 . . 0.15
Zn3 Zn 0.0 0.0 0.0 0.024 . . 0.85
Sn4 Sn 0.0 0.0 0.5 0.01655 . . 1.0
Se5 Se 0.2396 0.2396 0.1294 0.01468 . . 1.0

File: test/xrd_icdd_PDF/PDF Card - 00-066-0216.cif
data_00-066-0216
# Copyright 2025 International Centre for Diffraction Data. All rights reserved.

_audit_creation_date                  2025-07-06
_audit_creation_method                'Generated by PDF-5+ 2025 4.25.0.2'

_chemical_name_systematic             'Copper Zinc Tin Selenide'
_chemical_name_common                 'dicopper zinc tin tetraselenide'
_chemical_formula_moiety              'Cu2 Zn Sn Se4'
_chemical_formula_sum                 'Cu2 Se4 Sn Zn'
_chemical_formula_weight              627.02

_cell_length_a                        5.69686(3)
_cell_length_b                        5.69686(3)
_cell_length_c                        11.36440(10)
_cell_angle_alpha                     90.0
_cell_angle_beta                      90.0
_cell_angle_gamma                     90.0
_cell_formula_units_Z                 2
_cell_volume                          368.82
_symmetry_cell_setting                tetragonal
_symmetry_space_group_name_H-M        I-4
_symmetry_Int_Tables_number           82

loop_
_symmetry_equiv_pos_site_id
_symmetry_equiv_pos_as_xyz
1 x,y,z
2 -x,-y,z
3 y,-x,-z
4 -y,x,-z
5 x+1/2,y+1/2,z+1/2
6 -x+1/2,-y+1/2,z+1/2
7 y+1/2,-x+1/2,-z+1/2
8 -y+1/2,x+1/2,-z+1/2

loop_
_atom_site_label
_atom_site_type_symbol
_atom_site_fract_x
_atom_site_fract_y
_atom_site_fract_z
_atom_site_U_iso_or_equiv
_atom_site_symmetry_multiplicity
_atom_site_Wyckoff_symbol
_atom_site_occupancy
Se1 Se 0.24288 0.24158 0.12718 . . . 1.0
Cu2 Cu 0.0 0.0 0.0 . . . 1.0
Cu3 Cu 0.0 0.5 0.75 . . . 1.0
Sn4 Sn 0.0 0.0 0.5 . . . 1.0
Zn5 Zn 0.0 0.5 0.25 . . . 1.0

File: test/xrd_icdd_PDF/PDF Card - 00-066-0292.cif
data_00-066-0292
# Copyright 2025 International Centre for Diffraction Data. All rights reserved.

_audit_creation_date                  2025-07-06
_audit_creation_method                'Generated by PDF-5+ 2025 4.25.0.2'

_chemical_name_systematic             'Lead Iron Niobium Oxide'
_chemical_formula_moiety              'Pb ( Fe0.5 Nb0.5 ) O3'
_chemical_formula_sum                 'Fe0.5 Nb0.5 O3 Pb'
_chemical_formula_weight              329.56

_cell_length_a                        5.675
_cell_length_b                        5.671
_cell_length_c                        4.018
_cell_angle_alpha                     90.0
_cell_angle_beta                      89.89
_cell_angle_gamma                     90.0
_cell_formula_units_Z                 2
_cell_volume                          129.31
_symmetry_cell_setting                monoclinic
_symmetry_space_group_name_H-M        C1m1
_symmetry_Int_Tables_number           8

loop_
_symmetry_equiv_pos_site_id
_symmetry_equiv_pos_as_xyz
1 x,y,z
2 x,-y,z
3 x+1/2,y+1/2,z
4 x+1/2,-y+1/2,z

loop_
_atom_site_label
_atom_site_type_symbol
_atom_site_fract_x
_atom_site_fract_y
_atom_site_fract_z
_atom_site_U_iso_or_equiv
_atom_site_symmetry_multiplicity
_atom_site_Wyckoff_symbol
_atom_site_occupancy
Pb1 Pb 0.0 0.0 0.0 . . . 1.0
Fe2 Fe 0.477 0.0 0.482 . . . 0.5
Nb3 Nb 0.477 0.0 0.482 . . . 0.5
O4 O 0.46 0.0 -0.03 . . . 1.0
O5 O 0.212 0.242 0.418 . . . 1.0

File: test/xrd_icdd_PDF/PDF Card - 00-066-0298.cif
data_00-066-0298
# Copyright 2025 International Centre for Diffraction Data. All rights reserved.

_audit_creation_date                  2025-07-06
_audit_creation_method                'Generated by PDF-5+ 2025 4.25.0.2'

_chemical_name_systematic             'Lead Scandium Niobium Oxide'
_chemical_formula_moiety              'Pb ( Sc0.5 Nb0.5 ) O3'
_chemical_formula_sum                 'Nb0.5 O3 Pb Sc0.5'
_chemical_formula_weight              324.12

_cell_length_a                        5.768
_cell_length_b                        5.768
_cell_length_c                        7.083
_cell_angle_alpha                     90.0
_cell_angle_beta                      90.0
_cell_angle_gamma                     120.0
_cell_formula_units_Z                 3
_cell_volume                          204.08
_symmetry_cell_setting                hexagonal
_symmetry_space_group_name_H-M        R3mH
_symmetry_Int_Tables_number           160

loop_
_symmetry_equiv_pos_site_id
_symmetry_equiv_pos_as_xyz
1 x,y,z
2 -y,x-y,z
3 -x+y,-x,z
4 -y,-x,z
5 x,x-y,z
6 -x+y,y,z
7 x+2/3,y+1/3,z+1/3
8 -y+2/3,x-y+1/3,z+1/3
9 -x+y+2/3,-x+1/3,z+1/3
10 -y+2/3,-x+1/3,z+1/3
11 x+2/3,x-y+1/3,z+1/3
12 -x+y+2/3,y+1/3,z+1/3
13 x+1/3,y+2/3,z+2/3
14 -y+1/3,x-y+2/3,z+2/3
15 -x+y+1/3,-x+2/3,z+2/3
16 -y+1/3,-x+2/3,z+2/3
17 x+1/3,x-y+2/3,z+2/3
18 -x+y+1/3,y+2/3,z+2/3

loop_
_atom_site_label
_atom_site_type_symbol
_atom_site_fract_x
_atom_site_fract_y
_atom_site_fract_z
_atom_site_U_iso_or_equiv
_atom_site_symmetry_multiplicity
_atom_site_Wyckoff_symbol
_atom_site_occupancy
Pb1 Pb 0.0 0.0 0.492 . . . 1.0
Sc2 Sc 0.0 0.0 0.019 . . . 0.5
Nb3 Nb 0.0 0.0 0.019 . . . 0.5
O4 O 0.384 0.176 0.13 . . . 1.0

File: test/xrd_icdd_PDF/PDF Card - 00-066-0336.cif
data_00-066-0336
# Copyright 2025 International Centre for Diffraction Data. All rights reserved.

_audit_creation_date                  2025-07-06
_audit_creation_method                'Generated by PDF-5+ 2025 4.25.0.2'

_chemical_name_systematic             'Lead Titanium Oxide'
_chemical_formula_moiety              'Pb Ti O3'
_chemical_formula_sum                 'O3 Pb Ti'
_chemical_formula_weight              303.05

_cell_length_a                        3.90817(8)
_cell_length_b                        3.90817(8)
_cell_length_c                        4.12687(14)
_cell_angle_alpha                     90.0
_cell_angle_beta                      90.0
_cell_angle_gamma                     90.0
_cell_formula_units_Z                 1
_cell_volume                          63.03
_symmetry_cell_setting                tetragonal
_symmetry_space_group_name_H-M        P4mm
_symmetry_Int_Tables_number           99

loop_
_symmetry_equiv_pos_site_id
_symmetry_equiv_pos_as_xyz
1 x,y,z
2 -x,-y,z
3 -x,y,z
4 x,-y,z
5 y,x,z
6 -y,-x,z
7 -y,x,z
8 y,-x,z

loop_
_atom_site_label
_atom_site_type_symbol
_atom_site_fract_x
_atom_site_fract_y
_atom_site_fract_z
_atom_site_U_iso_or_equiv
_atom_site_symmetry_multiplicity
_atom_site_Wyckoff_symbol
_atom_site_occupancy
Pb1 Pb 0.0 0.0 0.0 0.01832 . . 1.0
Ti2 Ti 0.5 0.5 0.5261 0.0131 . . 1.0
O3 O 0.5 0.0 0.6102 0.0093 . . 1.0
O4 O 0.5 0.5 0.1231 0.0093 . . 1.0

File: test/xrd_icdd_PDF/PDF Card - 00-066-0350.cif
data_00-066-0350
# Copyright 2025 International Centre for Diffraction Data. All rights reserved.

_audit_creation_date                  2025-07-06
_audit_creation_method                'Generated by PDF-5+ 2025 4.25.0.2'

_chemical_name_systematic             'Bismuth Lead Iron Oxide'
_chemical_formula_moiety              'Bi0.825 Pb0.175 Fe O3'
_chemical_formula_sum                 'Bi0.825 Fe O3 Pb0.175'
_chemical_formula_weight              312.51

_cell_length_a                        3.9533(5)
_cell_length_b                        3.9533(5)
_cell_length_c                        3.9571(6)
_cell_angle_alpha                     90.0
_cell_angle_beta                      90.0
_cell_angle_gamma                     90.0
_cell_formula_units_Z                 1
_cell_volume                          61.84
_symmetry_cell_setting                tetragonal
_symmetry_space_group_name_H-M        P4/mmm
_symmetry_Int_Tables_number           123

loop_
_symmetry_equiv_pos_site_id
_symmetry_equiv_pos_as_xyz
1 x,y,z
2 -x,-y,-z
3 -x,-y,z
4 x,y,-z
5 -x,y,z
6 x,-y,-z
7 x,-y,z
8 -x,y,-z
9 -y,x,z
10 y,-x,-z
11 y,-x,z
12 -y,x,-z
13 y,x,z
14 -y,-x,-z
15 -y,-x,z
16 y,x,-z

loop_
_atom_site_label
_atom_site_type_symbol
_atom_site_fract_x
_atom_site_fract_y
_atom_site_fract_z
_atom_site_U_iso_or_equiv
_atom_site_symmetry_multiplicity
_atom_site_Wyckoff_symbol
_atom_site_occupancy
Bi1 Bi 0.0 0.0 0.0 . . . 1.0
Pb2 Pb 0.0 0.0 0.0 . . . 0.22904
Fe3 Fe 0.5 0.5 0.5 . . . 1.0
O4 O 0.5 0.5 0.0 . . . 1.0
O5 O 0.5 0.0 0.5 . . . 0.55953
