Repository: xia0WT/spectrumdavit

## Checkpoint
The pre-trained SpectrumDavit model checkpoint is available on [Zenodo] [![DOI](https://zenodo.org/badge/DOI/10.5281/zenodo.17172997.svg)](https://doi.org/10.5281/zenodo.17172997)

## Data Download
The dataset used in this project is available on [Zenodo] [![DOI](https://zenodo.org/badge/DOI/10.5281/zenodo.17173064.svg)](https://doi.org/10.5281/zenodo.17173064)

File: test/xrd_icdd_PDF/PDF Card - 00-066-0441.cif
data_00-066-0441
# Copyright 2025 International Centre for Diffraction Data. All rights reserved.

_audit_creation_date                  2025-07-06
_audit_creation_method                'Generated by PDF-5+ 2025 4.25.0.2'

_chemical_name_systematic             'Bismuth Neodymium Iron Oxide'
_chemical_formula_moiety              'Bi0.80 Nd0.20 ( Fe O3 )'
_chemical_formula_sum                 'Bi0.8 Fe Nd0.2 O3'
_chemical_formula_weight              299.87

# Atomic parameters are cross-referenced from PDF entry 04-022-3056

_cell_length_a                        3.9074(5)
_cell_length_b                        3.9112(6)
_cell_length_c                        3.9002(5)
_cell_angle_alpha                     90
_cell_angle_beta                      90
_cell_angle_gamma                     90
_cell_formula_units_Z                 1
_cell_volume                          59.61
_symmetry_cell_setting                triclinic
_symmetry_space_group_name_H-M        P1
_symmetry_Int_Tables_number           1

loop_
_symmetry_equiv_pos_site_id
_symmetry_equiv_pos_as_xyz
1 x,y,z

loop_
_atom_site_label
_atom_site_type_symbol
_atom_site_fract_x
_atom_site_fract_y
_atom_site_fract_z
_atom_site_U_iso_or_equiv
_atom_site_symmetry_multiplicity
_atom_site_Wyckoff_symbol
_atom_site_occupancy
Bi1 Bi 0.0 0.0 0.0 . 1 a 0.8
Nd2 Nd 0.0 0.0 0.0 . 1 a 0.2
Fe3 Fe 0.5689 0.4362 0.5467 . 1 a 1.0
O4 O -0.0815 0.4542 0.6774 . 1 a 1.0
O5 O 0.4538 -0.0722 0.6835 . 1 a 1.0
O6 O 0.4541 0.4756 0.0176 . 1 a 1.0

File: test/xrd_icdd_PDF/PDF Card - 00-066-0444.cif
data_00-066-0444
# Copyright 2025 International Centre for Diffraction Data. All rights reserved.

_audit_creation_date                  2025-07-06
_audit_creation_method                'Generated by PDF-5+ 2025 4.25.0.2'

_chemical_name_systematic             'Strontium Bismuth Iron Oxide'
_chemical_formula_moiety              'Bi0.85 Sr0.15 ( Fe O3 )'
_chemical_formula_sum                 'Bi0.85 Fe O3 Sr0.15'
_chemical_formula_weight              294.62

_cell_length_a                        3.9435(2)
_cell_length_b                        3.9435(2)
_cell_length_c                        3.9469(4)
_cell_angle_alpha                     90.0
_cell_angle_beta                      90.0
_cell_angle_gamma                     90.0
_cell_formula_units_Z                 1
_cell_volume                          61.38
_symmetry_cell_setting                tetragonal
_symmetry_space_group_name_H-M        P4/mmm
_symmetry_Int_Tables_number           123

loop_
_symmetry_equiv_pos_site_id
_symmetry_equiv_pos_as_xyz
1 x,y,z
2 -x,-y,-z
3 -x,-y,z
4 x,y,-z
5 -x,y,z
6 x,-y,-z
7 x,-y,z
8 -x,y,-z
9 -y,x,z
10 y,-x,-z
11 y,-x,z
12 -y,x,-z
13 y,x,z
14 -y,-x,-z
15 -y,-x,z
16 y,x,-z

loop_
_atom_site_label
_atom_site_type_symbol
_atom_site_fract_x
_atom_site_fract_y
_atom_site_fract_z
_atom_site_U_iso_or_equiv
_atom_site_symmetry_multiplicity
_atom_site_Wyckoff_symbol
_atom_site_occupancy
Bi1 Bi 0.0 0.0 0.0 0.02275 . . 0.85
Sr2 Sr 0.0 0.0 0.0 0.00568 . . 0.15
Fe3 Fe 0.5 0.5 0.5 0.01835 . . 1.0
O4 O 0.5 0.5 0.0 0.03082 . . 1.0
O5 O 0.5 0.0 0.5 0.00594 . . 1.0

File: test/xrd_icdd_PDF/PDF Card - 00-066-0579.cif
data_00-066-0579
# Copyright 2025 International Centre for Diffraction Data. All rights reserved.

_audit_creation_date                  2025-07-06
_audit_creation_method                'Generated by PDF-5+ 2025 4.25.0.2'

_chemical_name_systematic             'Iron Titanium Lithium Oxide'
_chemical_formula_moiety              'Fe Li Ti O4'
_chemical_formula_sum                 'Fe Li O4 Ti'
_chemical_formula_weight              174.65

_cell_length_a                        8.9206(5)
_cell_length_b                        2.95958(33)
_cell_length_c                        10.7103(7)
_cell_angle_alpha                     90.0
_cell_angle_beta                      90.0
_cell_angle_gamma                     90.0
_cell_formula_units_Z                 4
_cell_volume                          282.77
_symmetry_cell_setting                orthorhombic
_symmetry_space_group_name_H-M        Pnma
_symmetry_Int_Tables_number           62

loop_
_symmetry_equiv_pos_site_id
_symmetry_equiv_pos_as_xyz
1 x,y,z
2 -x,-y,-z
3 x+1/2,-y+1/2,-z+1/2
4 -x+1/2,y+1/2,z+1/2
5 -x,y+1/2,-z
6 x,-y+1/2,z
7 -x+1/2,-y,z+1/2
8 x+1/2,y,-z+1/2

loop_
_atom_site_label
_atom_site_type_symbol
_atom_site_fract_x
_atom_site_fract_y
_atom_site_fract_z
_atom_site_U_iso_or_equiv
_atom_site_symmetry_multiplicity
_atom_site_Wyckoff_symbol
_atom_site_occupancy
Li1 Li 0.3409 0.25 0.3498 0.0109 . . 1.0
Fe2 Fe 0.0774 0.25 0.6344 0.01 . . 0.5
Fe3 Fe 0.0725 0.25 0.1313 0.0099 . . 0.5
Ti4 Ti 0.0774 0.25 0.6344 0.01 . . 0.5
Ti5 Ti 0.0725 0.25 0.1313 0.0099 . . 0.5
O6 O 0.8945 0.25 0.5201 0.0103 . . 1.0
O7 O 0.9996 0.25 0.2875 0.0102 . . 1.0
O8 O 0.3079 0.25 0.6299 0.0106 . . 1.0
O9 O 0.0676 0.25 0.9435 0.0112 . . 1.0

File: test/xrd_icdd_PDF/PDF Card - 00-066-0857.cif
data_00-066-0857
# Copyright 2025 International Centre for Diffraction Data. All rights reserved.

_audit_creation_date                  2025-07-06
_audit_creation_method                'Generated by PDF-5+ 2025 4.25.0.2'

_chemical_name_systematic             'Barium Zirconium Titanium Oxide'
_chemical_formula_moiety              'Ba Zr0.05 Ti0.95 O3'
_chemical_formula_sum                 'Ba O3 Ti0.95 Zr0.05'
_chemical_formula_weight              235.36

_cell_length_a                        4.00491
_cell_length_b                        5.68250
_cell_length_c                        5.69105
_cell_angle_alpha                     90.0
_cell_angle_beta                      90.0
_cell_angle_gamma                     90.0
_cell_formula_units_Z                 2
_cell_volume                          129.82
_symmetry_cell_setting                orthorhombic
_symmetry_space_group_name_H-M        Amm2
_symmetry_Int_Tables_number           38

loop_
_symmetry_equiv_pos_site_id
_symmetry_equiv_pos_as_xyz
1 x,y,z
2 -x,-y,z
3 -x,y,z
4 x,-y,z
5 x,y+1/2,z+1/2
6 -x,-y+1/2,z+1/2
7 -x,y+1/2,z+1/2
8 x,-y+1/2,z+1/2

loop_
_atom_site_label
_atom_site_type_symbol
_atom_site_fract_x
_atom_site_fract_y
_atom_site_fract_z
_atom_site_U_iso_or_equiv
_atom_site_symmetry_multiplicity
_atom_site_Wyckoff_symbol
_atom_site_occupancy
Ba1 Ba 0.0 0.0 0.0 0.0449 . . 1.0
Zr2 Zr 0.5 0.0 0.482 0.03978 . . 0.05
Ti3 Ti 0.5 0.0 0.482 0.04108 . . 0.95
O4 O 0.5 0.256 0.236 . . . 0.5
O5 O 0.0 0.0 0.5 0.02577 . . 1.0

File: test/xrd_icdd_PDF/PDF Card - 00-066-0858.cif
data_00-066-0858
# Copyright 2025 International Centre for Diffraction Data. All rights reserved.

_audit_creation_date                  2025-07-06
_audit_creation_method                'Generated by PDF-5+ 2025 4.25.0.2'

_chemical_name_systematic             'Barium Strontium Zirconium Titanium Oxide'
_chemical_formula_moiety              'Ba0.9 Sr0.1 Zr0.05 Ti0.95 O3'
_chemical_formula_sum                 'Ba0.9 O3 Sr0.1 Ti0.95 Zr0.05'
_chemical_formula_weight              230.39

_cell_length_a                        4.00418
_cell_length_b                        4.00418
_cell_length_c                        4.01443
_cell_angle_alpha                     90.0
_cell_angle_beta                      90.0
_cell_angle_gamma                     90.0
_cell_formula_units_Z                 1
_cell_volume                          64.52
_symmetry_cell_setting                tetragonal
_symmetry_space_group_name_H-M        P4mm
_symmetry_Int_Tables_number           99

loop_
_symmetry_equiv_pos_site_id
_symmetry_equiv_pos_as_xyz
1 x,y,z
2 -x,-y,z
3 -x,y,z
4 x,-y,z
5 y,x,z
6 -y,-x,z
7 -y,x,z
8 y,-x,z

loop_
_atom_site_label
_atom_site_type_symbol
_atom_site_fract_x
_atom_site_fract_y
_atom_site_fract_z
_atom_site_U_iso_or_equiv
_atom_site_symmetry_multiplicity
_atom_site_Wyckoff_symbol
_atom_site_occupancy
Ba1 Ba 0.0 0.0 0.0 0.0293 . . 0.9
Sr2 Sr 0.0 0.0 0.0 0.0293 . . 0.1
Zr3 Zr 0.5 0.5 0.4854 0.02285 . . 0.05
Ti4 Ti 0.5 0.5 0.4854 0.02415 . . 0.95
O5 O 0.5 0.5 0.0 0.02724 . . 1.0
O6 O 0.5 0.0 0.48729 0.03786 . . 0.5

File: test/xrd_icdd_PDF/PDF Card - 00-066-0867.cif
data_00-066-0867
# Copyright 2025 International Centre for Diffraction Data. All rights reserved.

_audit_creation_date                  2025-07-06
_audit_creation_method                'Generated by PDF-5+ 2025 4.25.0.2'

_chemical_name_systematic             'Calcium Carbonate'
_chemical_formula_moiety              'Ca ( C O3 )'
_chemical_formula_sum                 'C Ca O3'
_chemical_formula_weight              100.09

_cell_length_a                        4.990657(14)
_cell_length_b                        4.990657(14)
_cell_length_c                        17.06343(7)
_cell_angle_alpha                     90.0
_cell_angle_beta                      90.0
_cell_angle_gamma                     120.0
_cell_formula_units_Z                 6
_cell_volume                          368.05
_symmetry_cell_setting                hexagonal
_symmetry_space_group_name_H-M        R-3cH
_symmetry_Int_Tables_number           167

loop_
_symmetry_equiv_pos_site_id
_symmetry_equiv_pos_as_xyz
1 x,y,z
2 -x,-y,-z
3 -y,x-y,z
4 y,-x+y,-z
5 -x+y,-x,z
6 x-y,x,-z
7 -y,-x,z+1/2
8 y,x,-z+1/2
9 x,x-y,z+1/2
10 -x,-x+y,-z+1/2
11 -x+y,y,z+1/2
12 x-y,-y,-z+1/2
13 x+2/3,y+1/3,z+1/3
14 -x+2/3,-y+1/3,-z+1/3
15 -y+2/3,x-y+1/3,z+1/3
16 y+2/3,-x+y+1/3,-z+1/3
17 -x+y+2/3,-x+1/3,z+1/3
18 x-y+2/3,x+1/3,-z+1/3
19 -y+2/3,-x+1/3,z+5/6
20 y+2/3,x+1/3,-z+5/6
21 x+2/3,x-y+1/3,z+5/6
22 -x+2/3,-x+y+1/3,-z+5/6
23 -x+y+2/3,y+1/3,z+5/6
24 x-y+2/3,-y+1/3,-z+5/6
25 x+1/3,y+2/3,z+2/3
26 -x+1/3,-y+2/3,-z+2/3
27 -y+1/3,x-y+2/3,z+2/3
28 y+1/3,-x+y+2/3,-z+2/3
29 -x+y+1/3,-x+2/3,z+2/3
30 x-y+1/3,x+2/3,-z+2/3
31 -y+1/3,-x+2/3,z+1/6
32 y+1/3,x+2/3,-z+1/6
33 x+1/3,x-y+2/3,z+1/6
34 -x+1/3,-x+y+2/3,-z+1/6
35 -x+y+1/3,y+2/3,z+1/6
36 x-y+1/3,-y+2/3,-z+1/6

loop_
_atom_site_label
_atom_site_type_symbol
_atom_site_fract_x
_atom_site_fract_y
_atom_site_fract_z
_atom_site_U_iso_or_equiv
_atom_site_symmetry_multiplicity
_atom_site_Wyckoff_symbol
_atom_site_occupancy
Ca1 Ca 0.0 0.0 0.0 0.0131 . . 1.0
C2 C 0.0 0.0 0.25 0.0122 . . 1.0
O3 O 0.2575 0.0 0.25 0.0176 . . 0.99998

File: test/xrd_icdd_PDF/PDF Card - 00-066-0869.cif
data_00-066-0869
# Copyright 2025 International Centre for Diffraction Data. All rights reserved.

_audit_creation_date                  2025-07-06
_audit_creation_method                'Generated by PDF-5+ 2025 4.25.0.2'

_chemical_name_systematic             'Lithium Aluminum Titanium phosphate'
_chemical_formula_moiety              'Li1.2 Al0.2 Ti1.8 ( P O4 )3'
_chemical_formula_sum                 'Al0.2 Li1.2 O12 P3 Ti1.8'
_chemical_formula_weight              384.80

_cell_length_a                        8.50149(7)
_cell_length_b                        8.50149(7)
_cell_length_c                        20.8160(3)
_cell_angle_alpha                     90.0
_cell_angle_beta                      90.0
_cell_angle_gamma                     120.0
_cell_formula_units_Z                 6
_cell_volume                          1302.92
_symmetry_cell_setting                hexagonal
_symmetry_space_group_name_H-M        R-3cH
_symmetry_Int_Tables_number           167

loop_
_symmetry_equiv_pos_site_id
_symmetry_equiv_pos_as_xyz
1 x,y,z
2 -x,-y,-z
3 -y,x-y,z
4 y,-x+y,-z
5 -x+y,-x,z
6 x-y,x,-z
7 -y,-x,z+1/2
8 y,x,-z+1/2
9 x,x-y,z+1/2
10 -x,-x+y,-z+1/2
11 -x+y,y,z+1/2
12 x-y,-y,-z+1/2
13 x+2/3,y+1/3,z+1/3
14 -x+2/3,-y+1/3,-z+1/3
15 -y+2/3,x-y+1/3,z+1/3
16 y+2/3,-x+y+1/3,-z+1/3
17 -x+y+2/3,-x+1/3,z+1/3
18 x-y+2/3,x+1/3,-z+1/3
19 -y+2/3,-x+1/3,z+5/6
20 y+2/3,x+1/3,-z+5/6
21 x+2/3,x-y+1/3,z+5/6
22 -x+2/3,-x+y+1/3,-z+5/6
23 -x+y+2/3,y+1/3,z+5/6
24 x-y+2/3,-y+1/3,-z+5/6
25 x+1/3,y+2/3,z+2/3
26 -x+1/3,-y+2/3,-z+2/3
27 -y+1/3,x-y+2/3,z+2/3
28 y+1/3,-x+y+2/3,-z+2/3
29 -x+y+1/3,-x+2/3,z+2/3
30 x-y+1/3,x+2/3,-z+2/3
31 -y+1/3,-x+2/3,z+1/6
32 y+1/3,x+2/3,-z+1/6
33 x+1/3,x-y+2/3,z+1/6
34 -x+1/3,-x+y+2/3,-z+1/6
35 -x+y+1/3,y+2/3,z+1/6
36 x-y+1/3,-y+2/3,-z+1/6

loop_
_atom_site_label
_atom_site_type_symbol
_atom_site_fract_x
_atom_site_fract_y
_atom_site_fract_z
_atom_site_U_iso_or_equiv
_atom_site_symmetry_multiplicity
_atom_site_Wyckoff_symbol
_atom_site_occupancy
Li1 Li 0.0 0.0 0.0 0.06079 . . 1.0
Li2 Li 0.55 0.0 0.25 0.06079 . . 0.06668
Ti3 Ti 0.0 0.0 0.14187 0.0071 . . 0.89995
Al4 Al 0.0 0.0 0.14187 0.0071 . . 0.10002
P5 P 0.2875 0.0 0.25 0.0073 . . 0.99998
O6 O 0.1782 0.9873 0.19109 0.0116 . . 0.99998
O7 O 0.1886 0.1614 0.08099 0.0049 . . 0.99998

File: test/xrd_icdd_PDF/PDF Card - 00-067-0073.cif
data_00-067-0073
# Copyright 2025 International Centre for Diffraction Data. All rights reserved.

_audit_creation_date                  2025-07-06
_audit_creation_method                'Generated by PDF-5+ 2025 4.25.0.2'

_chemical_name_systematic             'Lead Zirconium Titanium Oxide'
_chemical_name_common                 'lead zirconate titanate'
_chemical_formula_moiety              'Pb Zr0.53 Ti0.47 O3'
_chemical_formula_sum                 'O3 Pb Ti0.47 Zr0.53'
_chemical_formula_weight              326.03

_cell_length_a                        5.74813(2)
_cell_length_b                        5.74813(2)
_cell_length_c                        14.003439(6)
_cell_angle_alpha                     90.0
_cell_angle_beta                      90.0
_cell_angle_gamma                     120.0
_cell_formula_units_Z                 6
_cell_volume                          400.70
_symmetry_cell_setting                hexagonal
_symmetry_space_group_name_H-M        R3cH
_symmetry_Int_Tables_number           161

loop_
_symmetry_equiv_pos_site_id
_symmetry_equiv_pos_as_xyz
1 x,y,z
2 -y,x-y,z
3 -x+y,-x,z
4 -y,-x,z+1/2
5 x,x-y,z+1/2
6 -x+y,y,z+1/2
7 x+2/3,y+1/3,z+1/3
8 -y+2/3,x-y+1/3,z+1/3
9 -x+y+2/3,-x+1/3,z+1/3
10 -y+2/3,-x+1/3,z+5/6
11 x+2/3,x-y+1/3,z+5/6
12 -x+y+2/3,y+1/3,z+5/6
13 x+1/3,y+2/3,z+2/3
14 -y+1/3,x-y+2/3,z+2/3
15 -x+y+1/3,-x+2/3,z+2/3
16 -y+1/3,-x+2/3,z+1/6
17 x+1/3,x-y+2/3,z+1/6
18 -x+y+1/3,y+2/3,z+1/6

loop_
_atom_site_label
_atom_site_type_symbol
_atom_site_fract_x
_atom_site_fract_y
_atom_site_fract_z
_atom_site_U_iso_or_equiv
_atom_site_symmetry_multiplicity
_atom_site_Wyckoff_symbol
_atom_site_occupancy
Pb1 Pb 0.0 0.0 0.5 0.052 . . 1.0
Zr2 Zr 0.0 0.0 0.216 0.00633 . . 0.67127
Ti3 Ti 0.0 0.0 0.216 0.00633 . . 0.55351
O4 O 0.4346 0.0011 0.046 0.00633 . . 1.17767

File: test/xrd_icdd_PDF/PDF Card - 00-067-0139.cif
data_00-067-0139
# Copyright 2025 International Centre for Diffraction Data. All rights reserved.

_audit_creation_date                  2025-07-06
_audit_creation_method                'Generated by PDF-5+ 2025 4.25.0.2'

_chemical_name_systematic             'Calcium Tungsten Oxide'
_chemical_name_common                 'calcium tungstate'
_chemical_formula_moiety              'Ca W O4'
_chemical_formula_sum                 'Ca O4 W'
_chemical_formula_weight              287.91

_cell_length_a                        5.3437(2)
_cell_length_b                        5.3437(2)
_cell_length_c                        11.7463(6)
_cell_angle_alpha                     90.0
_cell_angle_beta                      90.0
_cell_angle_gamma                     90.0
_cell_formula_units_Z                 4
_cell_volume                          335.42
_symmetry_cell_setting                tetragonal
_symmetry_space_group_name_H-M        I41/a
_symmetry_Int_Tables_number           88

loop_
_symmetry_equiv_pos_site_id
_symmetry_equiv_pos_as_xyz
1 x,y,z
2 -x,-y,-z
3 -x+1/2,-y,z+1/2
4 x+1/2,y,-z+1/2
5 -y+3/4,x+1/4,z+1/4
6 y+1/4,-x+3/4,-z+3/4
7 y+3/4,-x+3/4,z+3/4
8 -y+1/4,x+1/4,-z+1/4
9 x+1/2,y+1/2,z+1/2
10 -x+1/2,-y+1/2,-z+1/2
11 -x,-y+1/2,z
12 x,y+1/2,-z
13 -y+1/4,x+3/4,z+3/4
14 y+3/4,-x+1/4,-z+1/4
15 y+1/4,-x+1/4,z+1/4
16 -y+3/4,x+3/4,-z+3/4

loop_
_atom_site_label
_atom_site_type_symbol
_atom_site_fract_x
_atom_site_fract_y
_atom_site_fract_z
_atom_site_B_iso_or_equiv
_atom_site_symmetry_multiplicity
_atom_site_Wyckoff_symbol
_atom_site_occupancy
Ca1 Ca 0.5 0.75 0.125 5.8999 . . 1.0
W2 W 0.0 0.25 0.125 1.8333 . . 1.0
O3 O 0.2621 0.3889 0.4558 4.76658 . . 1.0

loop_
_atom_site_aniso_label
_atom_site_aniso_B_11
_atom_site_aniso_B_12
_atom_site_aniso_B_13
_atom_site_aniso_B_22
_atom_site_aniso_B_23
_atom_site_aniso_B_33
Ca1 6.0 0.0 0.0 6.0 0.0 5.7
W2 2.0 0.0 0.0 2.0 0.0 1.5
O3 4.4 0.4 0.4 4.9 -0.1 5.0

File: test/xrd_icdd_PDF/PDF Card - 00-067-0152.cif
data_00-067-0152
# Copyright 2025 International Centre for Diffraction Data. All rights reserved.

_audit_creation_date                  2025-07-06
_audit_creation_method                'Generated by PDF-5+ 2025 4.25.0.2'

_chemical_name_systematic             'Gadolinium Molybdenum Oxide'
_chemical_formula_moiety              'Gd2 ( Mo O4 )3'
_chemical_formula_sum                 'Gd2 Mo3 O12'
_chemical_formula_weight              794.37

_cell_length_a                        7.5489
_cell_length_b                        11.4393
_cell_length_c                        11.4683
_cell_angle_alpha                     90.0
_cell_angle_beta                      109.318
_cell_angle_gamma                     90.0
_cell_formula_units_Z                 4
_cell_volume                          934.58
_symmetry_cell_setting                monoclinic
_symmetry_space_group_name_H-M        C12/c1
_symmetry_Int_Tables_number           15

loop_
_symmetry_equiv_pos_site_id
_symmetry_equiv_pos_as_xyz
1 x,y,z
2 -x,-y,-z
3 -x,y,-z+1/2
4 x,-y,z+1/2
5 x+1/2,y+1/2,z
6 -x+1/2,-y+1/2,-z
7 -x+1/2,y+1/2,-z+1/2
8 x+1/2,-y+1/2,z+1/2

loop_
_atom_site_label
_atom_site_type_symbol
_atom_site_fract_x
_atom_site_fract_y
_atom_site_fract_z
_atom_site_U_iso_or_equiv
_atom_site_symmetry_multiplicity
_atom_site_Wyckoff_symbol
_atom_site_occupancy
Gd1 Gd 0.33202 0.37668 0.40924 0.005 . . 1.0
Mo2 Mo 0.0 0.1276 0.25 0.0047 . . 1.0
Mo3 Mo 0.1494 0.38842 0.05994 0.0054 . . 1.0
O4 O 0.1675 0.0413 0.2187 0.008 . . 1.0
O5 O 0.1367 0.2072 0.3918 0.013 . . 1.0
O6 O 0.2448 0.314 0.2017 0.0012 . . 1.0
O7 O 0.3607 0.4563 0.0396 0.0012 . . 1.0
O8 O 0.0454 0.4605 0.4043 0.0012 . . 1.0
O9 O 0.4555 0.2157 0.0586 0.0012 . . 1.0

File: test/xrd_icdd_PDF/PDF Card - 00-067-0216.cif
data_00-067-0216
# Copyright 2025 International Centre for Diffraction Data. All rights reserved.

_audit_creation_date                  2025-07-06
_audit_creation_method                'Generated by PDF-5+ 2025 4.25.0.2'

_chemical_name_systematic             'Gadolinium Chromium Oxide'
_chemical_formula_moiety              'Gd Cr O4'
_chemical_formula_sum                 'Cr Gd O4'
_chemical_formula_weight              273.24

_cell_length_a                        5.05009(6)
_cell_length_b                        5.05009(6)
_cell_length_c                        11.4533(2)
_cell_angle_alpha                     90.0
_cell_angle_beta                      90.0
_cell_angle_gamma                     90.0
_cell_formula_units_Z                 4
_cell_volume                          292.10
_symmetry_cell_setting                tetragonal
_symmetry_space_group_name_H-M        I41/a
_symmetry_Int_Tables_number           88

loop_
_symmetry_equiv_pos_site_id
_symmetry_equiv_pos_as_xyz
1 x,y,z
2 -x,-y,-z
3 -x+1/2,-y,z+1/2
4 x+1/2,y,-z+1/2
5 -y+3/4,x+1/4,z+1/4
6 y+1/4,-x+3/4,-z+3/4
7 y+3/4,-x+3/4,z+3/4
8 -y+1/4,x+1/4,-z+1/4
9 x+1/2,y+1/2,z+1/2
10 -x+1/2,-y+1/2,-z+1/2
11 -x,-y+1/2,z
12 x,y+1/2,-z
13 -y+1/4,x+3/4,z+3/4
14 y+3/4,-x+1/4,-z+1/4
15 y+1/4,-x+1/4,z+1/4
16 -y+3/4,x+3/4,-z+3/4

loop_
_atom_site_label
_atom_site_type_symbol
_atom_site_fract_x
_atom_site_fract_y
_atom_site_fract_z
_atom_site_U_iso_or_equiv
_atom_site_symmetry_multiplicity
_atom_site_Wyckoff_symbol
_atom_site_occupancy
O1 O 0.2468 0.6163 0.549 . . . 1.0
Gd2 Gd 0.0 0.25 0.625 . . . 1.0
Cr3 Cr 0.0 0.25 0.125 . . . 1.0

File: test/xrd_icdd_PDF/PDF Card - 00-067-0285.cif
data_00-067-0285
# Copyright 2025 International Centre for Diffraction Data. All rights reserved.

_audit_creation_date                  2025-07-06
_audit_creation_method                'Generated by PDF-5+ 2025 4.25.0.2'

_chemical_name_systematic             'Calcium Strontium Lanthanum Titanium Oxide'
_chemical_formula_moiety              'La0.2 Sr0.4 Ca0.3 Ti O3'
_chemical_formula_sum                 'Ca0.3 La0.2 O3 Sr0.4 Ti'
_chemical_formula_weight              170.72

_cell_length_a                        5.4715(1)
_cell_length_b                        5.4715(1)
_cell_length_c                        7.7544(2)
_cell_angle_alpha                     90.0
_cell_angle_beta                      90.0
_cell_angle_gamma                     90.0
_cell_formula_units_Z                 4
_cell_volume                          232.15
_symmetry_cell_setting                tetragonal
_symmetry_space_group_name_H-M        I4/mcm
_symmetry_Int_Tables_number           140

loop_
_symmetry_equiv_pos_site_id
_symmetry_equiv_pos_as_xyz
1 x,y,z
2 -x,-y,-z
3 x,-y,z+1/2
4 -x,y,-z+1/2
5 x,y,-z
6 -x,-y,z
7 x,-y,-z+1/2
8 -x,y,z+1/2
9 -y,x,z
10 y,-x,-z
11 y,x,z+1/2
12 -y,-x,-z+1/2
13 -y,x,-z
14 y,-x,z
15 y,x,-z+1/2
16 -y,-x,z+1/2
17 x+1/2,y+1/2,z+1/2
18 -x+1/2,-y+1/2,-z+1/2
19 x+1/2,-y+1/2,z
20 -x+1/2,y+1/2,-z
21 x+1/2,y+1/2,-z+1/2
22 -x+1/2,-y+1/2,z+1/2
23 x+1/2,-y+1/2,-z
24 -x+1/2,y+1/2,z
25 -y+1/2,x+1/2,z+1/2
26 y+1/2,-x+1/2,-z+1/2
27 y+1/2,x+1/2,z
28 -y+1/2,-x+1/2,-z
29 -y+1/2,x+1/2,-z+1/2
30 y+1/2,-x+1/2,z+1/2
31 y+1/2,x+1/2,-z
32 -y+1/2,-x+1/2,z

loop_
_atom_site_label
_atom_site_type_symbol
_atom_site_fract_x
_atom_site_fract_y
_atom_site_fract_z
_atom_site_U_iso_or_equiv
_atom_site_symmetry_multiplicity
_atom_site_Wyckoff_symbol
_atom_site_occupancy
Ti1 Ti 0.0 0.0 0.0 0.0056 . . 1.0
La2 La 0.0 0.5 0.25 0.0054 . . 0.2
Sr3 Sr 0.0 0.5 0.25 0.0054 . . 0.4
Ca4 Ca 0.0 0.5 0.25 0.0054 . . 0.3
O5 O 0.0 0.0 0.25 0.019 . . 1.0
O6 O 0.22061 0.72061 0.0 0.0136 . . 1.0

File: test/xrd_icdd_PDF/PDF Card - 00-067-0288.cif
data_00-067-0288
# Copyright 2025 International Centre for Diffraction Data. All rights reserved.

_audit_creation_date                  2025-07-06
_audit_creation_method                'Generated by PDF-5+ 2025 4.25.0.2'

_chemical_name_systematic             'Calcium Strontium Lanthanum Titanium Oxide'
_chemical_formula_moiety              'La0.2 Sr0.25 Ca0.45 Ti O3'
_chemical_formula_sum                 'Ca0.45 La0.2 O3 Sr0.25 Ti'
_chemical_formula_weight              163.59

_cell_length_a                        5.4621(1)
_cell_length_b                        5.4634(1)
_cell_length_c                        7.7139(1)
_cell_angle_alpha                     90.0
_cell_angle_beta                      90.0
_cell_angle_gamma                     90.0
_cell_formula_units_Z                 4
_cell_volume                          230.20
_symmetry_cell_setting                orthorhombic
_symmetry_space_group_name_H-M        Pbnm
_symmetry_Int_Tables_number           62

loop_
_symmetry_equiv_pos_site_id
_symmetry_equiv_pos_as_xyz
1 x,y,z
2 -x,-y,-z
3 -x+1/2,y+1/2,-z+1/2
4 x+1/2,-y+1/2,z+1/2
5 -x,-y,z+1/2
6 x,y,-z+1/2
7 x+1/2,-y+1/2,-z
8 -x+1/2,y+1/2,z

loop_
_atom_site_label
_atom_site_type_symbol
_atom_site_fract_x
_atom_site_fract_y
_atom_site_fract_z
_atom_site_U_iso_or_equiv
_atom_site_symmetry_multiplicity
_atom_site_Wyckoff_symbol
_atom_site_occupancy
Ti1 Ti 0.0 0.0 0.0 0.0078 . . 1.0
La2 La -0.006 0.5074 0.25 0.0061 . . 0.2
Sr3 Sr -0.006 0.5074 0.25 0.0061 . . 0.25
Ca4 Ca -0.006 0.5074 0.25 0.0061 . . 0.45
O5 O -0.0537 -0.0055 0.25 0.0122 . . 1.0
O6 O 0.2333 0.2693 0.024 0.0114 . . 1.0

File: test/xrd_icdd_PDF/PDF Card - 00-067-0289.cif
data_00-067-0289
# Copyright 2025 International Centre for Diffraction Data. All rights reserved.

_audit_creation_date                  2025-07-06
_audit_creation_method                'Generated by PDF-5+ 2025 4.25.0.2'

_chemical_name_systematic             'Calcium Strontium Lanthanum Titanium Oxide'
_chemical_formula_moiety              'La0.2 Sr0.2 Ca0.5 Ti O3'
_chemical_formula_sum                 'Ca0.5 La0.2 O3 Sr0.2 Ti'
_chemical_formula_weight              161.21

_cell_length_a                        5.4505(2)
_cell_length_b                        5.4537(2)
_cell_length_c                        7.7017(2)
_cell_angle_alpha                     90.0
_cell_angle_beta                      90.0
_cell_angle_gamma                     90.0
_cell_formula_units_Z                 4
_cell_volume                          228.94
_symmetry_cell_setting                orthorhombic
_symmetry_space_group_name_H-M        Pbnm
_symmetry_Int_Tables_number           62

loop_
_symmetry_equiv_pos_site_id
_symmetry_equiv_pos_as_xyz
1 x,y,z
2 -x,-y,-z
3 -x+1/2,y+1/2,-z+1/2
4 x+1/2,-y+1/2,z+1/2
5 -x,-y,z+1/2
6 x,y,-z+1/2
7 x+1/2,-y+1/2,-z
8 -x+1/2,y+1/2,z

loop_
_atom_site_label
_atom_site_type_symbol
_atom_site_fract_x
_atom_site_fract_y
_atom_site_fract_z
_atom_site_U_iso_or_equiv
_atom_site_symmetry_multiplicity
_atom_site_Wyckoff_symbol
_atom_site_occupancy
Ti1 Ti 0.0 0.0 0.0 0.0063 . . 1.0
La2 La 0.002 0.511 0.25 0.0067 . . 0.2
Sr3 Sr 0.002 0.511 0.25 0.0067 . . 0.2
Ca4 Ca 0.002 0.511 0.25 0.0067 . . 0.5
O5 O -0.053 -0.0085 0.25 0.0115 . . 1.0
O6 O 0.2298 0.2729 0.0268 0.0146 . . 1.0

File: test/xrd_icdd_PDF/PDF Card - 00-067-0309.cif
data_00-067-0309
# Copyright 2025 International Centre for Diffraction Data. All rights reserved.

_audit_creation_date                  2025-07-06
_audit_creation_method                'Generated by PDF-5+ 2025 4.25.0.2'

_chemical_name_systematic             'Barium Calcium Zinc Aluminum Gallium Oxide'
_chemical_formula_moiety              'Ca Ba Zn2 Al Ga O7'
_chemical_formula_sum                 'Al Ba Ca Ga O7 Zn2'
_chemical_formula_weight              516.86

_cell_length_a                        6.32539(6)
_cell_length_b                        6.32539(6)
_cell_length_c                        10.1208(1)
_cell_angle_alpha                     90.0
_cell_angle_beta                      90.0
_cell_angle_gamma                     120.0
_cell_formula_units_Z                 2
_cell_volume                          350.69
_symmetry_cell_setting                hexagonal
_symmetry_space_group_name_H-M        P63mc
_symmetry_Int_Tables_number           186

loop_
_symmetry_equiv_pos_site_id
_symmetry_equiv_pos_as_xyz
1 x,y,z
2 -y,x-y,z
3 -x+y,-x,z
4 -y,-x,z
5 x,x-y,z
6 -x+y,y,z
7 -x,-y,z+1/2
8 y,-x+y,z+1/2
9 x-y,x,z+1/2
10 y,x,z+1/2
11 -x,-x+y,z+1/2
12 x-y,-y,z+1/2

loop_
_atom_site_label
_atom_site_type_symbol
_atom_site_fract_x
_atom_site_fract_y
_atom_site_fract_z
_atom_site_B_iso_or_equiv
_atom_site_symmetry_multiplicity
_atom_site_Wyckoff_symbol
_atom_site_occupancy
Ca1 Ca 0.6666667 0.3333333 0.87093 0.494 . . 1.0
Ba2 Ba 0.6666667 0.3333333 0.5 1.587 . . 1.0
Al3 Al 0.0 0.0 0.43842 0.644 . . 0.4869
Zn4 Zn 0.0 0.0 0.43842 0.644 . . 0.5131
Zn5 Zn 0.17202 0.82798 0.68216 0.72 . . 0.829
Al6 Al 0.17202 0.82798 0.68216 0.72 . . 0.171
O7 O 0.50715 0.49285 0.73676 2.02 . . 1.0
O8 O 0.0 0.0 0.2626 2.72 . . 1.0
O9 O 0.15453 0.84547 0.48979 2.34 . . 1.0

File: test/xrd_icdd_PDF/PDF Card - 00-067-0310.cif
data_00-067-0310
# Copyright 2025 International Centre for Diffraction Data. All rights reserved.

_audit_creation_date                  2025-07-06
_audit_creation_method                'Generated by PDF-5+ 2025 4.25.0.2'

_chemical_name_systematic             'Barium Calcium Zinc Aluminum Oxide'
_chemical_formula_moiety              'Ca Ba Zn2 Al2 O7'
_chemical_formula_sum                 'Al2 Ba Ca O7 Zn2'
_chemical_formula_weight              474.12

_cell_length_a                        6.29387(3)
_cell_length_b                        6.29387(3)
_cell_length_c                        10.02733(69)
_cell_angle_alpha                     90.0
_cell_angle_beta                      90.0
_cell_angle_gamma                     120.0
_cell_formula_units_Z                 2
_cell_volume                          343.99
_symmetry_cell_setting                hexagonal
_symmetry_space_group_name_H-M        P63mc
_symmetry_Int_Tables_number           186

loop_
_symmetry_equiv_pos_site_id
_symmetry_equiv_pos_as_xyz
1 x,y,z
2 -y,x-y,z
3 -x+y,-x,z
4 -y,-x,z
5 x,x-y,z
6 -x+y,y,z
7 -x,-y,z+1/2
8 y,-x+y,z+1/2
9 x-y,x,z+1/2
10 y,x,z+1/2
11 -x,-x+y,z+1/2
12 x-y,-y,z+1/2

loop_
_atom_site_label
_atom_site_type_symbol
_atom_site_fract_x
_atom_site_fract_y
_atom_site_fract_z
_atom_site_B_iso_or_equiv
_atom_site_symmetry_multiplicity
_atom_site_Wyckoff_symbol
_atom_site_occupancy
Ca1 Ca 0.6666667 0.3333333 0.87112 0.923 . . 1.0
Ba2 Ba 0.6666667 0.3333333 0.5 1.415 . . 1.0
Al3 Al 0.0 0.0 0.42901 4.4 . . 0.5
Zn4 Zn 0.0 0.0 0.42901 4.4 . . 0.5
Al5 Al 0.17366 0.82634 0.68011 . . . 0.5
Zn6 Zn 0.17366 0.82634 0.68011 . . . 0.5
O7 O 0.50013 0.49987 0.72548 2.05 . . 1.0
O8 O 0.0 0.0 0.264 1.44 . . 1.0
O9 O 0.159 0.841 0.48724 1.94 . . 1.0

File: test/xrd_icdd_PDF/PDF Card - 00-067-0413.cif
data_00-067-0413
# Copyright 2025 International Centre for Diffraction Data. All rights reserved.

_audit_creation_date                  2025-07-06
_audit_creation_method                'Generated by PDF-5+ 2025 4.25.0.2'

_chemical_name_systematic             'Iron Sulfide'
_chemical_formula_moiety              'Fe S'
_chemical_formula_sum                 'Fe S'
_chemical_formula_weight              87.91

_cell_length_a                        3.6802(5)
_cell_length_b                        3.6802(5)
_cell_length_c                        5.0307(7)
_cell_angle_alpha                     90.0
_cell_angle_beta                      90.0
_cell_angle_gamma                     90.0
_cell_formula_units_Z                 2
_cell_volume                          68.14
_symmetry_cell_setting                tetragonal
_symmetry_space_group_name_H-M        P4/nmm
_symmetry_Int_Tables_number           129

loop_
_symmetry_equiv_pos_site_id
_symmetry_equiv_pos_as_xyz
1 x,y,z
2 -x,-y,-z
3 -x+1/2,y,z
4 x+1/2,-y,-z
5 x,-y+1/2,z
6 -x,y+1/2,-z
7 -x+1/2,-y+1/2,z
8 x+1/2,y+1/2,-z
9 y,x,z
10 -y,-x,-z
11 -y+1/2,x,z
12 y+1/2,-x,-z
13 y,-x+1/2,z
14 -y,x+1/2,-z
15 -y+1/2,-x+1/2,z
16 y+1/2,x+1/2,-z

loop_
_atom_site_label
_atom_site_type_symbol
_atom_site_fract_x
_atom_site_fract_y
_atom_site_fract_z
_atom_site_U_iso_or_equiv
_atom_site_symmetry_multiplicity
_atom_site_Wyckoff_symbol
_atom_site_occupancy
Fe1 Fe 0.75 0.25 0.0 0.0127 . . 1.0
S2 S 0.25 0.25 0.2523 0.0127 . . 1.0

File: test/xrd_icdd_PDF/PDF Card - 00-067-0470.cif
data_00-067-0470
# Copyright 2025 International Centre for Diffraction Data. All rights reserved.

_audit_creation_date                  2025-07-06
_audit_creation_method                'Generated by PDF-5+ 2025 4.25.0.2'

_chemical_name_systematic             'Bismuth Cerium Vanadium Oxide'
_chemical_formula_moiety              '( Bi0.9 Ce0.1 ) ( V O4 )'
_chemical_formula_sum                 'Bi0.9 Ce0.1 O4 V'
_chemical_formula_weight              317.03

# Atomic parameters are cross-referenced from PDF entry 04-020-4636

_cell_length_a                        5.1741
_cell_length_b                        5.1055
_cell_length_c                        11.7054(4)
_cell_angle_alpha                     90
_cell_angle_beta                      90
_cell_angle_gamma                     90.305
_cell_formula_units_Z                 4
_cell_volume                          309.21
_symmetry_cell_setting                monoclinic
_symmetry_space_group_name_H-M        I2/b
_symmetry_Int_Tables_number           15

loop_
_symmetry_equiv_pos_site_id
_symmetry_equiv_pos_as_xyz
1 x,y,z
2 -x,-y,-z
3 -x,-y+1/2,z
4 x,y+1/2,-z
5 x+1/2,y+1/2,z+1/2
6 -x+1/2,-y+1/2,-z+1/2
7 -x+1/2,-y,z+1/2
8 x+1/2,y,-z+1/2

loop_
_atom_site_label
_atom_site_type_symbol
_atom_site_fract_x
_atom_site_fract_y
_atom_site_fract_z
_atom_site_U_iso_or_equiv
_atom_site_symmetry_multiplicity
_atom_site_Wyckoff_symbol
_atom_site_occupancy
Bi1 Bi 0.0 0.25 0.63069 . 4 e 0.9
Ce2 Ce 0.0 0.25 0.63069 . 4 e 0.1
V3 V 0.0 0.25 0.12869 . 4 e 1.0
O4 O 0.14433 0.49127 0.20536 . 8 f 1.0
O5 O 0.25982 0.38235 0.44584 . 8 f 1.0

File: test/xrd_icdd_PDF/PDF Card - 00-067-0478.cif
data_00-067-0478
# Copyright 2025 International Centre for Diffraction Data. All rights reserved.

_audit_creation_date                  2025-07-06
_audit_creation_method                'Generated by PDF-5+ 2025 4.25.0.2'

_chemical_name_systematic             'Calcium Cobalt Iridium Lanthanum Oxide'
_chemical_formula_moiety              '( La1.5 Ca0.5 ) ( Co Ir ) O6'
_chemical_formula_sum                 'Ca0.5 Co Ir La1.5 O6'
_chemical_formula_weight              575.54

_cell_length_a                        5.5495(3)
_cell_length_b                        5.6123(3)
_cell_length_c                        7.8650(4)
_cell_angle_alpha                     90.0
_cell_angle_beta                      90.0
_cell_angle_gamma                     90.0
_cell_formula_units_Z                 2
_cell_volume                          244.96
_symmetry_cell_setting                monoclinic
_symmetry_space_group_name_H-M        P121/n1
_symmetry_Int_Tables_number           14

loop_
_symmetry_equiv_pos_site_id
_symmetry_equiv_pos_as_xyz
1 x,y,z
2 -x,-y,-z
3 x+1/2,-y+1/2,z+1/2
4 -x+1/2,y+1/2,-z+1/2

loop_
_atom_site_label
_atom_site_type_symbol
_atom_site_fract_x
_atom_site_fract_y
_atom_site_fract_z
_atom_site_U_iso_or_equiv
_atom_site_symmetry_multiplicity
_atom_site_Wyckoff_symbol
_atom_site_occupancy
La1 La 0.5029 0.54129 0.2512 0.0112 . . 0.75
Co2 Co 0.0 0.5 0.0 0.0404 . . 0.8928
Ir3 Ir 0.0 0.5 0.0 0.0126 . . 0.1072
O4 O 0.198 0.206 0.953 0.0026 . . 1.0
O5 O 0.276 0.734 0.962 0.0026 . . 1.0
O6 O 0.372 0.9761 0.2424 0.0026 . . 1.0
Ca7 Ca 0.5029 0.54129 0.2512 0.0112 . . 0.25
Ir8 Ir 0.5 0.0 0.0 0.0126 . . 0.8928
Co9 Co 0.5 0.0 0.0 0.0404 . . 0.1072

File: test/xrd_icdd_PDF/PDF Card - 00-067-0510.cif
data_00-067-0510
# Copyright 2025 International Centre for Diffraction Data. All rights reserved.

_audit_creation_date                  2025-07-06
_audit_creation_method                'Generated by PDF-5+ 2025 4.25.0.2'

_chemical_name_systematic             'Gallium Nickel Ytterbium'
_chemical_formula_moiety              'Ga4 Ni Yb'
_chemical_formula_sum                 'Ga4 Ni Yb'
_chemical_formula_weight              510.64

_cell_length_a                        4.0853(1)
_cell_length_b                        15.2807(5)
_cell_length_c                        6.4987(2)
_cell_angle_alpha                     90.0
_cell_angle_beta                      90.0
_cell_angle_gamma                     90.0
_cell_formula_units_Z                 4
_cell_volume                          405.69
_symmetry_cell_setting                orthorhombic
_symmetry_space_group_name_H-M        Cmcm
_symmetry_Int_Tables_number           63

loop_
_symmetry_equiv_pos_site_id
_symmetry_equiv_pos_as_xyz
1 x,y,z
2 -x,-y,-z
3 x,-y,-z
4 -x,y,z
5 x,y,-z+1/2
6 -x,-y,z+1/2
7 x,-y,z+1/2
8 -x,y,-z+1/2
9 x+1/2,y+1/2,z
10 -x+1/2,-y+1/2,-z
11 x+1/2,-y+1/2,-z
12 -x+1/2,y+1/2,z
13 x+1/2,y+1/2,-z+1/2
14 -x+1/2,-y+1/2,z+1/2
15 x+1/2,-y+1/2,z+1/2
16 -x+1/2,y+1/2,-z+1/2

loop_
_atom_site_label
_atom_site_type_symbol
_atom_site_fract_x
_atom_site_fract_y
_atom_site_fract_z
_atom_site_B_iso_or_equiv
_atom_site_symmetry_multiplicity
_atom_site_Wyckoff_symbol
_atom_site_occupancy
Yb1 Yb 0.0 0.12122 0.25 0.47667 . . 1.0
Ni2 Ni 0.0 0.77695 0.25 0.66 . . 1.0
Ga3 Ga 0.0 0.31457 0.4497 0.66333 . . 1.0
Ga4 Ga 0.0 0.9295 0.25 1.0 . . 1.0
Ga5 Ga 0.0 0.5 0.0 0.85666 . . 1.0

loop_
_atom_site_aniso_label
_atom_site_aniso_B_11
_atom_site_aniso_B_12
_atom_site_aniso_B_13
_atom_site_aniso_B_22
_atom_site_aniso_B_23
_atom_site_aniso_B_33
Yb1 0.46 0.0 0.0 0.35 0.0 0.62
Ni2 0.31 0.0 0.0 0.9 0.0 0.77
Ga3 0.75 0.0 0.0 0.72 -0.03 0.52
Ga4 0.93 0.0 0.0 1.08 0.0 0.99
Ga5 0.83 0.0 0.0 0.77 -0.04 0.97

File: test/xrd_icdd_PDF/PDF Card - 00-067-0540.cif
data_00-067-0540
# Copyright 2025 International Centre for Diffraction Data. All rights reserved.

_audit_creation_date                  2025-07-06
_audit_creation_method                'Generated by PDF-5+ 2025 4.25.0.2'

_chemical_name_systematic             'Tin Gallium Indium Titanium Oxide'
_chemical_formula_moiety              'Ga2 In6 Sn1.9 Ti0.1 O16'
_chemical_formula_sum                 'Ga2 In6 O16 Sn1.9 Ti0.1'
_chemical_formula_weight              1314.67

_cell_length_a                        11.15504(7)
_cell_length_b                        11.15504(7)
_cell_length_c                        10.01909(8)
_cell_angle_alpha                     90.0
_cell_angle_beta                      90.0
_cell_angle_gamma                     90.0
_cell_formula_units_Z                 4
_cell_volume                          1246.72
_symmetry_cell_setting                tetragonal
_symmetry_space_group_name_H-M        I41/a
_symmetry_Int_Tables_number           88

loop_
_symmetry_equiv_pos_site_id
_symmetry_equiv_pos_as_xyz
1 x,y,z
2 -x,-y,-z
3 -x+1/2,-y,z+1/2
4 x+1/2,y,-z+1/2
5 -y+3/4,x+1/4,z+1/4
6 y+1/4,-x+3/4,-z+3/4
7 y+3/4,-x+3/4,z+3/4
8 -y+1/4,x+1/4,-z+1/4
9 x+1/2,y+1/2,z+1/2
10 -x+1/2,-y+1/2,-z+1/2
11 -x,-y+1/2,z
12 x,y+1/2,-z
13 -y+1/4,x+3/4,z+3/4
14 y+3/4,-x+1/4,-z+1/4
15 y+1/4,-x+1/4,z+1/4
16 -y+3/4,x+3/4,-z+3/4

loop_
_atom_site_label
_atom_site_type_symbol
_atom_site_fract_x
_atom_site_fract_y
_atom_site_fract_z
_atom_site_U_iso_or_equiv
_atom_site_symmetry_multiplicity
_atom_site_Wyckoff_symbol
_atom_site_occupancy
Ga1 Ga 0.0 0.25 0.625 0.00311 . . 1.0
In2 In 0.0 0.25 0.125 0.01243 . . 1.0
In3 In 0.29643 0.373469 0.14808 0.01132 . . 0.92
Sn4 Sn 0.29643 0.373469 0.14808 0.01132 . . 0.055
Ga5 Ga 0.19712 0.664408 0.129081 0.00445 . . 0.25
In6 In 0.19712 0.664408 0.129081 0.00445 . . 0.33
Sn7 Sn 0.19712 0.664408 0.129081 0.00445 . . 0.42
O8 O 0.27884 0.04243 -0.01037 0.0065 . . 1.0
O9 O 0.04242 0.11434 -0.02543 0.0042 . . 1.0
O10 O 0.53206 0.11589 -0.02381 0.0065 . . 1.0
O11 O 0.80906 0.19612 -0.00134 0.0066 . . 1.0
Ti12 Ti 0.29643 0.373469 0.14808 0.01131 . . 0.025

File: test/xrd_icdd_PDF/PDF Card - 00-067-0541.cif
data_00-067-0541
# Copyright 2025 International Centre for Diffraction Data. All rights reserved.

_audit_creation_date                  2025-07-06
_audit_creation_method                'Generated by PDF-5+ 2025 4.25.0.2'

_chemical_name_systematic             'Tin Gallium Indium Titanium Oxide'
_chemical_formula_moiety              'Ga2 In6 Sn1.9 Ti0.1 O16'
_chemical_formula_sum                 'Ga2 In6 O16 Sn1.9 Ti0.1'
_chemical_formula_weight              1314.67

_cell_length_a                        11.16838(8)
_cell_length_b                        11.16838(8)
_cell_length_c                        10.02799(9)
_cell_angle_alpha                     90.0
_cell_angle_beta                      90.0
_cell_angle_gamma                     90.0
_cell_formula_units_Z                 4
_cell_volume                          1250.82
_symmetry_cell_setting                tetragonal
_symmetry_space_group_name_H-M        I41/a
_symmetry_Int_Tables_number           88

loop_
_symmetry_equiv_pos_site_id
_symmetry_equiv_pos_as_xyz
1 x,y,z
2 -x,-y,-z
3 -x+1/2,-y,z+1/2
4 x+1/2,y,-z+1/2
5 -y+3/4,x+1/4,z+1/4
6 y+1/4,-x+3/4,-z+3/4
7 y+3/4,-x+3/4,z+3/4
8 -y+1/4,x+1/4,-z+1/4
9 x+1/2,y+1/2,z+1/2
10 -x+1/2,-y+1/2,-z+1/2
11 -x,-y+1/2,z
12 x,y+1/2,-z
13 -y+1/4,x+3/4,z+3/4
14 y+3/4,-x+1/4,-z+1/4
15 y+1/4,-x+1/4,z+1/4
16 -y+3/4,x+3/4,-z+3/4

loop_
_atom_site_label
_atom_site_type_symbol
_atom_site_fract_x
_atom_site_fract_y
_atom_site_fract_z
_atom_site_U_iso_or_equiv
_atom_site_symmetry_multiplicity
_atom_site_Wyckoff_symbol
_atom_site_occupancy
Ga1 Ga 0.0 0.25 0.625 0.0093 . . 1.0
In2 In 0.0 0.25 0.125 0.0249 . . 1.0
In3 In 0.29702 0.37181 0.14591 0.02305 . . 0.92
Sn4 Sn 0.29702 0.37181 0.14591 0.02305 . . 0.055
Ga5 Ga 0.19701 0.6639 0.12901 0.00853 . . 0.25
In6 In 0.19701 0.6639 0.12901 0.00853 . . 0.33
Sn7 Sn 0.19701 0.6639 0.12901 0.00853 . . 0.42
O8 O 0.27749 0.04318 -0.00905 0.0122 . . 1.0
O9 O 0.04268 0.1146 -0.02602 0.00581 . . 1.0
O10 O 0.53185 0.1096 -0.02075 0.0142 . . 1.0
O11 O 0.80533 0.19679 -2.1E-4 0.0141 . . 1.0
Ti12 Ti 0.29702 0.37181 0.14591 0.02305 . . 0.025
