Repository: xia0WT/spectrumdavit

## Checkpoint
The pre-trained SpectrumDavit model checkpoint is available on [Zenodo] [![DOI](https://zenodo.org/badge/DOI/10.5281/zenodo.17172997.svg)](https://doi.org/10.5281/zenodo.17172997)

## Data Download
The dataset used in this project is available on [Zenodo] [![DOI](https://zenodo.org/badge/DOI/10.5281/zenodo.17173064.svg)](https://doi.org/10.5281/zenodo.17173064)

File: test/xrd_icdd_PDF/PDF Card - 00-069-0650.cif
data_00-069-0650
# Copyright 2025 International Centre for Diffraction Data. All rights reserved.

_audit_creation_date                  2025-07-06
_audit_creation_method                'Generated by PDF-5+ 2025 4.25.0.2'

_chemical_name_systematic             'Bismuth Calcium Magnesium'
_chemical_formula_moiety              'Ca14 Mg Bi11'
_chemical_formula_sum                 'Bi11 Ca14 Mg'
_chemical_formula_weight              2884.18

_cell_length_a                        17.0470(17)
_cell_length_b                        17.0470(17)
_cell_length_c                        22.665(5)
_cell_angle_alpha                     90.0
_cell_angle_beta                      90.0
_cell_angle_gamma                     90.0
_cell_formula_units_Z                 8
_cell_volume                          6586.46
_symmetry_cell_setting                tetragonal
_symmetry_space_group_name_H-M        I41/acd
_symmetry_Int_Tables_number           142

loop_
_symmetry_equiv_pos_site_id
_symmetry_equiv_pos_as_xyz
1 x,y,z
2 -x,-y,-z
3 -x,y,z+1/2
4 x,-y,-z+1/2
5 y+3/4,x+3/4,z+3/4
6 -y+1/4,-x+1/4,-z+1/4
7 -y+1/4,x+3/4,z+1/4
8 y+3/4,-x+1/4,-z+3/4
9 x+1/2,-y,z
10 -x+1/2,y,-z
11 -x+1/2,-y,z+1/2
12 x+1/2,y,-z+1/2
13 y+1/4,-x+1/4,z+3/4
14 -y+3/4,x+3/4,-z+1/4
15 -y+3/4,-x+1/4,z+1/4
16 y+1/4,x+3/4,-z+3/4
17 x+1/2,y+1/2,z+1/2
18 -x+1/2,-y+1/2,-z+1/2
19 -x+1/2,y+1/2,z
20 x+1/2,-y+1/2,-z
21 y+1/4,x+1/4,z+1/4
22 -y+3/4,-x+3/4,-z+3/4
23 -y+3/4,x+1/4,z+3/4
24 y+1/4,-x+3/4,-z+1/4
25 x,-y+1/2,z+1/2
26 -x,y+1/2,-z+1/2
27 -x,-y+1/2,z
28 x,y+1/2,-z
29 y+3/4,-x+3/4,z+1/4
30 -y+1/4,x+1/4,-z+3/4
31 -y+1/4,-x+3/4,z+3/4
32 y+3/4,x+1/4,-z+1/4

loop_
_atom_site_label
_atom_site_type_symbol
_atom_site_fract_x
_atom_site_fract_y
_atom_site_fract_z
_atom_site_U_iso_or_equiv
_atom_site_symmetry_multiplicity
_atom_site_Wyckoff_symbol
_atom_site_occupancy
Ca1 Ca 0.04116 0.07374 0.1719 0.02637 . . 1.0
Ca2 Ca 0.02425 0.37638 0.00558 0.0309 . . 1.0
Ca3 Ca 0.3534 0.0 0.25 0.02567 . . 1.0
Ca4 Ca 0.34281 0.07312 0.09276 0.03003 . . 1.0
Mg5 Mg 0.0 0.25 0.375 0.02067 . . 1.0
Bi6 Bi 0.13928 0.38928 0.125 0.0235 . . 1.0
Bi7 Bi 0.35787 0.25588 0.05799 0.02503 . . 1.0
Bi8 Bi 0.12966 0.02695 0.0472 0.0265 . . 1.0
Bi9 Bi 0.0 0.25 0.125 0.0244 . . 1.0

loop_
_atom_site_aniso_label
_atom_site_aniso_U_11
_atom_site_aniso_U_12
_atom_site_aniso_U_13
_atom_site_aniso_U_22
_atom_site_aniso_U_23
_atom_site_aniso_U_33
Ca1 0.028 1.0E-4 2.0E-4 0.0246 -8.0E-4 0.0265
Ca2 0.029 0.0047 -5.0E-4 0.0331 -6.0E-4 0.0306
Ca3 0.028 0.0 0.0 0.023 0.0021 0.026
Ca4 0.037 0.0025 0.0029 0.0264 0.0035 0.0267
Mg5 0.021 0.0 0.0 0.021 0.0 0.02
Bi6 0.023 -0.0018 3.0E-4 0.023 -3.0E-4 0.0245
Bi7 0.023 -0.002 -0.0025 0.024 0.0029 0.0281
Bi8 0.0318 0.0043 0.0019 0.0238 0.0 0.0239
Bi9 0.0236 0.0032 0.0 0.0236 0.0 0.026

File: test/xrd_icdd_PDF/PDF Card - 00-069-0651.cif
data_00-069-0651
# Copyright 2025 International Centre for Diffraction Data. All rights reserved.

_audit_creation_date                  2025-07-06
_audit_creation_method                'Generated by PDF-5+ 2025 4.25.0.2'

_chemical_name_systematic             'Bismuth Europium Magnesium'
_chemical_formula_moiety              'Eu14 Mg Bi11'
_chemical_formula_sum                 'Bi11 Eu14 Mg'
_chemical_formula_weight              4450.58

_cell_length_a                        17.6660(7)
_cell_length_b                        17.6660(7)
_cell_length_c                        23.2446(18)
_cell_angle_alpha                     90.0
_cell_angle_beta                      90.0
_cell_angle_gamma                     90.0
_cell_formula_units_Z                 8
_cell_volume                          7254.35
_symmetry_cell_setting                tetragonal
_symmetry_space_group_name_H-M        I41/acd
_symmetry_Int_Tables_number           142

loop_
_symmetry_equiv_pos_site_id
_symmetry_equiv_pos_as_xyz
1 x,y,z
2 -x,-y,-z
3 -x,y,z+1/2
4 x,-y,-z+1/2
5 y+3/4,x+3/4,z+3/4
6 -y+1/4,-x+1/4,-z+1/4
7 -y+1/4,x+3/4,z+1/4
8 y+3/4,-x+1/4,-z+3/4
9 x+1/2,-y,z
10 -x+1/2,y,-z
11 -x+1/2,-y,z+1/2
12 x+1/2,y,-z+1/2
13 y+1/4,-x+1/4,z+3/4
14 -y+3/4,x+3/4,-z+1/4
15 -y+3/4,-x+1/4,z+1/4
16 y+1/4,x+3/4,-z+3/4
17 x+1/2,y+1/2,z+1/2
18 -x+1/2,-y+1/2,-z+1/2
19 -x+1/2,y+1/2,z
20 x+1/2,-y+1/2,-z
21 y+1/4,x+1/4,z+1/4
22 -y+3/4,-x+3/4,-z+3/4
23 -y+3/4,x+1/4,z+3/4
24 y+1/4,-x+3/4,-z+1/4
25 x,-y+1/2,z+1/2
26 -x,y+1/2,-z+1/2
27 -x,-y+1/2,z
28 x,y+1/2,-z
29 y+3/4,-x+3/4,z+1/4
30 -y+1/4,x+1/4,-z+3/4
31 -y+1/4,-x+3/4,z+3/4
32 y+3/4,x+1/4,-z+1/4

loop_
_atom_site_label
_atom_site_type_symbol
_atom_site_fract_x
_atom_site_fract_y
_atom_site_fract_z
_atom_site_U_iso_or_equiv
_atom_site_symmetry_multiplicity
_atom_site_Wyckoff_symbol
_atom_site_occupancy
Eu1 Eu 0.04201 0.07356 0.17182 0.02957 . . 1.0
Eu2 Eu 0.0227 0.37638 0.00244 0.03363 . . 1.0
Eu3 Eu 0.35483 0.0 0.25 0.02897 . . 1.0
Eu4 Eu 0.34139 0.07157 0.09292 0.03363 . . 1.0
Mg5 Mg 0.0 0.25 0.375 0.02467 . . 1.0
Bi6 Bi 0.13668 0.38668 0.125 0.028 . . 1.0
Bi7 Bi 0.359 0.25506 0.06036 0.02977 . . 1.0
Bi8 Bi 0.13108 0.02669 0.04697 0.0299 . . 1.0
Bi9 Bi 0.0 0.25 0.125 0.02957 . . 1.0

loop_
_atom_site_aniso_label
_atom_site_aniso_U_11
_atom_site_aniso_U_12
_atom_site_aniso_U_13
_atom_site_aniso_U_22
_atom_site_aniso_U_23
_atom_site_aniso_U_33
Eu1 0.027 -2.0E-4 0.002 0.0255 6.0E-4 0.0362
Eu2 0.0285 0.0039 0.0018 0.0309 -0.0023 0.0415
Eu3 0.0263 0.0 0.0 0.0266 0.0015 0.034
Eu4 0.0408 0.002 0.0052 0.0263 0.0013 0.0338
Mg5 0.023 0.0 0.0 0.023 0.0 0.028
Bi6 0.025 -9.0E-4 5.0E-4 0.025 -5.0E-4 0.034
Bi7 0.0253 -0.0021 -0.002 0.0261 0.0027 0.0379
Bi8 0.0326 0.0043 0.0013 0.0251 0.0 0.032
Bi9 0.0264 0.0036 0.0 0.0264 0.0 0.0359

File: test/xrd_icdd_PDF/PDF Card - 00-069-0652.cif
data_00-069-0652
# Copyright 2025 International Centre for Diffraction Data. All rights reserved.

_audit_creation_date                  2025-07-06
_audit_creation_method                'Generated by PDF-5+ 2025 4.25.0.2'

_chemical_name_systematic             'Bismuth Magnesium Strontium'
_chemical_formula_moiety              'Sr14 Mg Bi11'
_chemical_formula_sum                 'Bi11 Mg Sr14'
_chemical_formula_weight              3549.77

_cell_length_a                        17.854(2)
_cell_length_b                        17.854(2)
_cell_length_c                        23.580(6)
_cell_angle_alpha                     90.0
_cell_angle_beta                      90.0
_cell_angle_gamma                     90.0
_cell_formula_units_Z                 8
_cell_volume                          7516.49
_symmetry_cell_setting                tetragonal
_symmetry_space_group_name_H-M        I41/acd
_symmetry_Int_Tables_number           142

loop_
_symmetry_equiv_pos_site_id
_symmetry_equiv_pos_as_xyz
1 x,y,z
2 -x,-y,-z
3 -x,y,z+1/2
4 x,-y,-z+1/2
5 y+3/4,x+3/4,z+3/4
6 -y+1/4,-x+1/4,-z+1/4
7 -y+1/4,x+3/4,z+1/4
8 y+3/4,-x+1/4,-z+3/4
9 x+1/2,-y,z
10 -x+1/2,y,-z
11 -x+1/2,-y,z+1/2
12 x+1/2,y,-z+1/2
13 y+1/4,-x+1/4,z+3/4
14 -y+3/4,x+3/4,-z+1/4
15 -y+3/4,-x+1/4,z+1/4
16 y+1/4,x+3/4,-z+3/4
17 x+1/2,y+1/2,z+1/2
18 -x+1/2,-y+1/2,-z+1/2
19 -x+1/2,y+1/2,z
20 x+1/2,-y+1/2,-z
21 y+1/4,x+1/4,z+1/4
22 -y+3/4,-x+3/4,-z+3/4
23 -y+3/4,x+1/4,z+3/4
24 y+1/4,-x+3/4,-z+1/4
25 x,-y+1/2,z+1/2
26 -x,y+1/2,-z+1/2
27 -x,-y+1/2,z
28 x,y+1/2,-z
29 y+3/4,-x+3/4,z+1/4
30 -y+1/4,x+1/4,-z+3/4
31 -y+1/4,-x+3/4,z+3/4
32 y+3/4,x+1/4,-z+1/4

loop_
_atom_site_label
_atom_site_type_symbol
_atom_site_fract_x
_atom_site_fract_y
_atom_site_fract_z
_atom_site_U_iso_or_equiv
_atom_site_symmetry_multiplicity
_atom_site_Wyckoff_symbol
_atom_site_occupancy
Sr1 Sr 0.0417 0.07345 0.17205 0.029 . . 1.0
Sr2 Sr 0.02327 0.37628 0.00293 0.03423 . . 1.0
Sr3 Sr 0.35446 0.0 0.25 0.02827 . . 1.0
Sr4 Sr 0.34244 0.07179 0.09309 0.03377 . . 1.0
Mg5 Mg 0.0 0.25 0.375 0.03533 . . 1.0
Bi6 Bi 0.13644 0.38644 0.125 0.02777 . . 1.0
Bi7 Bi 0.36005 0.25509 0.06041 0.0288 . . 1.0
Bi8 Bi 0.13071 0.0268 0.04705 0.03033 . . 1.0
Bi9 Bi 0.0 0.25 0.125 0.031 . . 1.0

loop_
_atom_site_aniso_label
_atom_site_aniso_U_11
_atom_site_aniso_U_12
_atom_site_aniso_U_13
_atom_site_aniso_U_22
_atom_site_aniso_U_23
_atom_site_aniso_U_33
Sr1 0.0275 -8.0E-4 0.0031 0.0282 3.0E-4 0.0313
Sr2 0.03 0.0066 8.0E-4 0.0346 -0.0035 0.0381
Sr3 0.0288 0.0 0.0 0.0288 0.0027 0.0272
Sr4 0.0428 0.0019 0.0061 0.0283 0.0016 0.0302
Mg5 0.035 0.0 0.0 0.035 0.0 0.036
Bi6 0.0268 -6.0E-4 6.0E-4 0.0268 -6.0E-4 0.0297
Bi7 0.0266 -0.0024 -0.0031 0.0267 0.003 0.0331
Bi8 0.036 0.0043 0.0019 0.0269 -3.0E-4 0.0281
Bi9 0.0306 0.005 0.0 0.0306 0.0 0.0318

File: test/xrd_icdd_PDF/PDF Card - 00-069-0653.cif
data_00-069-0653
# Copyright 2025 International Centre for Diffraction Data. All rights reserved.

_audit_creation_date                  2025-07-06
_audit_creation_method                'Generated by PDF-5+ 2025 4.25.0.2'

_chemical_name_systematic             'Bismuth Magnesium Ytterbium'
_chemical_formula_moiety              'Yb14 Mg Bi11'
_chemical_formula_sum                 'Bi11 Mg Yb14'
_chemical_formula_weight              4745.84

_cell_length_a                        17.0507(12)
_cell_length_b                        17.0507(12)
_cell_length_c                        22.506(3)
_cell_angle_alpha                     90.0
_cell_angle_beta                      90.0
_cell_angle_gamma                     90.0
_cell_formula_units_Z                 8
_cell_volume                          6543.09
_symmetry_cell_setting                tetragonal
_symmetry_space_group_name_H-M        I41/acd
_symmetry_Int_Tables_number           142

loop_
_symmetry_equiv_pos_site_id
_symmetry_equiv_pos_as_xyz
1 x,y,z
2 -x,-y,-z
3 -x,y,z+1/2
4 x,-y,-z+1/2
5 y+3/4,x+3/4,z+3/4
6 -y+1/4,-x+1/4,-z+1/4
7 -y+1/4,x+3/4,z+1/4
8 y+3/4,-x+1/4,-z+3/4
9 x+1/2,-y,z
10 -x+1/2,y,-z
11 -x+1/2,-y,z+1/2
12 x+1/2,y,-z+1/2
13 y+1/4,-x+1/4,z+3/4
14 -y+3/4,x+3/4,-z+1/4
15 -y+3/4,-x+1/4,z+1/4
16 y+1/4,x+3/4,-z+3/4
17 x+1/2,y+1/2,z+1/2
18 -x+1/2,-y+1/2,-z+1/2
19 -x+1/2,y+1/2,z
20 x+1/2,-y+1/2,-z
21 y+1/4,x+1/4,z+1/4
22 -y+3/4,-x+3/4,-z+3/4
23 -y+3/4,x+1/4,z+3/4
24 y+1/4,-x+3/4,-z+1/4
25 x,-y+1/2,z+1/2
26 -x,y+1/2,-z+1/2
27 -x,-y+1/2,z
28 x,y+1/2,-z
29 y+3/4,-x+3/4,z+1/4
30 -y+1/4,x+1/4,-z+3/4
31 -y+1/4,-x+3/4,z+3/4
32 y+3/4,x+1/4,-z+1/4

loop_
_atom_site_label
_atom_site_type_symbol
_atom_site_fract_x
_atom_site_fract_y
_atom_site_fract_z
_atom_site_U_iso_or_equiv
_atom_site_symmetry_multiplicity
_atom_site_Wyckoff_symbol
_atom_site_occupancy
Yb1 Yb 0.04083 0.07419 0.17163 0.0406 . . 1.0
Yb2 Yb 0.02374 0.37687 0.00422 0.04447 . . 1.0
Yb3 Yb 0.35343 0.0 0.25 0.03907 . . 1.0
Yb4 Yb 0.34091 0.07292 0.09257 0.04393 . . 1.0
Mg5 Mg 0.0 0.25 0.375 0.03833 . . 1.0
Bi6 Bi 0.13942 0.38942 0.125 0.03773 . . 1.0
Bi7 Bi 0.35701 0.25636 0.05893 0.03953 . . 1.0
Bi8 Bi 0.13041 0.02744 0.04721 0.04023 . . 1.0
Bi9 Bi 0.0 0.25 0.125 0.03837 . . 1.0

loop_
_atom_site_aniso_label
_atom_site_aniso_U_11
_atom_site_aniso_U_12
_atom_site_aniso_U_13
_atom_site_aniso_U_22
_atom_site_aniso_U_23
_atom_site_aniso_U_33
Yb1 0.0395 4.0E-4 0.0023 0.0369 8.0E-4 0.0454
Yb2 0.0413 0.0051 0.0012 0.0436 -0.0028 0.0485
Yb3 0.0375 0.0 0.0 0.0378 0.0018 0.0419
Yb4 0.0517 0.0023 0.0047 0.0376 0.0019 0.0425
Mg5 0.042 0.0 0.0 0.042 0.0 0.031
Bi6 0.0358 -0.0011 5.0E-4 0.0358 -5.0E-4 0.0416
Bi7 0.0364 -0.0021 -0.0026 0.0372 0.0034 0.045
Bi8 0.0439 0.0048 0.0013 0.0368 -3.0E-4 0.04
Bi9 0.0363 0.0022 0.0 0.0363 0.0 0.0425

File: test/xrd_icdd_PDF/PDF Card - 00-069-0847.cif
data_00-069-0847
# Copyright 2025 International Centre for Diffraction Data. All rights reserved.

_audit_creation_date                  2025-07-06
_audit_creation_method                'Generated by PDF-5+ 2025 4.25.0.2'

_chemical_name_systematic             'Thulium Nickel Aluminum'
_chemical_formula_moiety              'Tm14 Ni3 Al3'
_chemical_formula_sum                 'Al3 Ni3 Tm14'
_chemical_formula_weight              2622.10

_cell_length_a                        9.3286(4)
_cell_length_b                        9.3286(4)
_cell_length_c                        22.453(2)
_cell_angle_alpha                     90.0
_cell_angle_beta                      90.0
_cell_angle_gamma                     90.0
_cell_formula_units_Z                 4
_cell_volume                          1953.92
_symmetry_cell_setting                tetragonal
_symmetry_space_group_name_H-M        P42/nmc
_symmetry_Int_Tables_number           137

loop_
_symmetry_equiv_pos_site_id
_symmetry_equiv_pos_as_xyz
1 x,y,z
2 -x,-y,-z
3 -x+1/2,y,z
4 x+1/2,-y,-z
5 x,-y+1/2,z
6 -x,y+1/2,-z
7 -x+1/2,-y+1/2,z
8 x+1/2,y+1/2,-z
9 y,x,z+1/2
10 -y,-x,-z+1/2
11 -y+1/2,x,z+1/2
12 y+1/2,-x,-z+1/2
13 y,-x+1/2,z+1/2
14 -y,x+1/2,-z+1/2
15 -y+1/2,-x+1/2,z+1/2
16 y+1/2,x+1/2,-z+1/2

loop_
_atom_site_label
_atom_site_type_symbol
_atom_site_fract_x
_atom_site_fract_y
_atom_site_fract_z
_atom_site_B_iso_or_equiv
_atom_site_symmetry_multiplicity
_atom_site_Wyckoff_symbol
_atom_site_occupancy
Tm1 Tm 0.0582 0.0665 0.3953 0.54 . . 1.0
Tm2 Tm 0.25 0.0634 0.0344 0.73 . . 1.0
Tm3 Tm 0.25 0.5391 0.1936 1.11 . . 1.0
Tm4 Tm 0.25 0.5626 0.5154 0.88 . . 1.0
Tm5 Tm 0.5643 -0.5643 0.25 0.75 . . 1.0
Tm6 Tm 0.25 0.25 0.2867 0.86 . . 1.0
Tm7 Tm 0.75 0.25 0.143 0.99 . . 1.0
Ni8 Ni 0.25 0.533 0.311 0.93 . . 1.0
Ni9 Ni 0.25 0.25 0.447 0.94 . . 1.0
Al10 Al 0.25 0.07 0.641 0.92 . . 1.0
Al11 Al 0.75 0.25 0.579 0.95 . . 1.0

File: test/xrd_icdd_PDF/PDF Card - 00-070-0006.cif
data_00-070-0006
# Copyright 2025 International Centre for Diffraction Data. All rights reserved.

_audit_creation_date                  2025-07-06
_audit_creation_method                'Generated by PDF-5+ 2025 4.25.0.2'

_chemical_name_systematic             'Rubidium Manganese Silicate'
_chemical_formula_moiety              'Rb2 Mn Si5 O12'
_chemical_formula_sum                 'Mn O12 Rb2 Si5'
_chemical_formula_weight              558.29

_cell_length_a                        13.4085(10)
_cell_length_b                        13.6979(11)
_cell_length_c                        13.5761(10)
_cell_angle_alpha                     90
_cell_angle_beta                      90
_cell_angle_gamma                     90
_cell_formula_units_Z                 8
_cell_volume                          2493.50
_symmetry_cell_setting                orthorhombic
_symmetry_space_group_name_H-M        Pbca
_symmetry_Int_Tables_number           61

loop_
_symmetry_equiv_pos_site_id
_symmetry_equiv_pos_as_xyz
1 x,y,z
2 -x,-y,-z
3 x+1/2,-y+1/2,-z
4 -x+1/2,y+1/2,z
5 -x,y+1/2,-z+1/2
6 x,-y+1/2,z+1/2
7 -x+1/2,-y,z+1/2
8 x+1/2,y,-z+1/2

loop_
_atom_site_label
_atom_site_type_symbol
_atom_site_fract_x
_atom_site_fract_y
_atom_site_fract_z
_atom_site_U_iso_or_equiv
_atom_site_symmetry_multiplicity
_atom_site_Wyckoff_symbol
_atom_site_occupancy
Rb1 Rb 0.1311 0.1348 0.1535 0.0544 . . 1.0
Rb2 Rb 0.3811 0.3968 0.3953 0.0544 . . 1.0
Mn3 Mn 0.3707 0.8342 0.9432 0.00127 . . 1.0
Si4 Si 0.1328 0.6601 0.6011 0.024 . . 1.0
Si5 Si 0.5921 0.1146 0.6255 0.024 . . 1.0
Si6 Si 0.6449 0.5993 0.1054 0.024 . . 1.0
Si7 Si 0.9006 0.3583 0.8208 0.024 . . 1.0
Si8 Si 0.8312 0.9317 0.3329 0.024 . . 1.0
O9 O 0.4758 0.355 0.1607 0.00127 . . 1.0
O10 O 0.083 0.4973 0.399 0.00127 . . 1.0
O11 O 0.397 0.15 0.489 0.00127 . . 1.0
O12 O 0.7328 0.423 0.62 0.00127 . . 1.0
O13 O 0.6593 0.7326 0.36 0.00127 . . 1.0
O14 O 0.363 0.6324 0.7605 0.00127 . . 1.0
O15 O 0.9822 0.877 0.645 0.00127 . . 1.0
O16 O 0.659 0.953 0.86 0.00127 . . 1.0
O17 O 0.893 0.635 0.9119 0.00127 . . 1.0
O18 O 0.2099 0.9281 0.135 0.00127 . . 1.0
O19 O 0.132 0.1885 0.9545 0.00127 . . 1.0
O20 O 0.892 0.139 0.2068 0.00127 . . 1.0

File: test/xrd_icdd_PDF/PDF Card - 00-070-0007.cif
data_00-070-0007
# Copyright 2025 International Centre for Diffraction Data. All rights reserved.

_audit_creation_date                  2025-07-06
_audit_creation_method                'Generated by PDF-5+ 2025 4.25.0.2'

_chemical_name_systematic             'Rubidium Nickel Silicate'
_chemical_formula_moiety              'Rb2 Ni Si5 O12'
_chemical_formula_sum                 'Ni O12 Rb2 Si5'
_chemical_formula_weight              562.05

_cell_length_a                        13.469(3)
_cell_length_b                        13.480(3)
_cell_length_c                        13.4423(20)
_cell_angle_alpha                     90
_cell_angle_beta                      90
_cell_angle_gamma                     90
_cell_formula_units_Z                 8
_cell_volume                          2440.56
_symmetry_cell_setting                orthorhombic
_symmetry_space_group_name_H-M        Pbca
_symmetry_Int_Tables_number           61

loop_
_symmetry_equiv_pos_site_id
_symmetry_equiv_pos_as_xyz
1 x,y,z
2 -x,-y,-z
3 x+1/2,-y+1/2,-z
4 -x+1/2,y+1/2,z
5 -x,y+1/2,-z+1/2
6 x,-y+1/2,z+1/2
7 -x+1/2,-y,z+1/2
8 x+1/2,y,-z+1/2

loop_
_atom_site_label
_atom_site_type_symbol
_atom_site_fract_x
_atom_site_fract_y
_atom_site_fract_z
_atom_site_U_iso_or_equiv
_atom_site_symmetry_multiplicity
_atom_site_Wyckoff_symbol
_atom_site_occupancy
Rb1 Rb 0.1367 0.1209 0.134 . . . 1.0
Rb2 Rb 0.41 0.3755 0.4037 . . . 1.0
Ni3 Ni 0.3641 0.837 0.9075 . . . 1.0
Si4 Si 0.1383 0.6631 0.617 . . . 1.0
Si5 Si 0.5913 0.1289 0.6577 . . . 1.0
Si6 Si 0.6419 0.5703 0.1057 . . . 1.0
Si7 Si 0.9207 0.3702 0.832 . . . 1.0
Si8 Si 0.8342 0.9051 0.3647 . . . 1.0
O9 O 0.468 0.383 0.155 . . . 1.0
O10 O 0.143 0.4529 0.415 . . . 1.0
O11 O 0.378 0.13 0.499 . . . 1.0
O12 O 0.7369 0.436 0.618 . . . 1.0
O13 O 0.658 0.7205 0.353 . . . 1.0
O14 O 0.416 0.628 0.7182 . . . 1.0
O15 O 0.9625 0.861 0.691 . . . 1.0
O16 O 0.633 0.977 0.86 . . . 1.0
O17 O 0.903 0.633 0.9607 . . . 1.0
O18 O 0.2157 0.928 0.146 . . . 1.0
O19 O 0.169 0.2028 0.898 . . . 1.0
O20 O 0.881 0.096 0.2232 . . . 1.0

File: test/xrd_icdd_PDF/PDF Card - 00-070-0027.cif
data_00-070-0027
# Copyright 2025 International Centre for Diffraction Data. All rights reserved.

_audit_creation_date                  2025-07-06
_audit_creation_method                'Generated by PDF-5+ 2025 4.25.0.2'

_chemical_name_systematic             'Calcium Lead Holmium Phosphate'
_chemical_formula_moiety              'Ca8.5 Pb0.5 Ho ( P O4 )7'
_chemical_formula_sum                 'Ca8.5 Ho O28 P7 Pb0.5'
_chemical_formula_weight              1273.98

_cell_length_a                        10.45917(17)
_cell_length_b                        10.45917(17)
_cell_length_c                        37.4210(8)
_cell_angle_alpha                     90.0
_cell_angle_beta                      90.0
_cell_angle_gamma                     120.0
_cell_formula_units_Z                 6
_cell_volume                          3545.20
_symmetry_cell_setting                hexagonal
_symmetry_space_group_name_H-M        R3cH
_symmetry_Int_Tables_number           161

loop_
_symmetry_equiv_pos_site_id
_symmetry_equiv_pos_as_xyz
1 x,y,z
2 -y,x-y,z
3 -x+y,-x,z
4 -y,-x,z+1/2
5 x,x-y,z+1/2
6 -x+y,y,z+1/2
7 x+2/3,y+1/3,z+1/3
8 -y+2/3,x-y+1/3,z+1/3
9 -x+y+2/3,-x+1/3,z+1/3
10 -y+2/3,-x+1/3,z+5/6
11 x+2/3,x-y+1/3,z+5/6
12 -x+y+2/3,y+1/3,z+5/6
13 x+1/3,y+2/3,z+2/3
14 -y+1/3,x-y+2/3,z+2/3
15 -x+y+1/3,-x+2/3,z+2/3
16 -y+1/3,-x+2/3,z+1/6
17 x+1/3,x-y+2/3,z+1/6
18 -x+y+1/3,y+2/3,z+1/6

loop_
_atom_site_label
_atom_site_type_symbol
_atom_site_fract_x
_atom_site_fract_y
_atom_site_fract_z
_atom_site_U_iso_or_equiv
_atom_site_symmetry_multiplicity
_atom_site_Wyckoff_symbol
_atom_site_occupancy
Ca1 Ca 0.723231 0.851204 0.432166 0.005 . . 0.828
Ca2 Ca 0.619598 0.811802 0.234255 0.005 . . 0.8387
Ca3 Ca 0.14294 0.2879 0.327817 0.005 . . 0.8332
Ca4 Ca 0.0 0.0 0.001823 0.005 . . 0.9994
P5 P 0.0 0.0 0.266561 0.005 . . 1.0
O6 O 0.0 0.0 0.311193 0.005 . . 1.0
O7 O -0.1635 -0.0091 0.254393 0.005 . . 1.0
P8 P 0.685169 0.845749 0.134772 0.005 . . 1.0
O9 O 0.7199 0.9141 0.177293 0.005 . . 1.0
O10 O 0.7802 0.782 0.122393 0.005 . . 1.0
O11 O 0.7202 1.0104 0.112893 0.005 . . 1.0
O12 O 0.5119 0.7392 0.125793 0.005 . . 1.0
P13 P 0.650979 0.848916 0.034624 0.005 . . 1.0
O14 O 0.5992 0.9611 0.043593 0.005 . . 1.0
O15 O 0.574 0.6871 0.054093 0.005 . . 1.0
O16 O 0.8344 0.9349 0.046093 0.005 . . 1.0
O17 O 0.6297 0.8242 -0.010407 0.005 . . 1.0
Ho18 Ho 0.0 0.0 0.001823 0.005 . . 5.0E-4
Ho19 Ho 0.723231 0.851204 0.432166 0.005 . . 0.172
Ho20 Ho 0.619598 0.811802 0.234255 0.005 . . 0.1613
Pb21 Pb 0.14294 0.2879 0.327817 0.005 . . 0.1668

File: test/xrd_icdd_PDF/PDF Card - 00-070-0081.cif
data_00-070-0081
# Copyright 2025 International Centre for Diffraction Data. All rights reserved.

_audit_creation_date                  2025-07-06
_audit_creation_method                'Generated by PDF-5+ 2025 4.25.0.2'

_chemical_name_systematic             'Calcium Gallium Oxide'
_chemical_name_common                 '\a-Ca Ga2 O4'
_chemical_formula_moiety              'Ca Ga2 O4'
_chemical_formula_sum                 'Ca Ga2 O4'
_chemical_formula_weight              243.52

_cell_length_a                        10.3442
_cell_length_b                        7.7434
_cell_length_c                        9.1174
_cell_angle_alpha                     90
_cell_angle_beta                      90
_cell_angle_gamma                     90
_cell_formula_units_Z                 8
_cell_volume                          730.30
_symmetry_cell_setting                orthorhombic
_symmetry_space_group_name_H-M        Pna21
_symmetry_Int_Tables_number           33

loop_
_symmetry_equiv_pos_site_id
_symmetry_equiv_pos_as_xyz
1 x,y,z
2 -x,-y,z+1/2
3 -x+1/2,y+1/2,z+1/2
4 x+1/2,-y+1/2,z

loop_
_atom_site_label
_atom_site_type_symbol
_atom_site_fract_x
_atom_site_fract_y
_atom_site_fract_z
_atom_site_B_iso_or_equiv
_atom_site_symmetry_multiplicity
_atom_site_Wyckoff_symbol
_atom_site_occupancy
Ca1 Ca 0.324 0.5108 0.1231 . . . 1.0
Ca2 Ca 0.3878 0.0 0.0774 . . . 1.0
Ga3 Ga 0.1183 0.2135 0.25 . . . 1.0
Ga4 Ga 0.0942 0.8143 0.2497 . . . 1.0
Ga5 Ga 0.3465 0.7601 0.4223 . . . 1.0
Ga6 Ga 0.3719 0.3077 0.4232 . . . 1.0
O7 O 0.298 0.195 0.259 . . . 1.0
O8 O 0.452 0.83 0.274 . . . 1.0
O9 O 0.0927 0.3632 0.102 . . . 1.0
O10 O 0.0345 0.023 0.1892 . . . 1.0
O11 O 0.044 0.263 0.433 . . . 1.0
O12 O 0.1798 0.842 0.42 . . . 1.0
O13 O 0.2062 0.753 0.095 . . . 1.0
O14 O 0.3015 0.53 0.396 . . . 1.0

File: test/xrd_icdd_PDF/PDF Card - 00-070-0103.cif
data_00-070-0103
# Copyright 2025 International Centre for Diffraction Data. All rights reserved.

_audit_creation_date                  2025-07-06
_audit_creation_method                'Generated by PDF-5+ 2025 4.25.0.2'

_chemical_name_systematic             'Gadolinium Cobalt Aluminum'
_chemical_formula_moiety              'Gd14 Co3.2 Al2.8'
_chemical_formula_sum                 'Al2.8 Co3.2 Gd14'
_chemical_formula_weight              2465.64

_cell_length_a                        9.5653(3)
_cell_length_b                        9.5653(3)
_cell_length_c                        22.9762(8)
_cell_angle_alpha                     90
_cell_angle_beta                      90
_cell_angle_gamma                     90
_cell_formula_units_Z                 4
_cell_volume                          2102.21
_symmetry_cell_setting                tetragonal
_symmetry_space_group_name_H-M        P42/nmc
_symmetry_Int_Tables_number           137

loop_
_symmetry_equiv_pos_site_id
_symmetry_equiv_pos_as_xyz
1 x,y,z
2 -x,-y,-z
3 -x+1/2,y,z
4 x+1/2,-y,-z
5 x,-y+1/2,z
6 -x,y+1/2,-z
7 -x+1/2,-y+1/2,z
8 x+1/2,y+1/2,-z
9 y,x,z+1/2
10 -y,-x,-z+1/2
11 -y+1/2,x,z+1/2
12 y+1/2,-x,-z+1/2
13 y,-x+1/2,z+1/2
14 -y,x+1/2,-z+1/2
15 -y+1/2,-x+1/2,z+1/2
16 y+1/2,x+1/2,-z+1/2

loop_
_atom_site_label
_atom_site_type_symbol
_atom_site_fract_x
_atom_site_fract_y
_atom_site_fract_z
_atom_site_B_iso_or_equiv
_atom_site_symmetry_multiplicity
_atom_site_Wyckoff_symbol
_atom_site_occupancy
Gd1 Gd 0.75 0.25 0.1439 . 4 c 1.0
Gd2 Gd 0.25 0.25 0.2165 . 4 d 1.0
Gd3 Gd 0.25 0.5423 0.3054 . 8 g 1.0
Gd4 Gd 0.25 0.5619 0.9868 . 8 g 1.0
Gd5 Gd 0.5649 -0.5649 0.25 . 8 f 1.0
Gd6 Gd 0.25 0.4422 0.4619 . 8 g 1.0
Gd7 Gd 0.4436 0.4355 0.1029 . 16 h 1.0
Co8 Co 0.25 0.5436 0.1833 . 8 g 1.0
Co9 Co 0.25 0.25 0.5538 . 4 d 1.0
Al10 Al 0.75 0.25 0.9033 . 4 c 1.0
Co11 Co 0.25 0.398 0.8495 . 8 g 0.1
Al12 Al 0.25 0.398 0.8495 . 8 g 0.9

File: test/xrd_icdd_PDF/PDF Card - 00-070-0105.cif
data_00-070-0105
# Copyright 2025 International Centre for Diffraction Data. All rights reserved.

_audit_creation_date                  2025-07-06
_audit_creation_method                'Generated by PDF-5+ 2025 4.25.0.2'

_chemical_name_systematic             'Ytterbium Cobalt Aluminum'
_chemical_formula_moiety              'Yb2 Co3 Al9'
_chemical_formula_sum                 'Al9 Co3 Yb2'
_chemical_formula_weight              765.75

_cell_length_a                        12.6793(5)
_cell_length_b                        7.4347(2)
_cell_length_c                        9.2361(4)
_cell_angle_alpha                     90
_cell_angle_beta                      90
_cell_angle_gamma                     90
_cell_formula_units_Z                 4
_cell_volume                          870.66
_symmetry_cell_setting                orthorhombic
_symmetry_space_group_name_H-M        Cmcm
_symmetry_Int_Tables_number           63

loop_
_symmetry_equiv_pos_site_id
_symmetry_equiv_pos_as_xyz
1 x,y,z
2 -x,-y,-z
3 x,-y,-z
4 -x,y,z
5 x,y,-z+1/2
6 -x,-y,z+1/2
7 x,-y,z+1/2
8 -x,y,-z+1/2
9 x+1/2,y+1/2,z
10 -x+1/2,-y+1/2,-z
11 x+1/2,-y+1/2,-z
12 -x+1/2,y+1/2,z
13 x+1/2,y+1/2,-z+1/2
14 -x+1/2,-y+1/2,z+1/2
15 x+1/2,-y+1/2,z+1/2
16 -x+1/2,y+1/2,-z+1/2

loop_
_atom_site_label
_atom_site_type_symbol
_atom_site_fract_x
_atom_site_fract_y
_atom_site_fract_z
_atom_site_B_iso_or_equiv
_atom_site_symmetry_multiplicity
_atom_site_Wyckoff_symbol
_atom_site_occupancy
Yb1 Yb 0.3412 0.3338 0.25 . 8 g 1.0
Co2 Co 0.3289 0.0 0.0 . 8 e 1.0
Co3 Co 0.0 0.0 0.0 . 4 a 1.0
Al4 Al 0.1633 0.1726 0.0769 . 16 h 1.0
Al5 Al 0.1047 0.4471 0.25 . 8 g 1.0
Al6 Al 0.0 0.3314 0.5432 . 8 f 1.0
Al7 Al 0.0 0.1419 0.25 . 4 c 1.0

File: test/xrd_icdd_PDF/PDF Card - 00-070-0123.cif
data_00-070-0123
# Copyright 2025 International Centre for Diffraction Data. All rights reserved.

_audit_creation_date                  2025-07-06
_audit_creation_method                'Generated by PDF-5+ 2025 4.25.0.2'

_chemical_name_systematic             'Calcium Lanthanum Phosphate'
_chemical_formula_moiety              'Ca9 La ( P O4 )7'
_chemical_formula_sum                 'Ca9 La O28 P7'
_chemical_formula_weight              1164.40

_cell_length_a                        10.4695(3)
_cell_length_b                        10.4695(3)
_cell_length_c                        37.500(2)
_cell_angle_alpha                     90
_cell_angle_beta                      90
_cell_angle_gamma                     120
_cell_formula_units_Z                 6
_cell_volume                          3559.70
_symmetry_cell_setting                hexagonal
_symmetry_space_group_name_H-M        R3cH
_symmetry_Int_Tables_number           161

loop_
_symmetry_equiv_pos_site_id
_symmetry_equiv_pos_as_xyz
1 x,y,z
2 -y,x-y,z
3 -x+y,-x,z
4 -y,-x,z+1/2
5 x,x-y,z+1/2
6 -x+y,y,z+1/2
7 x+2/3,y+1/3,z+1/3
8 -y+2/3,x-y+1/3,z+1/3
9 -x+y+2/3,-x+1/3,z+1/3
10 -y+2/3,-x+1/3,z+5/6
11 x+2/3,x-y+1/3,z+5/6
12 -x+y+2/3,y+1/3,z+5/6
13 x+1/3,y+2/3,z+2/3
14 -y+1/3,x-y+2/3,z+2/3
15 -x+y+1/3,-x+2/3,z+2/3
16 -y+1/3,-x+2/3,z+1/6
17 x+1/3,x-y+2/3,z+1/6
18 -x+y+1/3,y+2/3,z+1/6

loop_
_atom_site_label
_atom_site_type_symbol
_atom_site_fract_x
_atom_site_fract_y
_atom_site_fract_z
_atom_site_U_iso_or_equiv
_atom_site_symmetry_multiplicity
_atom_site_Wyckoff_symbol
_atom_site_occupancy
Ca1 Ca 0.48 0.9412 0.8317 0.012 . . 0.971
La2 La 0.48 0.9412 0.8317 0.012 . . 0.029
Ca3 Ca 0.6204 0.811 0.9655 0.012 . . 0.967
La4 La 0.6204 0.811 0.9655 0.012 . . 0.033
Ca5 Ca 0.8169 1.2041 0.8926 0.012 . . 0.744
La6 La 0.8169 1.2041 0.8926 0.012 . . 0.256
Ca7 Ca 0.3333 0.6667 0.8977 0.012 . . 1.0
P8 P 1.0 1.0 1.0007 0.015 . . 1.0
P9 P 0.6828 0.843 0.8643 0.015 . . 1.0
P10 P 0.528 1.011 0.931 0.015 . . 1.0
O11 O 0.721 0.816 0.9055 0.004 . . 1.0
O12 O 0.732 0.738 0.8481 0.004 . . 1.0
O13 O 0.753 0.995 0.8543 0.004 . . 1.0
O14 O 0.525 0.756 0.8604 0.004 . . 1.0
O15 O 0.428 0.846 0.9443 0.004 . . 1.0
O16 O 0.454 1.108 0.9465 0.004 . . 1.0
O17 O 0.678 1.067 0.9487 0.004 . . 1.0
O18 O 0.523 1.029 0.8932 0.004 . . 1.0
O19 O 0.862 0.874 0.9923 0.004 . . 1.0
O20 O 1.0 1.0 1.0423 0.004 . . 1.0

File: test/xrd_icdd_PDF/PDF Card - 00-070-0124.cif
data_00-070-0124
# Copyright 2025 International Centre for Diffraction Data. All rights reserved.

_audit_creation_date                  2025-07-06
_audit_creation_method                'Generated by PDF-5+ 2025 4.25.0.2'

_chemical_name_systematic             'Calcium Praseodymium Phosphate'
_chemical_formula_moiety              'Ca9 Pr ( P O4 )7'
_chemical_formula_sum                 'Ca9 O28 P7 Pr'
_chemical_formula_weight              1166.40

_cell_length_a                        10.4555(4)
_cell_length_b                        10.4555(4)
_cell_length_c                        37.452(3)
_cell_angle_alpha                     90
_cell_angle_beta                      90
_cell_angle_gamma                     120
_cell_formula_units_Z                 6
_cell_volume                          3545.64
_symmetry_cell_setting                hexagonal
_symmetry_space_group_name_H-M        R3cH
_symmetry_Int_Tables_number           161

loop_
_symmetry_equiv_pos_site_id
_symmetry_equiv_pos_as_xyz
1 x,y,z
2 -y,x-y,z
3 -x+y,-x,z
4 -y,-x,z+1/2
5 x,x-y,z+1/2
6 -x+y,y,z+1/2
7 x+2/3,y+1/3,z+1/3
8 -y+2/3,x-y+1/3,z+1/3
9 -x+y+2/3,-x+1/3,z+1/3
10 -y+2/3,-x+1/3,z+5/6
11 x+2/3,x-y+1/3,z+5/6
12 -x+y+2/3,y+1/3,z+5/6
13 x+1/3,y+2/3,z+2/3
14 -y+1/3,x-y+2/3,z+2/3
15 -x+y+1/3,-x+2/3,z+2/3
16 -y+1/3,-x+2/3,z+1/6
17 x+1/3,x-y+2/3,z+1/6
18 -x+y+1/3,y+2/3,z+1/6

loop_
_atom_site_label
_atom_site_type_symbol
_atom_site_fract_x
_atom_site_fract_y
_atom_site_fract_z
_atom_site_U_iso_or_equiv
_atom_site_symmetry_multiplicity
_atom_site_Wyckoff_symbol
_atom_site_occupancy
Ca1 Ca 0.485 0.9472 0.8313 0.013 . . 0.932
Pr2 Pr 0.485 0.9472 0.8313 0.013 . . 0.068
Ca3 Ca 0.62 0.811 0.9637 0.013 . . 0.933
Pr4 Pr 0.62 0.811 0.9637 0.013 . . 0.067
Ca5 Ca 0.3864 1.185 0.8928 0.013 . . 0.808
Pr6 Pr 0.3864 1.185 0.8928 0.013 . . 0.192
Ca7 Ca 0.3333 0.6667 0.8975 0.013 . . 1.0
P8 P 1.0 1.0 0.9998 0.016 . . 1.0
P9 P 0.683 0.83 0.8638 0.016 . . 1.0
P10 P 0.525 1.008 0.9304 0.016 . . 1.0
O11 O 0.724 0.823 0.9039 0.005 . . 1.0
O12 O 0.735 0.739 0.843 0.005 . . 1.0
O13 O 0.755 0.992 0.8538 0.005 . . 1.0
O14 O 0.52 0.759 0.8576 0.005 . . 1.0
O15 O 0.431 0.844 0.9405 0.005 . . 1.0
O16 O 0.453 1.099 0.9455 0.005 . . 1.0
O17 O 0.678 1.064 0.947 0.005 . . 1.0
O18 O 0.528 1.025 0.8903 0.005 . . 1.0
O19 O 0.853 0.865 0.9858 0.005 . . 1.0
O20 O 1.0 1.0 1.041 0.005 . . 1.0

File: test/xrd_icdd_PDF/PDF Card - 00-070-0126.cif
data_00-070-0126
# Copyright 2025 International Centre for Diffraction Data. All rights reserved.

_audit_creation_date                  2025-07-06
_audit_creation_method                'Generated by PDF-5+ 2025 4.25.0.2'

_chemical_name_systematic             'Calcium Europium Phosphate'
_chemical_formula_moiety              'Ca9 Eu ( P O4 )7'
_chemical_formula_sum                 'Ca9 Eu O28 P7'
_chemical_formula_weight              1177.46

_cell_length_a                        10.4368(4)
_cell_length_b                        10.4368(4)
_cell_length_c                        37.348(3)
_cell_angle_alpha                     90
_cell_angle_beta                      90
_cell_angle_gamma                     120
_cell_formula_units_Z                 6
_cell_volume                          3523.16
_symmetry_cell_setting                hexagonal
_symmetry_space_group_name_H-M        R3cH
_symmetry_Int_Tables_number           161

loop_
_symmetry_equiv_pos_site_id
_symmetry_equiv_pos_as_xyz
1 x,y,z
2 -y,x-y,z
3 -x+y,-x,z
4 -y,-x,z+1/2
5 x,x-y,z+1/2
6 -x+y,y,z+1/2
7 x+2/3,y+1/3,z+1/3
8 -y+2/3,x-y+1/3,z+1/3
9 -x+y+2/3,-x+1/3,z+1/3
10 -y+2/3,-x+1/3,z+5/6
11 x+2/3,x-y+1/3,z+5/6
12 -x+y+2/3,y+1/3,z+5/6
13 x+1/3,y+2/3,z+2/3
14 -y+1/3,x-y+2/3,z+2/3
15 -x+y+1/3,-x+2/3,z+2/3
16 -y+1/3,-x+2/3,z+1/6
17 x+1/3,x-y+2/3,z+1/6
18 -x+y+1/3,y+2/3,z+1/6

loop_
_atom_site_label
_atom_site_type_symbol
_atom_site_fract_x
_atom_site_fract_y
_atom_site_fract_z
_atom_site_U_iso_or_equiv
_atom_site_symmetry_multiplicity
_atom_site_Wyckoff_symbol
_atom_site_occupancy
Ca1 Ca 0.482 0.949 0.8317 0.003 . . 0.882
Eu2 Eu 0.482 0.949 0.8317 0.003 . . 0.118
Ca3 Ca 0.624 0.807 0.9651 0.003 . . 0.884
Eu4 Eu 0.624 0.807 0.9651 0.003 . . 0.116
Ca5 Ca 0.8251 1.215 0.8936 0.003 . . 0.91
Eu6 Eu 0.8251 1.215 0.8936 0.003 . . 0.09
Ca7 Ca 0.3333 0.6667 0.899 0.003 . . 1.0
P8 P 1.0 1.0 1.0008 0.013 . . 1.0
P9 P 0.685 0.83 0.8656 0.013 . . 1.0
P10 P 0.524 1.011 0.9318 0.013 . . 1.0
O11 O 0.721 0.82 0.906 0.002 . . 1.0
O12 O 0.743 0.749 0.843 0.002 . . 1.0
O13 O 0.752 0.996 0.855 0.002 . . 1.0
O14 O 0.519 0.761 0.8578 0.002 . . 1.0
O15 O 0.434 0.847 0.942 0.002 . . 1.0
O16 O 0.46 1.101 0.95 0.002 . . 1.0
O17 O 0.681 1.064 0.947 0.002 . . 1.0
O18 O 0.53 1.038 0.8912 0.002 . . 1.0
O19 O 0.854 0.864 0.99 0.002 . . 1.0
O20 O 1.0 1.0 1.043 0.002 . . 1.0

File: test/xrd_icdd_PDF/PDF Card - 00-070-0127.cif
data_00-070-0127
# Copyright 2025 International Centre for Diffraction Data. All rights reserved.

_audit_creation_date                  2025-07-06
_audit_creation_method                'Generated by PDF-5+ 2025 4.25.0.2'

_chemical_name_systematic             'Calcium Gadolinium Phosphate'
_chemical_formula_moiety              'Ca9 Gd ( P O4 )7'
_chemical_formula_sum                 'Ca9 Gd O28 P7'
_chemical_formula_weight              1182.74

_cell_length_a                        10.4397(3)
_cell_length_b                        10.4397(3)
_cell_length_c                        37.351(2)
_cell_angle_alpha                     90
_cell_angle_beta                      90
_cell_angle_gamma                     120
_cell_formula_units_Z                 6
_cell_volume                          3525.40
_symmetry_cell_setting                hexagonal
_symmetry_space_group_name_H-M        R3cH
_symmetry_Int_Tables_number           161

loop_
_symmetry_equiv_pos_site_id
_symmetry_equiv_pos_as_xyz
1 x,y,z
2 -y,x-y,z
3 -x+y,-x,z
4 -y,-x,z+1/2
5 x,x-y,z+1/2
6 -x+y,y,z+1/2
7 x+2/3,y+1/3,z+1/3
8 -y+2/3,x-y+1/3,z+1/3
9 -x+y+2/3,-x+1/3,z+1/3
10 -y+2/3,-x+1/3,z+5/6
11 x+2/3,x-y+1/3,z+5/6
12 -x+y+2/3,y+1/3,z+5/6
13 x+1/3,y+2/3,z+2/3
14 -y+1/3,x-y+2/3,z+2/3
15 -x+y+1/3,-x+2/3,z+2/3
16 -y+1/3,-x+2/3,z+1/6
17 x+1/3,x-y+2/3,z+1/6
18 -x+y+1/3,y+2/3,z+1/6

loop_
_atom_site_label
_atom_site_type_symbol
_atom_site_fract_x
_atom_site_fract_y
_atom_site_fract_z
_atom_site_U_iso_or_equiv
_atom_site_symmetry_multiplicity
_atom_site_Wyckoff_symbol
_atom_site_occupancy
Ca1 Ca 0.486 0.947 0.8317 0.0137 . . 0.867
Gd2 Gd 0.486 0.947 0.8317 0.0137 . . 0.133
Ca3 Ca 0.622 0.813 0.9656 0.0137 . . 0.885
Gd4 Gd 0.622 0.813 0.9656 0.0137 . . 0.115
Ca5 Ca 0.822 1.212 0.8933 0.0137 . . 0.927
Gd6 Gd 0.822 1.212 0.8933 0.0137 . . 0.073
Ca7 Ca 0.3333 0.6667 0.8992 0.0137 . . 1.0
P8 P 1.0 1.0 1.0022 0.013 . . 1.0
P9 P 0.679 0.842 0.8653 0.013 . . 1.0
P10 P 0.541 1.02 0.9328 0.013 . . 1.0
O11 O 0.72 0.831 0.9074 0.002 . . 1.0
O12 O 0.735 0.732 0.848 0.002 . . 1.0
O13 O 0.754 0.992 0.854 0.002 . . 1.0
O14 O 0.52 0.744 0.8586 0.002 . . 1.0
O15 O 0.426 0.841 0.942 0.002 . . 1.0
O16 O 0.447 1.103 0.945 0.002 . . 1.0
O17 O 0.678 1.057 0.951 0.002 . . 1.0
O18 O 0.53 1.033 0.8936 0.002 . . 1.0
O19 O 0.867 0.869 0.987 0.002 . . 1.0
O20 O 1.0 1.0 1.044 0.002 . . 1.0

File: test/xrd_icdd_PDF/PDF Card - 00-070-0128.cif
data_00-070-0128
# Copyright 2025 International Centre for Diffraction Data. All rights reserved.

_audit_creation_date                  2025-07-06
_audit_creation_method                'Generated by PDF-5+ 2025 4.25.0.2'

_chemical_name_systematic             'Calcium Dysprosium Phosphate'
_chemical_formula_moiety              'Ca9 Dy ( P O4 )7'
_chemical_formula_sum                 'Ca9 Dy O28 P7'
_chemical_formula_weight              1187.99

_cell_length_a                        10.4250(3)
_cell_length_b                        10.4250(3)
_cell_length_c                        37.301(2)
_cell_angle_alpha                     90
_cell_angle_beta                      90
_cell_angle_gamma                     120
_cell_formula_units_Z                 6
_cell_volume                          3510.78
_symmetry_cell_setting                hexagonal
_symmetry_space_group_name_H-M        R3cH
_symmetry_Int_Tables_number           161

loop_
_symmetry_equiv_pos_site_id
_symmetry_equiv_pos_as_xyz
1 x,y,z
2 -y,x-y,z
3 -x+y,-x,z
4 -y,-x,z+1/2
5 x,x-y,z+1/2
6 -x+y,y,z+1/2
7 x+2/3,y+1/3,z+1/3
8 -y+2/3,x-y+1/3,z+1/3
9 -x+y+2/3,-x+1/3,z+1/3
10 -y+2/3,-x+1/3,z+5/6
11 x+2/3,x-y+1/3,z+5/6
12 -x+y+2/3,y+1/3,z+5/6
13 x+1/3,y+2/3,z+2/3
14 -y+1/3,x-y+2/3,z+2/3
15 -x+y+1/3,-x+2/3,z+2/3
16 -y+1/3,-x+2/3,z+1/6
17 x+1/3,x-y+2/3,z+1/6
18 -x+y+1/3,y+2/3,z+1/6

loop_
_atom_site_label
_atom_site_type_symbol
_atom_site_fract_x
_atom_site_fract_y
_atom_site_fract_z
_atom_site_U_iso_or_equiv
_atom_site_symmetry_multiplicity
_atom_site_Wyckoff_symbol
_atom_site_occupancy
Ca1 Ca 0.3828 1.1831 0.9987 0.007 . . 0.848
Dy2 Dy 0.3828 1.1831 0.9987 0.007 . . 0.152
Ca3 Ca 0.62 0.808 0.9656 0.007 . . 0.891
Dy4 Dy 0.62 0.808 0.9656 0.007 . . 0.109
Ca5 Ca 0.828 1.222 0.8946 0.007 . . 0.939
Dy6 Dy 0.828 1.222 0.8946 0.007 . . 0.061
Ca7 Ca 0.3333 0.6667 0.9 0.007 . . 1.0
P8 P 1.0 1.0 0.9999 0.013 . . 1.0
P9 P 0.683 0.831 0.8667 0.013 . . 1.0
P10 P 0.522 1.01 0.9326 0.013 . . 1.0
O11 O 0.723 0.826 0.9085 0.002 . . 1.0
O12 O 0.732 0.739 0.8472 0.002 . . 1.0
O13 O 0.758 0.994 0.8563 0.002 . . 1.0
O14 O 0.517 0.761 0.8614 0.002 . . 1.0
O15 O 0.434 0.844 0.9452 0.002 . . 1.0
O16 O 0.451 1.097 0.9483 0.002 . . 1.0
O17 O 0.673 1.065 0.948 0.002 . . 1.0
O18 O 0.527 1.026 0.8939 0.002 . . 1.0
O19 O 0.86 0.867 0.9914 0.002 . . 1.0
O20 O 1.0 1.0 1.042 0.002 . . 1.0

File: test/xrd_icdd_PDF/PDF Card - 00-070-0129.cif
data_00-070-0129
# Copyright 2025 International Centre for Diffraction Data. All rights reserved.

_audit_creation_date                  2025-07-06
_audit_creation_method                'Generated by PDF-5+ 2025 4.25.0.2'

_chemical_name_systematic             'Calcium Thulium Phosphate'
_chemical_formula_moiety              'Ca9 Tm ( P O4 )7'
_chemical_formula_sum                 'Ca9 O28 P7 Tm'
_chemical_formula_weight              1194.43

_cell_length_a                        10.4121(3)
_cell_length_b                        10.4121(3)
_cell_length_c                        37.281(2)
_cell_angle_alpha                     90
_cell_angle_beta                      90
_cell_angle_gamma                     120
_cell_formula_units_Z                 6
_cell_volume                          3500.22
_symmetry_cell_setting                hexagonal
_symmetry_space_group_name_H-M        R3cH
_symmetry_Int_Tables_number           161

loop_
_symmetry_equiv_pos_site_id
_symmetry_equiv_pos_as_xyz
1 x,y,z
2 -y,x-y,z
3 -x+y,-x,z
4 -y,-x,z+1/2
5 x,x-y,z+1/2
6 -x+y,y,z+1/2
7 x+2/3,y+1/3,z+1/3
8 -y+2/3,x-y+1/3,z+1/3
9 -x+y+2/3,-x+1/3,z+1/3
10 -y+2/3,-x+1/3,z+5/6
11 x+2/3,x-y+1/3,z+5/6
12 -x+y+2/3,y+1/3,z+5/6
13 x+1/3,y+2/3,z+2/3
14 -y+1/3,x-y+2/3,z+2/3
15 -x+y+1/3,-x+2/3,z+2/3
16 -y+1/3,-x+2/3,z+1/6
17 x+1/3,x-y+2/3,z+1/6
18 -x+y+1/3,y+2/3,z+1/6

loop_
_atom_site_label
_atom_site_type_symbol
_atom_site_fract_x
_atom_site_fract_y
_atom_site_fract_z
_atom_site_U_iso_or_equiv
_atom_site_symmetry_multiplicity
_atom_site_Wyckoff_symbol
_atom_site_occupancy
Ca1 Ca 0.3892 1.179 0.9987 0.012 . . 0.879
Tm2 Tm 0.3892 1.179 0.9987 0.012 . . 0.121
Ca3 Ca 0.6216 0.811 0.9666 0.012 . . 0.891
Tm4 Tm 0.6216 0.811 0.9666 0.012 . . 0.109
Ca5 Ca 0.81 1.199 0.8932 0.012 . . 1.0
Ca6 Ca 0.3333 0.6667 0.8997 0.012 . . 0.686
Tm7 Tm 0.3333 0.6667 0.8997 0.012 . . 0.314
P8 P 1.0 1.0 1.001 0.013 . . 1.0
P9 P 0.685 0.837 0.8661 0.013 . . 1.0
P10 P 0.521 1.006 0.9327 0.013 . . 1.0
O11 O 0.714 0.816 0.9079 0.002 . . 1.0
O12 O 0.733 0.734 0.847 0.002 . . 1.0
O13 O 0.759 0.987 0.8556 0.002 . . 1.0
O14 O 0.521 0.765 0.8596 0.002 . . 1.0
O15 O 0.428 0.843 0.9428 0.002 . . 1.0
O16 O 0.445 1.091 0.9485 0.002 . . 1.0
O17 O 0.672 1.058 0.947 0.002 . . 1.0
O18 O 0.525 1.027 0.8932 0.002 . . 1.0
O19 O 0.86 0.869 0.989 0.002 . . 1.0
O20 O 1.0 1.0 1.041 0.002 . . 1.0
