Repository: xia0WT/spectrumdavit

## Checkpoint
The pre-trained SpectrumDavit model checkpoint is available on [Zenodo] [![DOI](https://zenodo.org/badge/DOI/10.5281/zenodo.17172997.svg)](https://doi.org/10.5281/zenodo.17172997)

## Data Download
The dataset used in this project is available on [Zenodo] [![DOI](https://zenodo.org/badge/DOI/10.5281/zenodo.17173064.svg)](https://doi.org/10.5281/zenodo.17173064)

File: test/xrd_icdd_PDF/PDF Card - 00-070-0130.cif
data_00-070-0130
# Copyright 2025 International Centre for Diffraction Data. All rights reserved.

_audit_creation_date                  2025-07-06
_audit_creation_method                'Generated by PDF-5+ 2025 4.25.0.2'

_chemical_name_systematic             'Calcium Ytterbium Phosphate'
_chemical_formula_moiety              'Ca9 Yb ( P O4 )7'
_chemical_formula_sum                 'Ca9 O28 P7 Yb'
_chemical_formula_weight              1198.55

_cell_length_a                        10.4073(2)
_cell_length_b                        10.4073(2)
_cell_length_c                        37.273(2)
_cell_angle_alpha                     90
_cell_angle_beta                      90
_cell_angle_gamma                     120
_cell_formula_units_Z                 6
_cell_volume                          3496.24
_symmetry_cell_setting                hexagonal
_symmetry_space_group_name_H-M        R3cH
_symmetry_Int_Tables_number           161

loop_
_symmetry_equiv_pos_site_id
_symmetry_equiv_pos_as_xyz
1 x,y,z
2 -y,x-y,z
3 -x+y,-x,z
4 -y,-x,z+1/2
5 x,x-y,z+1/2
6 -x+y,y,z+1/2
7 x+2/3,y+1/3,z+1/3
8 -y+2/3,x-y+1/3,z+1/3
9 -x+y+2/3,-x+1/3,z+1/3
10 -y+2/3,-x+1/3,z+5/6
11 x+2/3,x-y+1/3,z+5/6
12 -x+y+2/3,y+1/3,z+5/6
13 x+1/3,y+2/3,z+2/3
14 -y+1/3,x-y+2/3,z+2/3
15 -x+y+1/3,-x+2/3,z+2/3
16 -y+1/3,-x+2/3,z+1/6
17 x+1/3,x-y+2/3,z+1/6
18 -x+y+1/3,y+2/3,z+1/6

loop_
_atom_site_label
_atom_site_type_symbol
_atom_site_fract_x
_atom_site_fract_y
_atom_site_fract_z
_atom_site_U_iso_or_equiv
_atom_site_symmetry_multiplicity
_atom_site_Wyckoff_symbol
_atom_site_occupancy
Ca1 Ca 0.3914 1.1802 0.9987 0.0127 . . 0.892
Yb2 Yb 0.3914 1.1802 0.9987 0.0127 . . 0.108
Ca3 Ca 0.6227 0.809 0.9657 0.0127 . . 0.921
Yb4 Yb 0.6227 0.809 0.9657 0.0127 . . 0.079
Ca5 Ca 0.813 1.199 0.8931 0.0127 . . 1.0
Ca6 Ca 0.3333 0.6667 0.8986 0.0127 . . 0.588
Yb7 Yb 0.3333 0.6667 0.8986 0.0127 . . 0.412
P8 P 1.0 1.0 1.0019 0.011 . . 1.0
P9 P 0.684 0.844 0.8653 0.011 . . 1.0
P10 P 0.525 1.002 0.9314 0.011 . . 1.0
O11 O 0.709 0.816 0.9103 . . . 1.0
O12 O 0.739 0.743 0.8468 . . . 1.0
O13 O 0.751 0.973 0.8546 . . . 1.0
O14 O 0.53 0.768 0.8585 . . . 1.0
O15 O 0.43 0.839 0.9413 . . . 1.0
O16 O 0.435 1.093 0.9449 . . . 1.0
O17 O 0.674 1.054 0.949 . . . 1.0
O18 O 0.524 1.025 0.893 . . . 1.0
O19 O 0.86 0.874 0.9889 . . . 1.0
O20 O 1.0 1.0 1.042 . . . 1.0

File: test/xrd_icdd_PDF/PDF Card - 00-070-0140.cif
data_00-070-0140
# Copyright 2025 International Centre for Diffraction Data. All rights reserved.

_audit_creation_date                  2025-07-06
_audit_creation_method                'Generated by PDF-5+ 2025 4.25.0.2'

_chemical_name_systematic             'Erbium Cobalt Gallium'
_chemical_formula_moiety              'Er ( Co0.667 Ga0.333 )2'
_chemical_formula_sum                 'Co1.334 Er Ga0.666'
_chemical_formula_weight              292.31

_cell_length_a                        5.1854(2)
_cell_length_b                        5.1854(2)
_cell_length_c                        8.4134(7)
_cell_angle_alpha                     90
_cell_angle_beta                      90
_cell_angle_gamma                     120
_cell_formula_units_Z                 4
_cell_volume                          195.91
_symmetry_cell_setting                hexagonal
_symmetry_space_group_name_H-M        P63/mmc
_symmetry_Int_Tables_number           194

loop_
_symmetry_equiv_pos_site_id
_symmetry_equiv_pos_as_xyz
1 x,y,z
2 -x,-y,-z
3 -y,x-y,z
4 y,-x+y,-z
5 -x+y,-x,z
6 x-y,x,-z
7 -y,-x,z
8 y,x,-z
9 x,x-y,z
10 -x,-x+y,-z
11 -x+y,y,z
12 x-y,-y,-z
13 -x,-y,z+1/2
14 x,y,-z+1/2
15 y,-x+y,z+1/2
16 -y,x-y,-z+1/2
17 x-y,x,z+1/2
18 -x+y,-x,-z+1/2
19 y,x,z+1/2
20 -y,-x,-z+1/2
21 -x,-x+y,z+1/2
22 x,x-y,-z+1/2
23 x-y,-y,z+1/2
24 -x+y,y,-z+1/2

loop_
_atom_site_label
_atom_site_type_symbol
_atom_site_fract_x
_atom_site_fract_y
_atom_site_fract_z
_atom_site_U_iso_or_equiv
_atom_site_symmetry_multiplicity
_atom_site_Wyckoff_symbol
_atom_site_occupancy
Er1 Er 0.66667 0.33333 0.0625 0.011 . . 1.0
Co2 Co 0.0 0.0 0.0 0.011 . . 0.45827
Ga3 Ga 0.0 0.0 0.0 0.011 . . 0.54167
Co4 Co 0.172 0.344 0.25 0.009 . . 0.73611
Ga5 Ga 0.172 0.344 0.25 0.009 . . 0.26387

File: test/xrd_icdd_PDF/PDF Card - 00-070-0173.cif
data_00-070-0173
# Copyright 2025 International Centre for Diffraction Data. All rights reserved.

_audit_creation_date                  2025-07-06
_audit_creation_method                'Generated by PDF-5+ 2025 4.25.0.2'

_chemical_name_systematic             'Aluminum Rhodium Ytterbium'
_chemical_formula_moiety              'Al10 Rh2 Yb'
_chemical_formula_sum                 'Al10 Rh2 Yb'
_chemical_formula_weight              648.69
_chemical_melting_point               1162.0

_cell_length_a                        9.049(4)
_cell_length_b                        10.233(3)
_cell_length_c                        9.088(2)
_cell_angle_alpha                     90
_cell_angle_beta                      90
_cell_angle_gamma                     90
_cell_formula_units_Z                 4
_cell_volume                          845.92
_symmetry_cell_setting                orthorhombic
_symmetry_space_group_name_H-M        Cmcm
_symmetry_Int_Tables_number           63

loop_
_symmetry_equiv_pos_site_id
_symmetry_equiv_pos_as_xyz
1 x,y,z
2 -x,-y,-z
3 x,-y,-z
4 -x,y,z
5 x,y,-z+1/2
6 -x,-y,z+1/2
7 x,-y,z+1/2
8 -x,y,-z+1/2
9 x+1/2,y+1/2,z
10 -x+1/2,-y+1/2,-z
11 x+1/2,-y+1/2,-z
12 -x+1/2,y+1/2,z
13 x+1/2,y+1/2,-z+1/2
14 -x+1/2,-y+1/2,z+1/2
15 x+1/2,-y+1/2,z+1/2
16 -x+1/2,y+1/2,-z+1/2

loop_
_atom_site_label
_atom_site_type_symbol
_atom_site_fract_x
_atom_site_fract_y
_atom_site_fract_z
_atom_site_U_iso_or_equiv
_atom_site_symmetry_multiplicity
_atom_site_Wyckoff_symbol
_atom_site_occupancy
Al1 Al 0.2246 0.3648 0.25 0.00769 . . 1.0
Al2 Al 0.3515 0.1262 0.25 0.00703 . . 1.0
Al3 Al 0.0 0.1561 0.6006 0.00755 . . 1.0
Al4 Al 0.0 0.3776 0.053 0.01016 . . 1.0
Al5 Al 0.2229 0.0 0.0 0.00901 . . 1.0
Rh6 Rh 0.25 0.25 0.0 0.00475 . . 1.0
Yb7 Yb 0.0 0.12453 0.25 0.00656 . . 1.0

loop_
_atom_site_aniso_label
_atom_site_aniso_U_11
_atom_site_aniso_U_12
_atom_site_aniso_U_13
_atom_site_aniso_U_22
_atom_site_aniso_U_23
_atom_site_aniso_U_33
Al1 0.0157 0.0036 0.0 0.0047 0.0 0.0029
Al2 0.0073 -5.0E-4 0.0 0.0072 0.0 0.0068
Al3 0.0069 0.0 0.0 0.0091 -2.0E-4 0.0069
Al4 0.0082 0.0 0.0 0.0083 0.0033 0.0143
Al5 0.0109 0.0 0.0 0.0073 0.0012 0.0091
Rh6 0.0052 0.0 1.0E-4 0.0048 -0.0012 0.0044
Yb7 0.0076 0.0 0.0 0.0056 0.0 0.0067

File: test/xrd_icdd_PDF/PDF Card - 00-070-0190.cif
data_00-070-0190
# Copyright 2025 International Centre for Diffraction Data. All rights reserved.

_audit_creation_date                  2025-07-06
_audit_creation_method                'Generated by PDF-5+ 2025 4.25.0.2'

_chemical_name_systematic             'Barium Bismuth Lead Oxide'
_chemical_formula_moiety              'Ba Bi0.20 Pb0.80 O3'
_chemical_formula_sum                 'Ba Bi0.2 O3 Pb0.8'
_chemical_formula_weight              392.87

_cell_length_a                        6.06638(14)
_cell_length_b                        6.04935(9)
_cell_length_c                        6.06885(16)
_cell_angle_alpha                     60.0884(14)
_cell_angle_beta                      59.7570(11)
_cell_angle_gamma                     60.1314(11)
_cell_formula_units_Z                 2
_cell_volume                          157.45
_symmetry_cell_setting                triclinic
_symmetry_space_group_name_H-M        P1
_symmetry_Int_Tables_number           1

loop_
_symmetry_equiv_pos_site_id
_symmetry_equiv_pos_as_xyz
1 x,y,z

loop_
_atom_site_label
_atom_site_type_symbol
_atom_site_fract_x
_atom_site_fract_y
_atom_site_fract_z
_atom_site_U_iso_or_equiv
_atom_site_symmetry_multiplicity
_atom_site_Wyckoff_symbol
_atom_site_occupancy
Ba1 Ba 0.24514 0.24338 0.25821 0.01293 . . 1.0
Ba2 Ba 0.75278 0.7397 0.75379 0.00915 . . 1.0
Pb3 Pb 0.0 0.0 0.0 0.01001 . . 0.8
Pb4 Pb 0.49997 0.50201 0.49908 0.00901 . . 0.8
O5 O 0.34301 0.13225 0.74732 0.01 . . 1.0
O6 O 0.68668 0.8175 0.26712 0.01 . . 1.0
O7 O 0.80008 0.24878 0.20362 0.01 . . 1.0
O8 O 0.2758 0.85015 0.59967 0.01 . . 1.0
O9 O 0.25258 0.77851 0.22898 0.01 . . 1.0
O10 O 0.65166 0.26303 0.83099 0.01 . . 1.0
Bi11 Bi 0.0 0.0 0.0 0.01001 . . 0.2
Bi12 Bi 0.49997 0.50201 0.49908 0.00901 . . 0.2

File: test/xrd_icdd_PDF/PDF Card - 00-070-0262.cif
data_00-070-0262
# Copyright 2025 International Centre for Diffraction Data. All rights reserved.

_audit_creation_date                  2025-07-06
_audit_creation_method                'Generated by PDF-5+ 2025 4.25.0.2'

_chemical_name_systematic             'Terbium Cobalt Gallium'
_chemical_formula_moiety              'Tb2 Co3 Ga9'
_chemical_formula_sum                 'Co3 Ga9 Tb2'
_chemical_formula_weight              1122.16

_cell_length_a                        12.7197(3)
_cell_length_b                        7.3856(2)
_cell_length_c                        9.4224(2)
_cell_angle_alpha                     90
_cell_angle_beta                      90
_cell_angle_gamma                     90
_cell_formula_units_Z                 4
_cell_volume                          885.16
_symmetry_cell_setting                orthorhombic
_symmetry_space_group_name_H-M        Cmcm
_symmetry_Int_Tables_number           63

loop_
_symmetry_equiv_pos_site_id
_symmetry_equiv_pos_as_xyz
1 x,y,z
2 -x,-y,-z
3 x,-y,-z
4 -x,y,z
5 x,y,-z+1/2
6 -x,-y,z+1/2
7 x,-y,z+1/2
8 -x,y,-z+1/2
9 x+1/2,y+1/2,z
10 -x+1/2,-y+1/2,-z
11 x+1/2,-y+1/2,-z
12 -x+1/2,y+1/2,z
13 x+1/2,y+1/2,-z+1/2
14 -x+1/2,-y+1/2,z+1/2
15 x+1/2,-y+1/2,z+1/2
16 -x+1/2,y+1/2,-z+1/2

loop_
_atom_site_label
_atom_site_type_symbol
_atom_site_fract_x
_atom_site_fract_y
_atom_site_fract_z
_atom_site_B_iso_or_equiv
_atom_site_symmetry_multiplicity
_atom_site_Wyckoff_symbol
_atom_site_occupancy
Tb1 Tb 0.3345 0.3318 0.25 . 8 g 1.0
Co2 Co 0.3302 0.0 0.0 . 8 e 1.0
Co3 Co 0.0 0.0 0.0 . 4 a 1.0
Ga4 Ga 0.1663 0.1663 0.0713 . 16 h 1.0
Ga5 Ga 0.1042 0.4475 0.25 . 8 g 1.0
Ga6 Ga 0.0 0.3331 0.5581 . 8 f 1.0
Ga7 Ga 0.0 0.1247 0.25 . 4 c 1.0

File: test/xrd_icdd_PDF/PDF Card - 00-070-0404.cif
data_00-070-0404
# Copyright 2025 International Centre for Diffraction Data. All rights reserved.

_audit_creation_date                  2025-07-06
_audit_creation_method                'Generated by PDF-5+ 2025 4.25.0.2'

_chemical_name_systematic             'Zinc Titanium Oxide'
_chemical_formula_moiety              'Zn Ti O3'
_chemical_formula_sum                 'O3 Ti Zn'
_chemical_formula_weight              161.24

_cell_length_a                        5.07877(6)
_cell_length_b                        5.07877(6)
_cell_length_c                        13.93404(14)
_cell_angle_alpha                     90
_cell_angle_beta                      90
_cell_angle_gamma                     120
_cell_formula_units_Z                 6
_cell_volume                          311.26
_symmetry_cell_setting                hexagonal
_symmetry_space_group_name_H-M        R-3H
_symmetry_Int_Tables_number           148

loop_
_symmetry_equiv_pos_site_id
_symmetry_equiv_pos_as_xyz
1 x,y,z
2 -x,-y,-z
3 -y,x-y,z
4 y,-x+y,-z
5 -x+y,-x,z
6 x-y,x,-z
7 x+2/3,y+1/3,z+1/3
8 -x+2/3,-y+1/3,-z+1/3
9 -y+2/3,x-y+1/3,z+1/3
10 y+2/3,-x+y+1/3,-z+1/3
11 -x+y+2/3,-x+1/3,z+1/3
12 x-y+2/3,x+1/3,-z+1/3
13 x+1/3,y+2/3,z+2/3
14 -x+1/3,-y+2/3,-z+2/3
15 -y+1/3,x-y+2/3,z+2/3
16 y+1/3,-x+y+2/3,-z+2/3
17 -x+y+1/3,-x+2/3,z+2/3
18 x-y+1/3,x+2/3,-z+2/3

loop_
_atom_site_label
_atom_site_type_symbol
_atom_site_fract_x
_atom_site_fract_y
_atom_site_fract_z
_atom_site_U_iso_or_equiv
_atom_site_symmetry_multiplicity
_atom_site_Wyckoff_symbol
_atom_site_occupancy
Zn1 Zn 0.0 0.0 0.36111 0.00955 . . 1.0
Ti2 Ti 0.0 0.0 0.14652 0.0053 . . 1.0
O3 O 0.3087 0.0235 0.24633 0.0046 . . 1.0

File: test/xrd_icdd_PDF/PDF Card - 00-070-0410.cif
data_00-070-0410
# Copyright 2025 International Centre for Diffraction Data. All rights reserved.

_audit_creation_date                  2025-07-06
_audit_creation_method                'Generated by PDF-5+ 2025 4.25.0.2'

_chemical_name_systematic             'Cobalt Ammine Chloride'
_chemical_name_common                 'purpureo salt'
_chemical_formula_moiety              '( Co ( N H3 )5 Cl ) Cl2'
_chemical_formula_sum                 'Cl3 Co H15 N5'
_chemical_formula_weight              250.44

_cell_length_a                        13.2648(3)
_cell_length_b                        10.33693(17)
_cell_length_c                        6.70805(17)
_cell_angle_alpha                     90
_cell_angle_beta                      90
_cell_angle_gamma                     90
_cell_formula_units_Z                 4
_cell_volume                          919.79
_symmetry_cell_setting                orthorhombic
_symmetry_space_group_name_H-M        Pn21a
_symmetry_Int_Tables_number           33

loop_
_symmetry_equiv_pos_site_id
_symmetry_equiv_pos_as_xyz
1 x,y,z
2 -x,y+1/2,-z
3 -x+1/2,y+1/2,z+1/2
4 x+1/2,y,-z+1/2

loop_
_atom_site_label
_atom_site_type_symbol
_atom_site_fract_x
_atom_site_fract_y
_atom_site_fract_z
_atom_site_U_iso_or_equiv
_atom_site_symmetry_multiplicity
_atom_site_Wyckoff_symbol
_atom_site_occupancy
Co1 Co 0.8943 0.373 0.1789 0.0199 . . 1.0
Cl2 Cl 1.0238 0.381 -0.036 0.0199 . . 1.0
Cl3 Cl 0.8588 0.119 0.654 0.0199 . . 1.0
Cl4 Cl 0.8479 0.623 0.66 0.0199 . . 1.0
N5 N 0.986 0.375 0.406 0.0199 . . 1.0
N6 N 0.791 0.37 0.361 0.0199 . . 1.0
N7 N 0.798 0.354 -0.034 0.0199 . . 1.0
N8 N 0.89 0.173 0.157 0.0199 . . 1.0
N9 N 0.906 0.554 0.188 0.0199 . . 1.0
H10 H 1.019 0.449 0.415 0.0239 . . 1.0
H11 H 0.9449 0.364 0.5094 0.0239 . . 1.0
H12 H 1.031 0.311 0.396 0.0239 . . 1.0
H13 H 0.889 0.5895 0.071 0.0239 . . 1.0
H14 H 0.862 0.583 0.278 0.0239 . . 1.0
H15 H 0.9678 0.5758 0.224 0.0239 . . 1.0
H16 H 0.812 0.314 0.453 0.0239 . . 1.0
H17 H 0.786 0.449 0.414 0.0239 . . 1.0
H18 H 0.7328 0.348 0.305 0.0239 . . 1.0
H19 H 0.9496 0.1414 0.194 0.0239 . . 1.0
H20 H 0.843 0.1443 0.24 0.0239 . . 1.0
H21 H 0.874 0.1465 0.035 0.0239 . . 1.0
H22 H 0.8204 0.399 -0.138 0.0239 . . 1.0
H23 H 0.793 0.2705 -0.065 0.0239 . . 1.0
H24 H 0.7382 0.383 0.006 0.0239 . . 1.0

File: test/xrd_icdd_PDF/PDF Card - 00-070-0737.cif
data_00-070-0737
# Copyright 2025 International Centre for Diffraction Data. All rights reserved.

_audit_creation_date                  2025-07-06
_audit_creation_method                'Generated by PDF-5+ 2025 4.25.0.2'

_chemical_name_systematic             'Cerium Germanium Iridium'
_chemical_formula_moiety              'Ce3 Ge13 Ir4'
_chemical_formula_sum                 'Ce3 Ge13 Ir4'
_chemical_formula_weight              2133.41
_chemical_melting_point               1235.15

_cell_length_a                        18.0511(23)
_cell_length_b                        18.1183(11)
_cell_length_c                        9.0291(12)
_cell_angle_alpha                     90
_cell_angle_beta                      90
_cell_angle_gamma                     90
_cell_formula_units_Z                 8
_cell_volume                          2953.01
_symmetry_cell_setting                orthorhombic
_symmetry_space_group_name_H-M        Cmmm
_symmetry_Int_Tables_number           65

loop_
_symmetry_equiv_pos_site_id
_symmetry_equiv_pos_as_xyz
1 x,y,z
2 -x,-y,-z
3 -x,-y,z
4 x,y,-z
5 x,-y,-z
6 -x,y,z
7 -x,y,-z
8 x,-y,z
9 x+1/2,y+1/2,z
10 -x+1/2,-y+1/2,-z
11 -x+1/2,-y+1/2,z
12 x+1/2,y+1/2,-z
13 x+1/2,-y+1/2,-z
14 -x+1/2,y+1/2,z
15 -x+1/2,y+1/2,-z
16 x+1/2,-y+1/2,z

loop_
_atom_site_label
_atom_site_type_symbol
_atom_site_fract_x
_atom_site_fract_y
_atom_site_fract_z
_atom_site_U_iso_or_equiv
_atom_site_symmetry_multiplicity
_atom_site_Wyckoff_symbol
_atom_site_occupancy
Ce1 Ce 0.2498 0.1248 0.5 0.0229 8 q 1.0
Ce2 Ce 0.1233 0.248 0.0 0.01 8 p 1.0
Ce3 Ce 0.0 0.5 0.2522 0.024 4 l 1.0
Ce4 Ce 0.0 0.0 0.2475 0.025 4 k 1.0
Ir5 Ir 0.12503 0.1241 0.2455 0.0185 16 r 1.0
Ir6 Ir 0.37312 0.1266 0.2498 0.0126 16 r 1.0
Ge7 Ge 0.1516 0.2494 0.3604 0.0199 16 r 1.0
Ge8 Ge 0.2467 0.1514 0.1489 0.0199 16 r 1.0
Ge9 Ge 0.0679 0.3811 0.5 0.0199 8 q 1.0
Ge10 Ge 0.0796 0.0758 0.5 0.0199 8 q 1.0
Ge11 Ge 0.0757 0.0777 0.0 0.0199 8 p 1.0
Ge12 Ge 0.3899 0.07 0.0 0.0199 8 p 1.0
Ge13 Ge 0.1891 0.0 0.2418 0.0199 8 o 1.0
Ge14 Ge 0.3317 0.0 0.3502 0.0199 8 o 1.0
Ge15 Ge 0.0 0.1804 0.2545 0.0199 8 n 1.0
Ge16 Ge 0.0 0.33 0.159 0.0199 8 n 1.0
Ge17 Ge 0.0 0.2592 0.5 0.0199 4 j 1.0
Ge18 Ge 0.247 0.0 0.0 0.0199 4 g 1.0

File: test/xrd_icdd_PDF/PDF Card - 00-071-0062.cif
data_00-071-0062
# Copyright 2025 International Centre for Diffraction Data. All rights reserved.

_audit_creation_date                  2025-07-06
_audit_creation_method                'Generated by PDF-5+ 2025 4.25.0.2'

_chemical_name_systematic             'Calcium Bismuth Iron Oxide'
_chemical_name_common                 BCF10
_chemical_formula_moiety              'Bi0.9 Ca0.1 Fe O3'
_chemical_formula_sum                 'Bi0.9 Ca0.1 Fe O3'
_chemical_formula_weight              295.93

_cell_length_a                        5.570
_cell_length_b                        5.570
_cell_length_c                        13.673
_cell_angle_alpha                     90
_cell_angle_beta                      90
_cell_angle_gamma                     120
_cell_formula_units_Z                 6
_cell_volume                          367.37
_symmetry_cell_setting                hexagonal
_symmetry_space_group_name_H-M        R3cH
_symmetry_Int_Tables_number           161

loop_
_symmetry_equiv_pos_site_id
_symmetry_equiv_pos_as_xyz
1 x,y,z
2 -y,x-y,z
3 -x+y,-x,z
4 -y,-x,z+1/2
5 x,x-y,z+1/2
6 -x+y,y,z+1/2
7 x+2/3,y+1/3,z+1/3
8 -y+2/3,x-y+1/3,z+1/3
9 -x+y+2/3,-x+1/3,z+1/3
10 -y+2/3,-x+1/3,z+5/6
11 x+2/3,x-y+1/3,z+5/6
12 -x+y+2/3,y+1/3,z+5/6
13 x+1/3,y+2/3,z+2/3
14 -y+1/3,x-y+2/3,z+2/3
15 -x+y+1/3,-x+2/3,z+2/3
16 -y+1/3,-x+2/3,z+1/6
17 x+1/3,x-y+2/3,z+1/6
18 -x+y+1/3,y+2/3,z+1/6

loop_
_atom_site_label
_atom_site_type_symbol
_atom_site_fract_x
_atom_site_fract_y
_atom_site_fract_z
_atom_site_U_iso_or_equiv
_atom_site_symmetry_multiplicity
_atom_site_Wyckoff_symbol
_atom_site_occupancy
Ca1 Ca 0.0 0.0 0.497 . . . 0.1
Bi2 Bi 0.0 0.0 0.497 . . . 0.9
Fe3 Fe 0.0 0.0 0.221 . . . 1.0
O4 O 1.097 0.745 0.304 . . . 1.0

File: test/xrd_icdd_PDF/PDF Card - 00-071-0106.cif
data_00-071-0106
# Copyright 2025 International Centre for Diffraction Data. All rights reserved.

_audit_creation_date                  2025-07-06
_audit_creation_method                'Generated by PDF-5+ 2025 4.25.0.2'

_chemical_name_systematic             'Yttrium Germanium Oxide'
_chemical_name_common                 'Yttrium germanium pentaoxide'
_chemical_formula_moiety              'Y2 Ge O5'
_chemical_formula_sum                 'Ge O5 Y2'
_chemical_formula_weight              330.44

_cell_length_a                        10.4706(2)
_cell_length_b                        6.82920(10)
_cell_length_c                        12.8795(2)
_cell_angle_alpha                     90.00000
_cell_angle_beta                      101.750(3)
_cell_angle_gamma                     90.00000
_cell_formula_units_Z                 8
_cell_volume                          901.66
_symmetry_cell_setting                monoclinic
_symmetry_space_group_name_H-M        I12/a1
_symmetry_Int_Tables_number           15

loop_
_symmetry_equiv_pos_site_id
_symmetry_equiv_pos_as_xyz
1 x,y,z
2 -x,-y,-z
3 x+1/2,-y,z
4 -x+1/2,y,-z
5 x+1/2,y+1/2,z+1/2
6 -x+1/2,-y+1/2,-z+1/2
7 x,-y+1/2,z+1/2
8 -x,y+1/2,-z+1/2

loop_
_atom_site_label
_atom_site_type_symbol
_atom_site_fract_x
_atom_site_fract_y
_atom_site_fract_z
_atom_site_U_iso_or_equiv
_atom_site_symmetry_multiplicity
_atom_site_Wyckoff_symbol
_atom_site_occupancy
Y1 Y 0.3011 0.6277 0.638 0.0096 . . 1.0
Y2 Y 0.0708 0.2567 0.5355 0.009 . . 1.0
Ge3 Ge 0.6236 0.5933 0.8155 0.0121 . . 1.0
O4 O 0.121 0.604 0.5178 0.009 . . 1.0
O5 O 0.295 0.298 0.6172 0.009 . . 1.0
O6 O 0.5212 0.654 0.6971 0.009 . . 1.0
O7 O 0.551 -0.006 0.4155 0.009 . . 1.0
O8 O 0.2412 0.572 0.7926 0.009 . . 1.0

File: test/xrd_icdd_PDF/PDF Card - 00-071-0278.cif
data_00-071-0278
# Copyright 2025 International Centre for Diffraction Data. All rights reserved.

_audit_creation_date                  2025-07-06
_audit_creation_method                'Generated by PDF-5+ 2025 4.25.0.2'

_chemical_name_systematic             'Manganese Terbium Oxide'
_chemical_formula_moiety              'Mn O3 Tb'
_chemical_formula_sum                 'Mn O3 Tb'
_chemical_formula_weight              261.86

_cell_length_a                        5.8307(2)
_cell_length_b                        7.4146(3)
_cell_length_c                        5.3031(2)
_cell_angle_alpha                     90.0
_cell_angle_beta                      90.0
_cell_angle_gamma                     90.0
_cell_formula_units_Z                 4
_cell_volume                          229.27
_symmetry_cell_setting                orthorhombic
_symmetry_space_group_name_H-M        Pnma
_symmetry_Int_Tables_number           62

loop_
_symmetry_equiv_pos_site_id
_symmetry_equiv_pos_as_xyz
1 x,y,z
2 -x,-y,-z
3 x+1/2,-y+1/2,-z+1/2
4 -x+1/2,y+1/2,z+1/2
5 -x,y+1/2,-z
6 x,-y+1/2,z
7 -x+1/2,-y,z+1/2
8 x+1/2,y,-z+1/2

loop_
_atom_site_label
_atom_site_type_symbol
_atom_site_fract_x
_atom_site_fract_y
_atom_site_fract_z
_atom_site_U_iso_or_equiv
_atom_site_symmetry_multiplicity
_atom_site_Wyckoff_symbol
_atom_site_occupancy
Tb1 Tb 0.08002 0.25 0.9836 0.0097 . . 1.0
O2 O 0.4638 0.25 0.104 0.015 . . 1.0
O3 O 0.3293 0.0521 0.7024 0.029 . . 1.0
Mn4 Mn 0.0 0.0 0.5 0.0088 . . 1.0

File: test/xrd_icdd_PDF/PDF Card - 00-071-0482.cif
data_00-071-0482
# Copyright 2025 International Centre for Diffraction Data. All rights reserved.

_audit_creation_date                  2025-07-06
_audit_creation_method                'Generated by PDF-5+ 2025 4.25.0.2'

_chemical_name_systematic             'Barium Titanium Oxide'
_chemical_name_common                 'barium titanate'
_chemical_formula_moiety              'Ba Ti O3'
_chemical_formula_sum                 'Ba O3 Ti'
_chemical_formula_weight              233.19

_cell_length_a                        3.9946(6)
_cell_length_b                        3.9946(6)
_cell_length_c                        4.0338(1)
_cell_angle_alpha                     90.00000
_cell_angle_beta                      90.00000
_cell_angle_gamma                     90.00000
_cell_formula_units_Z                 1
_cell_volume                          64.37
_symmetry_cell_setting                tetragonal
_symmetry_space_group_name_H-M        P4mm
_symmetry_Int_Tables_number           99

loop_
_symmetry_equiv_pos_site_id
_symmetry_equiv_pos_as_xyz
1 x,y,z
2 -x,-y,z
3 -x,y,z
4 x,-y,z
5 y,x,z
6 -y,-x,z
7 -y,x,z
8 y,-x,z

loop_
_atom_site_label
_atom_site_type_symbol
_atom_site_fract_x
_atom_site_fract_y
_atom_site_fract_z
_atom_site_U_iso_or_equiv
_atom_site_symmetry_multiplicity
_atom_site_Wyckoff_symbol
_atom_site_occupancy
Ba1 Ba 0.0 0.0 0.0 0.0045 . . 1.0
Ti2 Ti 0.5 0.5 0.488 0.0022 . . 1.0
O3 O 0.5 0.5 -0.01 0.00424 . . 1.0
O4 O 0.5 0.0 0.529 0.00424 . . 1.0

File: test/xrd_icdd_PDF/PDF Card - 00-072-0211.cif
data_00-072-0211
# Copyright 2025 International Centre for Diffraction Data. All rights reserved.

_audit_creation_date                  2025-07-06
_audit_creation_method                'Generated by PDF-5+ 2025 4.25.0.2'

_chemical_name_systematic             'Lithium Manganese Oxide'
_chemical_formula_moiety              'Li Mn O2'
_chemical_formula_sum                 'Li Mn O2'
_chemical_formula_weight              93.88

_cell_length_a                        2.806079
_cell_length_b                        4.584635
_cell_length_c                        5.74495
_cell_angle_alpha                     90
_cell_angle_beta                      90
_cell_angle_gamma                     90
_cell_formula_units_Z                 2
_cell_volume                          73.91
_symmetry_cell_setting                orthorhombic
_symmetry_space_group_name_H-M        Pmmn
_symmetry_Int_Tables_number           59

loop_
_symmetry_equiv_pos_site_id
_symmetry_equiv_pos_as_xyz
1 x,y,z
2 -x,-y,-z
3 -x+1/2,y,z
4 x+1/2,-y,-z
5 x,-y+1/2,z
6 -x,y+1/2,-z
7 -x+1/2,-y+1/2,z
8 x+1/2,y+1/2,-z

loop_
_atom_site_label
_atom_site_type_symbol
_atom_site_fract_x
_atom_site_fract_y
_atom_site_fract_z
_atom_site_U_iso_or_equiv
_atom_site_symmetry_multiplicity
_atom_site_Wyckoff_symbol
_atom_site_occupancy
Mn1 Mn 0.25 0.75 0.130479 0.02902 . . 0.0717073
Li2 Li 0.25 0.75 0.130479 0.029 . . 0.928293
Li3 Li 0.25 0.75 0.634204 0.017 . . 0.0717073
Mn4 Mn 0.25 0.75 0.634204 0.01735 . . 0.928293
O5 O 0.25 0.25 0.13392 0.03 . . 0.762
O6 O 0.25 0.25 0.6186 0.03 . . 0.736

File: test/xrd_icdd_PDF/PDF Card - 00-072-0333.cif
data_00-072-0333
# Copyright 2025 International Centre for Diffraction Data. All rights reserved.

_audit_creation_date                  2025-07-06
_audit_creation_method                'Generated by PDF-5+ 2025 4.25.0.2'

_chemical_name_systematic             'Lanthanum Vanadate'
_chemical_formula_moiety              'La V O4'
_chemical_formula_sum                 'La O4 V'
_chemical_formula_weight              253.84

_cell_length_a                        7.04213
_cell_length_b                        7.27983
_cell_length_c                        6.72023
_cell_angle_alpha                     90.00000
_cell_angle_beta                      104.83232
_cell_angle_gamma                     90.00000
_cell_formula_units_Z                 4
_cell_volume                          333.04
_symmetry_cell_setting                monoclinic
_symmetry_space_group_name_H-M        P121/n1
_symmetry_Int_Tables_number           14

loop_
_symmetry_equiv_pos_site_id
_symmetry_equiv_pos_as_xyz
1 x,y,z
2 -x,-y,-z
3 x+1/2,-y+1/2,z+1/2
4 -x+1/2,y+1/2,-z+1/2

loop_
_atom_site_label
_atom_site_type_symbol
_atom_site_fract_x
_atom_site_fract_y
_atom_site_fract_z
_atom_site_U_iso_or_equiv
_atom_site_symmetry_multiplicity
_atom_site_Wyckoff_symbol
_atom_site_occupancy
La1 La 0.27718 0.15986 0.10346 . . . 1.0
V2 V 0.30122 0.16042 -0.38205 . . . 1.0
O3 O 0.26937 0.51467 0.07396 . . . 1.0
O4 O 0.6499 0.27963 0.25548 . . . 1.0
O5 O 0.5489 -0.10812 0.19236 . . . 1.0
O6 O 0.13204 -0.17019 0.01279 . . . 1.0

File: test/xrd_icdd_PDF/PDF Card - 00-072-0468.cif
data_00-072-0468
# Copyright 2025 International Centre for Diffraction Data. All rights reserved.

_audit_creation_date                  2025-07-06
_audit_creation_method                'Generated by PDF-5+ 2025 4.25.0.2'

_chemical_name_systematic             'Hafnium Oxide'
_chemical_formula_moiety              'Hf O2'
_chemical_formula_sum                 'Hf O2'
_chemical_formula_weight              210.49

_cell_length_a                        5.11749
_cell_length_b                        5.16875
_cell_length_c                        5.29567
_cell_angle_alpha                     90.0
_cell_angle_beta                      99.1715
_cell_angle_gamma                     90.0
_cell_formula_units_Z                 4
_cell_volume                          138.29
_symmetry_cell_setting                monoclinic
_symmetry_space_group_name_H-M        P121/c1
_symmetry_Int_Tables_number           14

loop_
_symmetry_equiv_pos_site_id
_symmetry_equiv_pos_as_xyz
1 x,y,z
2 -x,-y,-z
3 -x,y+1/2,-z+1/2
4 x,-y+1/2,z+1/2

loop_
_atom_site_label
_atom_site_type_symbol
_atom_site_fract_x
_atom_site_fract_y
_atom_site_fract_z
_atom_site_U_iso_or_equiv
_atom_site_symmetry_multiplicity
_atom_site_Wyckoff_symbol
_atom_site_occupancy
Hf1 Hf 0.27564 0.0395 0.20761 . . . 1.0
O2 O 0.07479 0.33028 0.33407 . . . 1.0
O3 O 0.45485 0.74336 0.48019 . . . 1.0

File: test/xrd_icdd_PDF/PDF Card - 00-073-0234.cif
data_00-073-0234
# Copyright 2025 International Centre for Diffraction Data. All rights reserved.

_audit_creation_date                  2025-07-06
_audit_creation_method                'Generated by PDF-5+ 2025 4.25.0.2'

_chemical_name_systematic             'Copper Vanadium Oxide'
_chemical_formula_moiety              'Cu2 V2 O7'
_chemical_formula_sum                 'Cu2 O7 V2'
_chemical_formula_weight              340.97

_cell_length_a                        20.67010(4)
_cell_length_b                        8.402190(15)
_cell_length_c                        6.443913(11)
_cell_angle_alpha                     90.0000
_cell_angle_beta                      90.0000
_cell_angle_gamma                     90.0000
_cell_formula_units_Z                 8
_cell_volume                          1119.14
_symmetry_cell_setting                orthorhombic
_symmetry_space_group_name_H-M        Fdd2
_symmetry_Int_Tables_number           43

loop_
_symmetry_equiv_pos_site_id
_symmetry_equiv_pos_as_xyz
1 x,y,z
2 -x,-y,z
3 -x+1/4,y+1/4,z+1/4
4 x+1/4,-y+1/4,z+1/4
5 x,y+1/2,z+1/2
6 -x,-y+1/2,z+1/2
7 -x+1/4,y+3/4,z+3/4
8 x+1/4,-y+3/4,z+3/4
9 x+1/2,y,z+1/2
10 -x+1/2,-y,z+1/2
11 -x+3/4,y+1/4,z+3/4
12 x+3/4,-y+1/4,z+3/4
13 x+1/2,y+1/2,z
14 -x+1/2,-y+1/2,z
15 -x+3/4,y+3/4,z+1/4
16 x+3/4,-y+3/4,z+1/4

loop_
_atom_site_label
_atom_site_type_symbol
_atom_site_fract_x
_atom_site_fract_y
_atom_site_fract_z
_atom_site_U_iso_or_equiv
_atom_site_symmetry_multiplicity
_atom_site_Wyckoff_symbol
_atom_site_occupancy
Cu1 Cu 0.16604 0.36449 0.75 0.01516 . . 1.0
V2 V 0.19955 0.40523 0.23257 0.009 . . 1.0
O3 O 0.24462 0.5615 0.2595 0.0113 . . 1.0
O4 O 0.14251 0.443 0.0285 0.0061 . . 1.0
O5 O 0.16086 0.3446 0.4509 0.0046 . . 1.0
O6 O 0.25 0.25 0.162 0.0153 . . 1.0

File: test/xrd_icdd_PDF/PDF Card - 00-073-0302.cif
data_00-073-0302
# Copyright 2025 International Centre for Diffraction Data. All rights reserved.

_audit_creation_date                  2025-07-06
_audit_creation_method                'Generated by PDF-5+ 2025 4.25.0.2'

_chemical_name_systematic             'Yttrium Silicate Nitride'
_chemical_formula_moiety              'Y Si O2 N'
_chemical_formula_sum                 'N O2 Si Y'
_chemical_formula_weight              163.00

_cell_length_a                        6.9973(10)
_cell_length_b                        12.1470(17)
_cell_length_c                        18.2554(25)
_cell_angle_alpha                     90.00
_cell_angle_beta                      90.7345(26)
_cell_angle_gamma                     90.00
_cell_formula_units_Z                 24
_cell_volume                          1551.51
_symmetry_cell_setting                monoclinic
_symmetry_space_group_name_H-M        C12/c1
_symmetry_Int_Tables_number           15

loop_
_symmetry_equiv_pos_site_id
_symmetry_equiv_pos_as_xyz
1 x,y,z
2 -x,-y,-z
3 -x,y,-z+1/2
4 x,-y,z+1/2
5 x+1/2,y+1/2,z
6 -x+1/2,-y+1/2,-z
7 -x+1/2,y+1/2,-z+1/2
8 x+1/2,-y+1/2,z+1/2

loop_
_atom_site_label
_atom_site_type_symbol
_atom_site_fract_x
_atom_site_fract_y
_atom_site_fract_z
_atom_site_U_iso_or_equiv
_atom_site_symmetry_multiplicity
_atom_site_Wyckoff_symbol
_atom_site_occupancy
Y1 Y 1.0 0.99246 0.25 0.0073 . . 1.0
Y2 Y 0.98401 0.33505 0.4993 0.0075 . . 1.0
Y3 Y 1.0 0.34365 0.25 0.00804 . . 1.0
Y4 Y 0.0 0.67498 0.25 0.01002 . . 1.0
Y5 Y 1.0 1.0 0.5 0.01076 . . 1.0
Si6 Si 0.7937 0.79073 0.37835 0.0075 . . 1.0
Si7 Si 0.41849 0.6711 0.37145 0.0078 . . 1.0
Si8 Si 0.78628 0.54394 0.37512 0.0082 . . 1.0
O9 O 0.3065 0.6747 0.29203 0.0109 . . 1.0
O10 O 0.8578 0.848 0.30125 0.013 . . 1.0
O11 O 0.8398 0.4861 0.29688 0.0113 . . 1.0
O12 O 0.837 0.4838 0.45341 0.0127 . . 1.0
O13 O 0.8521 0.8453 0.45793 0.0115 . . 1.0
O14 O 0.3026 0.6732 0.44873 0.0135 . . 1.0
N15 N 0.5529 0.7885 0.3744 0.0071 . . 1.0
N16 N 0.9037 0.6651 0.37689 0.0074 . . 1.0
N17 N 0.5429 0.5512 0.3733 0.0059 . . 1.0

loop_
_atom_site_aniso_label
_atom_site_aniso_U_11
_atom_site_aniso_U_12
_atom_site_aniso_U_13
_atom_site_aniso_U_22
_atom_site_aniso_U_23
_atom_site_aniso_U_33
Y1 0.0088 0.0 -4.0E-4 0.0066 0.0 0.0065
Y2 0.0072 0.0018 -2.8E-4 0.0088 4.0E-4 0.0064
Y3 0.0114 0.0 6.0E-4 0.0062 0.0 0.0065
Y4 0.0051 0.0 -0.001 0.018 0.0 0.007
Y5 0.0157 -0.0074 9.0E-4 0.0101 -0.0012 0.0065
Si6 0.0085 -0.0012 -6.0E-4 0.0069 -3.0E-4 0.007
Si7 0.007 3.0E-4 4.0E-4 0.0083 -8.0E-4 0.0081
Si8 0.0094 7.0E-4 -2.0E-4 0.0073 -2.0E-4 0.0078
O9 0.0083 9.0E-4 -2.0E-4 0.0173 -3.0E-4 0.0071
O10 0.0188 -0.0036 0.0028 0.0102 0.0033 0.01
O11 0.0155 0.0046 0.0025 0.0095 -2.0E-4 0.009
O12 0.019 0.0043 0.0022 0.013 0.0034 0.006
O13 0.0185 -0.0031 -8.0E-4 0.0098 -5.0E-4 0.0062
O14 0.0088 2.0E-4 0.0042 0.0228 -0.0019 0.0089
N15 0.01 0.0015 0.0 0.006 0.0016 0.005
N16 0.0081 -0.0013 -7.0E-4 0.0064 -0.0012 0.0076
N17 0.007 8.0E-4 -0.002 0.006 3.0E-4 0.005

File: test/xrd_icdd_PDF/PDF Card - 00-073-0999.cif
data_00-073-0999
# Copyright 2025 International Centre for Diffraction Data. All rights reserved.

_audit_creation_date                  2025-07-06
_audit_creation_method                'Generated by PDF-5+ 2025 4.25.0.2'

_chemical_name_systematic             'Strontium Zirconium Oxide'
_chemical_formula_moiety              'Sr Zr O3'
_chemical_formula_sum                 'O3 Sr Zr'
_chemical_formula_weight              226.84

_cell_length_a                        5.7854
_cell_length_b                        5.8126
_cell_length_c                        8.1940
_cell_angle_alpha                     90.0
_cell_angle_beta                      90.0
_cell_angle_gamma                     90.0
_cell_formula_units_Z                 4
_cell_volume                          275.55
_symmetry_cell_setting                orthorhombic
_symmetry_space_group_name_H-M        Pbnm
_symmetry_Int_Tables_number           62

loop_
_symmetry_equiv_pos_site_id
_symmetry_equiv_pos_as_xyz
1 x,y,z
2 -x,-y,-z
3 -x+1/2,y+1/2,-z+1/2
4 x+1/2,-y+1/2,z+1/2
5 -x,-y,z+1/2
6 x,y,-z+1/2
7 x+1/2,-y+1/2,-z
8 -x+1/2,y+1/2,z

loop_
_atom_site_label
_atom_site_type_symbol
_atom_site_fract_x
_atom_site_fract_y
_atom_site_fract_z
_atom_site_U_iso_or_equiv
_atom_site_symmetry_multiplicity
_atom_site_Wyckoff_symbol
_atom_site_occupancy
O1 O -0.07756 -0.01553 0.25 . . . 1.0
O2 O 0.21741 0.2891 0.02818 . . . 1.0
Sr3 Sr 0.00839 0.52546 0.25 . . . 1.0
Zr4 Zr 0.0 0.0 0.0 . . . 1.0
